Repository: lunayuehuang/AI-Powered-Materials-Dataset-Construction

# AI-PowerDatasetConstruction
This is the gitHub for the research work of AI-powered workflow for constructing organic materials databases from literature: integrating Large Language Models

File: data/Nonfullerene_OPV_Abstract_cleaned.csv (part 1 of 7)
,DOI,Abstract
0,10.1021/acsaem.8b00012,"Hydrophilic oligo(ethylene glycol) (OEG) side chains are more flexible than alkyl chains and can facilitate the π–π stacking of conjugated polymer backbones, which has been proven to be a key structural feature leading to better device performance in polymer:fullerene blend polymer solar cells (PSCs). So far, little has been known about the influence of OEG side chains on the performance of non-fullerene acceptors in polymer:non-fullerene acceptor blends. Based on an easily accessible conjugated backbone of dicyanomethylene indanone–thiophene–fluorene–thiophene–dicyanometnylene indanone (DICTF), two non-fullerene molecular acceptors were synthesized with decyl (DICTF-C10) and triethylene glycol monoether (DICTF-TEG) side chains to blend with the polymer donor of PTB7-Th for PSCs. Replacing the decyl side chains with the TEGs on DICTF does improve the π–π stacking between the conjugated backbones as expected. For DICTF-TEG, nevertheless, forming the BHJ blend with the PTB7-Th donor leads to unfavorable fil..."
1,10.1021/acsaem.8b00574,"A novel conjugated D–A polymer, PTBFBz, with asymmetrical thieno[2,3-f]benzofuran (TBF) and fluorobenzotriazole (Bz) units was designed and synthesized for the first time. PTBFBz showed the strong absorption with a wide bandgap of 1.89 eV. Power conversion efficiency of nonfullerene polymer solar cells based on PTBFBz:ITIC with thermal and sequential solvent annealing reached up to 8.33%, which is the highest reported value among the asymmetrical TBF-based polymer solar cells. The results demonstrate that the asymmetrical TBF unit can be one of the most promising building blocks in constructing the wide bandgap polymers for highly efficient polymer solar cells."
2,10.1021/acsaem.8b00453,"Reducing voltage loss, namely, Vloss, has been demonstrated to be an effective way to improve the efficiencies of photovoltaic devices, and power conversion efficiencies (PCEs) exceeding 10% have been reported in non-fullerene based polymer solar cells (PSCs) with Vloss value lower than 0.6 V. However, for all polymer solar cells (APSCs), the PCEs lag far behind the non-fullerene PSCs with organic small molecular acceptors. And there have been no successful examples of high-efficiency APSCs along with low Vloss values so far. Here, we reported APSCs that demonstrated a high efficiency of 6.66% simultaneously with a small voltage loss of 0.56 V by using a new polymer PBDT-DFQX1 as donor and N2200 as acceptor. Notably, when PBDT-DFQX1 is combined with a small molecular acceptor (SMA) O-IDTBR, the relative SMA based PSC exhibited a higher PCE of 8.76% also with a low voltage loss of 0.56 V. These results indicated that PBDT-DFQX1 would be a promising polymer donor material in photovoltaic device application,..."
3,10.1021/acsaem.8b00506,"A benzo[1,2-b:4,5-b′]dithiophene-based donor material with chlorine atoms substituted on its side chains, named PBClT, was designed and developed in order to enhance the open-circuit voltage (Voc) without decreasing charge carrier transfer in the corresponding blend films. The chlorinated polymer, PBClT, was an excellent donor material possessing a blue-shifted absorbance, resulting in desired complementary light absorption with low-band gap acceptor materials, for example, ITIC. In addition, the multiple chlorination dramatically decreased the HOMO energy level of PBClT, and the Voc of the corresponding device increased to 1.01 V, which is much higher than that of the nonchlorine analogous, PTB7-Th, with a Voc of approximately 0.82 V. The GIWAXS experiments displayed that PBClT/ITIC blend films showed a “face-on” orientation, which suggested that the chlorine substituents on the side chains favored π–π stacking in the direction perpendicular to the electron flow in photovoltaic devices. Furthermore, the ..."
4,10.1021/acsaem.8b00183,"The performance of boron subphthalocyanine (BsubPc) and phenyl-C61-butyric acid methyl ester (PC61BM) as electron-accepting materials in bulk heterojunction organic photovoltaics (OPVs) with a range of reported literature polymers were simultaneously screened to observe if the design criteria for polymeric electron-donating materials, originally designed for pairing with fullerene derivatives, can be applied to non-fullerene electron acceptors. Initially, the morphology and film formation of the BsubPc-containing active layer films was improved by using a volatile additive, 1,2-dimethoxybenzene, which is known to solubilize a BsubPc but not a representative high-performing polymer (PBTZT-stat-BDTT-8). Thereafter, with the resulting semioptimal fabrication parameters, 10 polymeric electron-donating materials were screened with the BsubPc derivative, PhO-Cl6BsubPc (phenoxy-hexachloro-boron-subphthalocyanine), and PC61BM. Device metrics demonstrate that the BsubPc-based devices perform in-line with their ana..."
5,10.1021/acsaem.8b00535,"A conjugated polymer donor containing BODIPY-thiophene dyads in the backbone, P(BdP-EHT), combined with a low bandgap nonfullerene acceptor (SMDPP) consisting of carbazole and diketopyrrolopyrrole units linked with a tetracyanobutadiene acceptor π-linker, was used to design bulk heterojunction polymer solar cells. After the optimization of the donor to acceptor weight ratio and solvent vapor annealing of the P(BdP-EHT):SMDPP active layer, the resulting polymer solar cell showed an overall power conversion efficiency of 9.29%, which is significantly higher than that for the polymer solar cell based on PC71BM (7.41%) processed under identical conditions. This improved power conversion efficiency is attributed to enhanced values of short circuit photocurrent and open circuit voltage, the better light harvesting efficiency of the P(BdP-EHT):SMDPP active layer in the near-infrared region, and the higher Lowest Unoccupied Molecular Orbital (LUMO) energy level of the SMDPP as compared to PC71BM, combined. Moreov..."
6,10.1021/acsaem.8b00929,"Three molecular semiconductors are compared and evaluated in organic field-effect transistors and organic solar cells. The molecules are constructed from the dyes diketopyrrolopyrrole (DPP), perylene diimide (PDI), and N-(alkyl)benzothioxanthene-3,4-dicarboximide (BTXI). The compound PDI–DPP–PDI (1) has previously been reported and used as a nonfullerene acceptor. The compounds PDI–DPP–BTXI (2) and BTXI–DPP–BTXI (3) were synthesized using direct (hetero)arylation methods and fully identified using NMR spectroscopy and mass spectrometry. All three compounds were characterized using UV–visible spectroscopy, cyclic voltammetry, and density functional theory calculations. Increasing the BTXI content results in a progressive destabilization of the electronic energy levels. For all compounds, no significant changes in the optical absorption spectra are observed when compared to a combination of the constituent optical absorption spectra. Compound 1 exhibits electron transport characteristics and functions as an..."
7,10.1021/acsami.6b03926,"Carrier mobility is a vital factor determining the electrical performance of organic solar cells. In this paper we report that a high-efficiency nonfullerene organic solar cell (NF-OSC) with a power conversion efficiency of 6.94 ± 0.27% was obtained by optimizing the hole and electron transportations via following judicious selection of polymer donor and engineering of film-morphology and cathode interlayers: (1) a combination of solvent annealing and solvent vapor annealing optimizes the film morphology and hence both hole and electron mobilities, leading to a trade-off of fill factor and short-circuit current density (Jsc); (2) the judicious selection of polymer donor affords a higher hole and electron mobility, giving a higher Jsc; and (3) engineering the cathode interlayer affords a higher electron mobility, which leads to a significant increase in electrical current generation and ultimately the power conversion efficiency (PCE)."
8,10.1021/acsami.6b08284,"Solvent additive has proven as a useful protocol for improving the film nanomorphology of polymer donor (D): fullerene acceptor (A) blends in bulk heterojunction (BHJ) photovoltaic cells. By contrast, the effect of such solvent additive on nonfullerene BHJ cells based on perylene diimide acceptor, for instance, is less effective because of their highly planar structure and strong π-aggregation in solid state. Here we choose N,N'-bis(1-ethylpropyl)-perylene-3,4,9,10-tetracarboxylic diimide (PDI) and thieno[3,4-b]thiophene-alt-benzodithiophene (PTB7) as a model D:A blend system to investigate how solvent engineering strategy synergistically impacts the blend film nanomorphology. Based on the differences of solvent volatility and solubility, various host solvents-chloroform (CF) and chlorobenzene (CB) and solvent additives-chloronaphthalene (CN) and 1,8-diiodooctane (DIO) are selected for comparative studies. It is found that the π-aggregation of PDIs can be largely suppressed by using low-boiling point (Tb) CF solvent, yet enlarged by using high-Tb CB. Moreover, CN additive provides good solubility of PDI molecules and hence reduces large PDI aggregates in CB system, while DIO exhibiting poor solubility works oppositely. By contrast, DIO that presents larger Tb difference with CF prolongs the film-forming, which assists in optimizing the PDI aggregation and increases the intermixed PTB7:PDI phases more significantly than CN in CF system, yielding the finest phase-separation morphology and balanced charge mobility. Consequently, the inverted BHJ cells based on CF-processed PTB7:PDI blend film with 0.4 vol % DIO exhibit the highest PCE of 3.55% with a fill factor of 56%, both of which are among the best performance for such a paradigm PTB7:PDI blend-based BHJ cells."
9,10.1021/acsami.6b15707,"New small molecules having modified acceptor strength and π-conjugation length and containing dicyanovinylene (DCV) and tricyanovinylene (TCV) as a strongly electron-accepting unit with indacenodithiophene, IDT(DCV)2, IDT(TCV)2, and IDTT(TCV)2, were synthesized and studied in terms of their applicability to polymer solar cells with PTB7-Th as an electron-donating polymer. Intriguingly, the blended films containing IDT(TCV)2 and IDTT(TCV)2 exhibited superior shelf life stabilities of more than 1000 h without any reduction in the initial power conversion efficiency. The low-lying lowest unoccupied molecular orbital energy levels and robust internal morphologies of small TCV-containing molecules could afford excellent shelf life stability."
10,10.1021/acsami.6b16395,"We designed, synthesized, and characterized a series of novel electron deficient small molecule nonfullerene acceptors based on 1,8-naphthalimide (NAI) and 9-fluorenone (FN) with different branched alkyl chains using various techniques. These molecules are based on an acceptor-donor-acceptor-donor-acceptor (A1-D-A2-D-A1) molecular design configuration with NAI as the end-capping acceptor (A1), FN as electron-withdrawing central (A2) group, and thiophene ring as a donor (D) unit. These materials are named as NAI-FN-NAI (BO) and NAI-FN-NAI (HD) where BO and HD represent butyloctyl and hexyldecyl alkyl groups, respectively. To further modify energy levels of these materials, we converted the weak electron withdrawing ketonic group (C═O) attached to the FN moiety of NAI-FN-NAI (BO) to a stronger electron withdrawing cyano group (C≡N) to obtain the compound NAI-FCN-NAI (BO) by keeping the same alkyl chain. The optical, electrochemical, and thermal properties of the new acceptors were studied. The materials exhibited higher to medium band gaps, low lowest unoccupied molecular orbital (LUMO) energy levels, and highly thermally stable properties. Organic solar cell devices employing conventional poly(3-hexylthiophene) (P3HT) a donor polymer and the newly designed small molecules as the acceptor were investigated. Among all new materials, organic solar cell devices based on NAI-FN-NAI (BO) as an acceptor exhibit the highest performance with an open circuit voltage (VOC) of 0.88 V, a short-circuit current density (JSC) of 9.1 mAcm-2, a fill factor (FF) of 45%, and an overall power conversion efficiency (PCE) of 3.6%. This is the first report of 9-fluorenone based nonfullerene acceptor with P3HT donor in organic solar cell devices with such a promising performance."
11,10.1021/acsami.7b05417,"There has been a growing interest in the design and synthesis of non-fullerene acceptors for organic solar cells that may overcome the drawbacks of the traditional fullerene-based acceptors. Herein, two novel push-pull (acceptor-donor-acceptor) type small-molecule acceptors, that is, ITDI and CDTDI, with indenothiophene and cyclopentadithiophene as the core units and 2-(3-oxo-2,3-dihydroinden-1-ylidene)malononitrile (INCN) as the end-capping units, are designed and synthesized for non-fullerene polymer solar cells (PSCs). After device optimization, PSCs based on ITDI exhibit good device performance with a power conversion efficiency (PCE) as high as 8.00%, outperforming the CDTDI-based counterparts fabricated under identical condition (2.75% PCE). We further discuss the performance of these non-fullerene PSCs by correlating the energy level and carrier mobility with the core of non-fullerene acceptors. These results demonstrate that indenothiophene is a promising electron-donating core for high-performance non-fullerene small-molecule acceptors."
12,10.1021/acsami.7b06650,"A formylated benzodi(cyclopentadithiophene) (BDCPDT) ladder-type structure with forced coplanarity is coupled with two 1,1-dicyanomethylene-3-indanone (IC) moieties via olefination to form a non-fullerene acceptor, BDCPDT-IC. The BDCPDT-IC, as an acceptor (A1) with broad light-absorbing ability and excellent solution processability, is combined with a second PC71BM acceptor (A2) and a medium band gap polymer, PBDB-T, as the donor (D) to form a ternary blend with gradient HOMO/LUMO energy alignments and panchromatic absorption. The device with the inverted architecture using the D:A1:A2 ternary blend has achieved a highest efficiency of 9.79% with a superior Jsc of 16.84 mA cm-2."
13,10.1021/acsami.7b09253,"Recent years have seen a rapid progress in the power conversion efficiencies (PCEs) of non-fullerene polymer solar cells (NF PSCs). However, the donor materials accordingly used are typical low or medium band gap polymers, some of which possess badly overlapped absorption spectra relative to the low band gap n-type acceptors, for example, 3,9-bis(2-methylene-(3-(1,1-dicyanomethylene)indanone)-5,5,11,11-tetrakis(4-hexylphenyl)dithieno[2,3-d:2',3'-d']-s-indaceno[1,2-b:5,6-b']dithiophene) (ITIC). To obtain polymers simultaneously owning a wide band gap, a highly extended π-conjugation system, and a low-lying highest occupied molecular orbital (HOMO), a polymer (PBDTSi-TA) incorporating 2-(triisopropylsilylethynyl)thiophene substituted benzodithiophene (BDTSi) and fluorinated benzotriazole (FTAZ) units was designed and synthesized. PBDTSi-TA (Egopt = 1.92 eV) exhibits strong molecular aggregation properties and a lower-lying HOMO energy level compared to its structural analogues. When blended with ITIC and after device optimization with solvent vapor annealing in combination with a developed PDIN/BCP/Ag cathode structure, PSCs yielded a PCE of 7.51%, with Voc = 0.96 V. Moreover, a rather small energy loss (Eloss) of 0.6-0.63 eV was determined. For comparison, another polymer (PBDTSi-Qx) with a more-electron-deficient quinoxaline-based acceptor unit was also synthesized and applied to NF PSCs. Charge generation rate, exciton dissociation probabilities, dark leakage current, nanoscale morphology, and charge carrier mobilities have been evaluated to probe the reasons for the differentiated performances. The results suggest that PBDTSi-TA is a promising donor material for NF PSCs, and the molecular design strategy demonstrated here would be helpful for pursuing high-performance polymers for PSCs."
14,10.1021/acsami.7b09757,"Although the combination of wide band gap polymer donors and narrow band gap small-molecule acceptors achieved state-of-the-art performance as bulk heterojunction (BHJ) active layers for organic solar cells, there have been only several of the wide band gap polymers that actually realized high-efficiency devices over >10%. Herein, we developed high-efficiency, low-energy-loss fullerene-free organic solar cells using a weakly crystalline wide band gap polymer donor, PBDTTPD-HT, and a nonfullerene small-molecule acceptor, ITIC. The excessive intermolecular stacking of ITIC is efficiently suppressed by the miscibility with PBDTTPD-HT, which led to a well-balanced nanomorphology in the PBDTTPD-HT/ITIC BHJ active films. The favorable optical, electronic, and energetic properties of PBDTTPD-HT with respect to ITIC achieved panchromatic photon-to-current conversion with a remarkably low energy loss (0.59 eV)."
15,10.1021/acsami.7b09915,"Three indacenodithieno[3,2-b]thiophene (IT) cored small molecular acceptors (ITIC-SC6, ITIC-SC8, and ITIC-SC2C6) were synthesized, and the influence of side chains on their performances in solar cells was systematically probed. Our investigations have demonstrated the variation of side chains greatly affects the charge dissociation, charge mobility, and morphology of the donor:acceptor blend films. ITIC-SC2C6 with four branched side chains showed improved solubility, which can ensure the polymer donor to form favorable fibrous nanostructure during the drying of the blend film. Consequently, devices based on PBDB-ST:ITIC-SC2C6 demonstrated higher charge mobility, more effective exciton dissociation, and the optimal power conversion efficiency up to 9.16% with an FF of 0.63, a Jsc of 15.81 mA cm-2, and a Voc of 0.92 V. These results reveal that the side chain engineering is a valid way of tuning the morphology of blend films and further improving PCE in polymer solar cells."
16,10.1021/acsami.7b10059,"A new wide-band-gap conjugated polymer PBODT was successfully synthesized that showed high crystallinity and was utilized as the active material in nonfullerene bulk-heterojunction polymer solar cells (PSCs). The photovoltaic devices based on the as-cast blend films of PBODT with ITIC and IDIC acceptors showed notable power conversion efficiencies (PCEs) of 7.06% and 9.09%, with high open-circuit voltages of 1.00 and 0.93 V that correspond to low energy losses of 0.59 and 0.69 eV, respectively. In the case of PBODT:ITIC, lower exciton quenching efficiency and monomolecular recombination are found for devices with small driving force. On the other hand, the relatively higher driving force and suppressed monomolecular recombination for PBODT:IDIC devices are identified to be the reason for their higher short-circuit current density (Jsc) and higher PCEs. In addition, when processed with the nonchlorinated solvent 1,2,4-trimethylbenzene, a good PCE of 8.19% was still achieved for the IDIC-based device. Our work shows that such wide-band-gap polymers have great potential for the environmentally friendly fabrication of highly efficient PSCs."
17,10.1021/acsami.7b12612,"In this research, a haptacyclic carbazole-based dithienocyclopentacarbazole (DTCC) ladder-type structure was formylated to couple with two 1,1-dicyanomethylene-3-indanone (IC) moieties, forming a new nonfullerene acceptor DTCCIC-C17 using a bulky branched 1-octylnonayl side chain at the nitrogen of the embedded carbazole and four 4-octylphenyl groups at the sp3-carbon bridges. The rigid and coplanar main-chain backbone of the DTCC core provides a broad light-absorbing window and a higher-lying LUMO energy level, whereas the bulky flanked side chains reduce intermolecular interactions, making DTCCIC-C17 amorphous with excellent solution processability. The DTCCIC-C17 as an acceptor is combined with a medium band gap polymer poly[(2,6-(4,8-bis(5-(2-ethylhexyl)thiophen-2-yl)-benzo[1,2-b:4,5-b']dithiophene))-alt-(5,5-(1',3'-di-2-thienyl-5',7'-bis(2-ethylhexyl)benzo[1',2'-c:4',5'-c']dithiophene-4,8-dione))] (PBDB-T) as the donor in the active layer to obtain suitable highest occupied molecular orbital/lowest unoccupied molecular orbital energy alignments and complimentary absorption. The devices with an inverted configuration (ITO/ZnO/active layer/MoO3/Ag) without using an aqueous poly(3,4-ethylenedioxythiophene) polystyrene sulfonate layer were fabricated for better device stability. When the diiodooctane-treated PBDB-T:DTCCIC-C17 active layer was thermally annealed at 50 °C for 10 min, the device achieved the highest efficiency of 9.48% with a high Voc of 0.98 V, a Jsc of 14.27 mA cm-2, and an FF of 0.68."
18,10.1021/acsami.7b16406,"The geometries of acceptors based on perylene diimides (PDIs) are important for improving the phase separation and charge transport in organic solar cells. To fine-tune the geometry, biphenyl, spiro-bifluorene, and benzene were used as the core moiety to construct quasi-three-dimensional nonfullerene acceptors based on PDI building blocks. The molecular geometries, energy levels, optical properties, photovoltaic properties, and exciton kinetics were systematically studied. The structure-performance relationship was discussed as well. Owing to the finest phase separation, the highest charge mobility and smallest nongeminate recombination, the power conversion efficiency of nonfullerene solar cells using PDI derivatives with biphenyl core (BP-PDI4) as acceptor reached 7.3% when high-performance wide band gap donor material poly[(2,6-(4,8-bis(5-(2-ethylhexyl)thiophen-2-yl)-benzo[1,2-b:4,5-b']dithiophene))-alt-(5,5-(1',3'-di-2-thienyl-5',7'-bis(2-ethylhexyl)benzo[1',2'-c:4',5'-c']dithiophene-4,8-dione))] was blended."
19,10.1021/acsami.7b18152,"We synthesized three semicrystalline polymers (PTTBTBO, PDTBTBO, and P2FDTBTBO) by modulating the intra- and intermolecular noncovalent Coulombic interactions and investigated their photovoltaic characteristics under various light intensities. Low series (Rs) and high shunt (Rsh) resistances are essential prerequisites for good device properties under standard illumination (100 mW cm-2). Considering these factors, among three polymers, PDTBTBO polymer solar cells (PSCs) exhibited the most desirable characteristics, with peak power conversion efficiencies (PCE) of 7.52 and 9.60% by being blended with PC71BM under standard and dim light (2.5 mW cm-2), respectively. P2FDTBTBO PSCs exhibited a low PCE of 3.69% under standard light due to significant charge recombination with high Rs (9.42 Ω cm2). However, the PCE was remarkably improved by 2.3 times (8.33% PCE) under dim light, showing negligible decrease in open-circuit voltage and remarkable increase in fill factor, which is due to an exceptionally high Rsh of over 1000 kΩ cm2. Rs is less significant under dim light because the generated current is too small to cause noticeable Rs-induced voltage losses. Instead, high Rsh becomes more important to avoid leakage currents. This work provides important tips to further optimize PSCs for indoor applications with low-power electronic devices such as Internet of things sensors."
20,10.1021/acsami.7b18717,"Two types of electron acceptors were synthesized by coupling two kinds of electron-rich cores with four equivalent perylene diimides (PDIs) at the α-position. With fully aromatic cores, TPB and TPSe have π-orbitals spread continuously over the whole aromatic conjugated backbone, unlike TPC and TPSi, which contain isolated PDI units due to the use of a tetrahedron carbon or silicon linker. Density functional theory calculations of the projected density of states showed that the highest occupied molecular orbital (HOMO) and lowest unoccupied molecular orbital (LUMO) for TPB are localized in separate regions of space. Further, the LUMO of TPB shows a greater contribution from the orbitals belonging to the connective core of the molecules than that of TPC. Overall, the properties of the HOMO and LUMO point at increased intra-molecular delocalization of negative charge carriers for TPB and TPSe than for TPC and TPSi and hence at a more facile intra-molecular charge transfer for the former. The film absorption and emission spectra showed evidences for the inter-molecular electron delocalization in TPB and TPSe, which is consistent with the network structure revealed by X-ray diffraction studies on single crystals of TPB. These features benefit the formation of charge transfer states and/or facilitate charge transport. Thus, higher electron mobility and higher charge dissociation probabilities under Jsc condition were observed in blend films of TPB:PTB7-Th and TPSe:PTB7-Th than those in TPC:PTB7-Th and TPSi:PTB7-Th blend films. As a result, the Jsc and fill factor values of 15.02 mA/cm2, 0.58 and 14.36 mA/cm2, 0.55 for TPB- and TPSe-based solar cell are observed, whereas those for TPC and TPSi are 11.55 mA/cm2, 0.47 and 10.35 mA/cm2, 0.42, respectively."
21,10.1021/acsami.8b00216,"We used the quinoxaline (Qx) unit to design and synthesize two nonfullerene small-molecule acceptors of Qx1 and Qx1b with an A2-A1-D-A1-A2 skeleton, where indacenodithiophene (IDT), Qx, and rhodanine (R) were adopted as the central donor (D), bridge acceptors (A1), and terminal acceptors (A2), respectively. Qx1 and Qx1b contain different side chains of 4-hexylphenyl and octyl in the central IDT segment to modulate the properties of final small molecules. Both small molecules show good thermal stability, high solubility, and strong and broad absorption spectra with optical band gaps of 1.74 and 1.68 eV, respectively. Qx1 and Qx1b exhibit the complementary absorption spectra with the classic poly(3-hexylthiophene) (P3HT) and the high-lying lowest unoccupied molecular orbital energy levels of -3.60 and -3.66 eV, respectively. Polymer solar cells based on P3HT:Qx1 showed a high open-circuit voltage ( Voc) of 1.00 V and a power conversion efficiency (PCE) of 4.03%, whereas P3HT:Qx1b achieved a Voc of 0.95 V and a PCE of 4.81%. These results demonstrate that the Qx unit is also an effective building block to construct promising n-type nonfullerene small molecules to realize a relatively high Voc and PCE for P3HT-based solar cells."
22,10.1021/acsami.8b01308,"The open-circuit voltage ( Voc) loss has always been a major factor in lowering power conversion efficiencies (PCEs) in bulk heterojunction organic photovoltaic cells (OPVs). A method to improve the Voc is indispensable to achieve high PCEs. In this paper, we investigated a series of perylene diimide-based ladder-type molecules as electron acceptors in nonfullerene OPVs. The D-A ladder-type structures described here lock our π-systems into a planar structure and eliminate bond twisting associated with linear conjugated systems. This enlarges the interface energy gap (Δ EDA), extends electronic delocalization, and hence improves the Voc. More importantly, these devices showed an increase in Voc without compromising either the Jsc or the FF. C5r exhibited a strong intermolecular interaction and a PCE value of 6.1%. Moreover, grazing-incident wide-angle X-ray scattering analysis and atomic force microscopy images suggested that our fused-ring acceptors showed a suitable domain size and uniform blend films, which were not affected by their rigid molecular structures."
23,10.1021/acsami.8b04541,"In this work, a kind of ""donor-acceptor (D-A) combined π-bridge"" based on the regioselective reactivity of monofluoro-substituted benzothiadiazole (FBT) to link a thiophene ring has been designed to construct a new A-π-D-π-A-type small molecular acceptor (IDT-FBTR) with indacenodithiophene (IDT) as a central core (D) and 3-octyl-2-(1,1-dicyanomethylene)rhodanine as an electron-withdrawing terminal group (A). Because of the strong intramolecular push-pull electron effect, the IDT-FBTR shows a strong and broad intramolecular charge-transfer absorption band in the range of 500-750 nm. Especially, as an electron-deficient FBT unit (A') and an electron-rich thiophene ring (D') in ""D-A combined π-bridge"" exert an ""offset effect"" to regulate the highest occupied molecular orbital (HOMO)-lowest unoccupied molecular orbital (LUMO) energy levels of the molecule, a relatively high LUMO energy level can be maintained for IDT-FBTR that is helpful to enhance the open-circuit voltage ( Voc) for highly efficient organic solar cells (OSCs). Therefore, the optimized OSC device based on IDT-FBTR as the acceptor and PTB7-Th as the donor shows a much high Voc of 1.02 V with a relatively low Eloss of 0.56 eV and a best power conversion efficiency of 9.14%."
24,10.1021/acsami.8b05700,"Two novel wide-band gap donor-acceptor-type conjugated copolymers, PTzBI-S and PTzBI-Ph, are designed and synthesized, based on alkylthio-thienyl- or alkylphenyl-substituted benzodithiophene (BDT) derivatives as the electron-donating unit and pyrrolo[3,4- f]benzotriazole-5,7(6 H)-dione as the electron-withdrawing unit. The as-generated copolymers show the comparable optical and electrochemical properties. The alkylthio-thienyl-substituted BDT unit facilities a benign decrease of the highest occupied molecular orbital (HOMO) levels. This consequently enhances open-circuit voltages ( VOC) over 0.9 V in relevant solar cells with the fullerene acceptor ([6, 6]-phenyl-C71-butyric acid methyl ester, PC71BM) or the nonfullerene acceptor (3,9-bis(2-methylene-(3-(1,1-dicyanomethylene)-indanone))-5,5,11,11-tetrakis(4-hexylphenyl)-dithieno[2,3- d:2',3'- d']- s-indaceno[1,2- b:5,6- b']dithiophene, ITIC). The combination studies of Fourier transform photocurrent spectroscopy and electroluminescence further rationalize the VOC difference between solar cells with fullerene and nonfullerene acceptors. An impressively high power conversion efficiency of 10.19% is obtained for the device based on PTzBI-Ph:ITIC, outperforming the 8.84% achieved by the PC71BM-based device. Our results demonstrate that the modification of substituents of BDT units can effectively decrease the HOMO level and consequently improve VOC, ultimately allowing the attainment of high-efficiency polymer solar cells."
25,10.1021/acsami.8b04432,"We present here a series of wide-band-gap ( Eg: >1.8 eV) polymer donors by incorporating thiophene-flanked phenylene as an electron-donating unit and quinoxaline as an electron-accepting co-unit to attain large open-circuit voltages ( Vocs) and short-circuit currents ( Jscs) in nonfullerene organic solar cells (OSCs). Fluorination was utilized to fine-tailor the energetics of polymer frontier molecular orbitals (FMOs) by replacing a variable number of H atoms on the phenylene moiety with F. It was found that fluorination can effectively modulate the polymer backbone planarity through intramolecular noncovalent S···F and/or H···F interactions. Polymers (P2-P4) show an improved molecular packing with a favorable face-on orientation compared to their nonfluorinated analogue (P1), which is critical to charge carrier transport and collection. When mixed with IDIC, a nonfullerene acceptor, P3 with two F atoms, achieves a remarkable Voc of 1.00 V and a large Jsc of 15.99 mA/cm2, simultaneously, yielding a power-conversion efficiency (PCE) of 9.7%. Notably, the 1.00 V Voc is among the largest values in the IDIC-based OSCs, leading to a small energy loss ( Eloss: 0.62 eV) while maintaining a large PCE. The P3:IDIC blend shows an efficient exciton dissociation through hole transfer even under a small energy offset of 0.16 eV. Further fluorination leads to the polymer P4 with increased chain-twisting and mismatched FMO levels with IDIC, showing the lowest PCE of 2.93%. The results demonstrate that quinoxaline-based copolymers are promising donors for efficient OSCs and the fluorination needs to be fine-adjusted to optimize the interchain packing and physicochemical properties of polymers. Additionally, the structure-property correlations from this work provide useful insights for developing wide-band-gap polymers with low-lying highest occupied molecular orbitals to minimize Eloss and maximize Voc in nonfullerene OSCs for efficient power conversion."
26,10.1021/acsami.8b06445,"Ternary blending is an effective strategy for broadening the absorption range of the active layer in bulk heterojunction polymer solar cells and for constructing an efficient cascade energy landscape at the donor/acceptor interface to achieve high efficiencies. In this study, we report efficient ternary blend solar cells containing an acceptor alloy consisting of the indacenodithiophene-based nonfullerene material, IDT2BR, and the fullerene material, phenyl-C71-butyric acid methyl ester (PC71BM). The IDT2BR materials mix fully with PC71BM materials, and the energy state of this phase can be tuned by varying the blending ratio. We performed photoluminescence and external quantum efficiency studies and found that the ternary charge cascade structure efficiently transfers the photogenerated charges from the polymer to IDT2BR and finally to PC71BM materials. Ternary blend devices containing the IDT2BR:PC71BM acceptor blend and various types of donor polymers were found to exhibit power conversion efficiencies (PCEs) improved by more than 10% over the PCEs of the binary blend devices."
27,10.1021/acsami.8b06126,"Two star-shaped helical perylene diimide (PDI) electron acceptors TPDI2 and FTPDI2 were designed and synthesized for nonfullerene organic solar cells (OSCs). The integration of helical PDIs into a three-dimensional structure provides a new strategy to tune the intermolecular interactions, and the as-cast blend films with PTB7-Th show favorable morphology as well as efficient charge transfer and separation, as evidenced by the morphology and femtosecond transient absorption (fs-TA) spectroscopy studies. A trade-off between suppressing the self-aggregation and maintaining the charge-transfer properties was achieved by FTPDI2. Using PTB7-Th as the electron donor, the FTPDI2-based nonfullerene OSCs show a high power conversion efficiency of 8.28%, without the assistance of any additives."
28,10.1021/acsenergylett.6b00291,"Polymer solar cells (PSCs) have achieved power conversion efficiencies exceeding 10%, but their performance has been limited under concentrated sunlight because of poor stability and recombination processes despite their potential for low-cost concentrated solar power. Recently, ternary polymer solar cell blends have been explored as a strategy to improve PSC performance; however, this approach has been demonstrated only for polymer–fullerene solar cells with organic ternary additives and has not addressed stability issues under supersolar irradiation. Here, we present the first polymer solar cells comprising ternary blends of high efficiency polymers, nonfullerene perylenediimide acceptors, and semiconducting single-walled carbon nanotube additives. We find that the addition of carbon nanotubes reduces efficiency-degrading recombination and improves performance and photostability, most notably under concentrated sunlight exceeding 10 suns. The utilization of carbon nanomaterials as ternary additives in o..."
29,10.1021/acsenergylett.7b00390,"With chlorinated solvents unlikely to be permitted for use in solution-processed organic solar cells in industry, there must be a focus on developing nonchlorinated solvent systems. Here we report high-efficiency devices utilizing a low-bandgap donor polymer (PffBT4T-2DT) and a nonfullerene acceptor (EH-IDTBR) from hydrocarbon solvents and without using additives. When mesitylene was used as the solvent, rather than chlorobenzene, an improved power conversion efficiency (11.1%) was achieved without the need for pre- or post-treatments. Despite altering the processing conditions to environmentally friendly solvents and room-temperature coating, grazing incident X-ray measurements confirmed that active layers processed from hydrocarbon solvents retained the robust nanomorphology obtained with hot-processed chlorinated solvents. The main advantages of hydrocarbon solvent-processed devices, besides the improved efficiencies, were the reproducibility and storage lifetime of devices. Mesitylene devices showed b..."
30,10.1021/acsenergylett.7b00551,"The chlorinated polymer, PBTCl, has been found to be an efficient donor in nonfullerene polymer solar cells (PSCs), which showed a blue-shifted absorbance compared to that of its fluorine analogue (PTB7-th) and resulted in more complementary light absorption with a nonfullerene acceptor, such as ITIC. Meanwhile, chlorine substitution lowered the HOMO level of PBTCl, which increased the open-circuit voltage of the corresponding polymer-based devices. The 2D GIWAXS analysis illustrated that the PBTCl/ITIC blend film exhibited a “face-on” orientation and scattering features of both PBTCl and ITIC, suggesting that the blend of PBTCl and ITIC was phase-separated and formed individual crystalline domains of the donor and acceptor, which promoted charge transfer in the bicontinuous film and eventually elevated the solar energy conversion efficiency. The PBTCl-based nonfullerene PSC exhibited a maximum PCE of 7.57% with a Voc of 0.91 V, which was an approximately 13% increasing in the PCE compared to that of the ..."
31,10.1021/acsenergylett.8b00100,"Ternary polymer solar cells (PSCs) were commonly fabricated with two donors or two acceptors; the third component has complementary absorption spectra with a host system to improve photon harvesting. In this work, a series of nonfullerene PSCs were fabricated with J71 as the donor and IT-M and/or ITIC with an almost identical band gap as acceptors. Although IT-M and ITIC have almost identical band gaps, the two optimized binary PSCs exhibit different photovoltaic parameters. The short current density (Jsc) and open-circuit voltage (Voc) of J71:IT-M based PSCs are larger than those of J71:ITIC based PSCs; the other key parameter, the fill factor (FF), is just the opposite. The power conversion efficiency (PCE) of optimized ternary PSCs arrives at 11.60% by inheriting the advantages of binary PSCs. This work may provide a new strategy for preparing efficient nonfullerene ternary PSCs by selecting binary PSCs with complementary photovoltaic parameters."
32,10.1021/acsenergylett.7b01266,"In this Letter, we highlight a system with a well-known polymer donor (PTB7-Th) blended with a narrow band gap nonfullerene acceptor (IEICO-4F) as the active layer and 1-chloronaphthalene (CN) as the solvent additive. Optimization of the photoactive layer nanomorphology yields a short-circuit current density value of 27.3 mA/cm2, one of the highest values in organic solar cells reported to date, which competes with other types of solution-processed solar cells such as perovskite or quantum dot devices. Along with decent open-circuit voltage (0.71 V) and fill factor values (66%), a power conversion efficiency of 12.8% is achieved for the champion devices. Morphology characterizations elucidate that the origin of this high photocurrent is mainly the increased π–π coherence length of the acceptor, the domain spacing, as well as the mean-square composition variation of the blend. Optoelectronic measurements confirm a balanced hole and electron mobility and reduced trap-assisted recombination for the best devices."
