Repository: lunayuehuang/AI-Powered-Materials-Dataset-Construction

# AI-PowerDatasetConstruction
This is the gitHub for the research work of AI-powered workflow for constructing organic materials databases from literature: integrating Large Language Models

File: data/Nonfullerene_OPV_Abstract.csv (part 2 of 22)
ID,Ref,year,PCE_max(%),PCE_ave(%),Jsc(mA/cm2),FF,Voc(V),Nickname(n),-HOMO_n(eV),-LUMO_n(eV),Eg_n(eV),n(SMILES),M (g/mol),Nickname(p),-HOMO_p(eV),-LUMO_p(eV),Eg_p(eV),p(SMILES),Mw (kg/mol),Mn(kg/mol),PDI,p/n ratio (p),p/n ratio (n),Solvent,Additive,TA (oC),thick (nm),Unnamed: 28,Journal,DOI,Abstract
27,11,2017,3.6,3.6,9.1,0.45,0.88,NAI-FN-NAI (BO),6.07,3.94,2.13,O=C1C2=C(C=CC(C3=CC=C(C4=C(C=CC=C5C(N(CCC(CCCC)CCCCCC)C6=O)=O)C5=C6C=C4)S3)=C2)C7=CC=C(C8=CC=C(C9=C(C=CC=C%10C(N(CCC(CCCC)CCCCCC)C%11=O)=O)C%10=C%11C=C9)S8)C=C71,1099.5,P3HT,5.2,3.2,2.0,CC1=CC(CCCCCC)=C(C)S1,21.1,11.6,1.82,1.0,1.0,CB,,,95.0,,ACS Appl. Mater. Interfaces,10.1021/acsami.6b16395,"We designed, synthesized, and characterized a series of novel electron deficient small molecule nonfullerene acceptors based on 1,8-naphthalimide (NAI) and 9-fluorenone (FN) with different branched alkyl chains using various techniques. These molecules are based on an acceptor-donor-acceptor-donor-acceptor (A1-D-A2-D-A1) molecular design configuration with NAI as the end-capping acceptor (A1), FN as electron-withdrawing central (A2) group, and thiophene ring as a donor (D) unit. These materials are named as NAI-FN-NAI (BO) and NAI-FN-NAI (HD) where BO and HD represent butyloctyl and hexyldecyl alkyl groups, respectively. To further modify energy levels of these materials, we converted the weak electron withdrawing ketonic group (C═O) attached to the FN moiety of NAI-FN-NAI (BO) to a stronger electron withdrawing cyano group (C≡N) to obtain the compound NAI-FCN-NAI (BO) by keeping the same alkyl chain. The optical, electrochemical, and thermal properties of the new acceptors were studied. The materials exhibited higher to medium band gaps, low lowest unoccupied molecular orbital (LUMO) energy levels, and highly thermally stable properties. Organic solar cell devices employing conventional poly(3-hexylthiophene) (P3HT) a donor polymer and the newly designed small molecules as the acceptor were investigated. Among all new materials, organic solar cell devices based on NAI-FN-NAI (BO) as an acceptor exhibit the highest performance with an open circuit voltage (VOC) of 0.88 V, a short-circuit current density (JSC) of 9.1 mAcm-2, a fill factor (FF) of 45%, and an overall power conversion efficiency (PCE) of 3.6%. This is the first report of 9-fluorenone based nonfullerene acceptor with P3HT donor in organic solar cell devices with such a promising performance."
28,11,2017,2.5,2.5,7.2,0.41,0.86,NAI-FN-NAI (HD),6.06,3.98,2.08,O=C1C2=C(C=CC(C3=CC=C(C4=C(C=CC=C5C(N(CCC(CCCCCC)CCCCCCCC)C6=O)=O)C5=C6C=C4)S3)=C2)C7=CC=C(C8=CC=C(C9=C(C=CC=C%10C(N(CCC(CCCCCC)CCCCCCCC)C%11=O)=O)C%10=C%11C=C9)S8)C=C71,1211.72,P3HT,5.2,3.2,2.0,CC1=CC(CCCCCC)=C(C)S1,21.1,11.6,1.82,1.0,1.0,CB,,,95.0,,ACS Appl. Mater. Interfaces,10.1021/acsami.6b16395,"We designed, synthesized, and characterized a series of novel electron deficient small molecule nonfullerene acceptors based on 1,8-naphthalimide (NAI) and 9-fluorenone (FN) with different branched alkyl chains using various techniques. These molecules are based on an acceptor-donor-acceptor-donor-acceptor (A1-D-A2-D-A1) molecular design configuration with NAI as the end-capping acceptor (A1), FN as electron-withdrawing central (A2) group, and thiophene ring as a donor (D) unit. These materials are named as NAI-FN-NAI (BO) and NAI-FN-NAI (HD) where BO and HD represent butyloctyl and hexyldecyl alkyl groups, respectively. To further modify energy levels of these materials, we converted the weak electron withdrawing ketonic group (C═O) attached to the FN moiety of NAI-FN-NAI (BO) to a stronger electron withdrawing cyano group (C≡N) to obtain the compound NAI-FCN-NAI (BO) by keeping the same alkyl chain. The optical, electrochemical, and thermal properties of the new acceptors were studied. The materials exhibited higher to medium band gaps, low lowest unoccupied molecular orbital (LUMO) energy levels, and highly thermally stable properties. Organic solar cell devices employing conventional poly(3-hexylthiophene) (P3HT) a donor polymer and the newly designed small molecules as the acceptor were investigated. Among all new materials, organic solar cell devices based on NAI-FN-NAI (BO) as an acceptor exhibit the highest performance with an open circuit voltage (VOC) of 0.88 V, a short-circuit current density (JSC) of 9.1 mAcm-2, a fill factor (FF) of 45%, and an overall power conversion efficiency (PCE) of 3.6%. This is the first report of 9-fluorenone based nonfullerene acceptor with P3HT donor in organic solar cell devices with such a promising performance."
29,11,2017,0.6,0.6,3.0,0.36,0.56,NAI-FCN-NAI (BO),6.14,4.21,1.93,O=C(N(CCC(CCCC)CCCCCC)C1=O)C2=CC=CC(C2=C1C=C3)=C3C(S4)=CC=C4C5=CC6=C(C=C5)C7=CC=C(C8=CC=C(C9=C(C=CC=C%10C(N(CCC(CCCC)CCCCCC)C%11=O)=O)C%10=C%11C=C9)S8)C=C7/C6=C(C#N)/C#N,1147.55,P3HT,5.2,3.2,2.0,CC1=CC(CCCCCC)=C(C)S1,21.1,11.6,1.82,1.0,1.0,CB,,,95.0,,ACS Appl. Mater. Interfaces,10.1021/acsami.6b16395,"We designed, synthesized, and characterized a series of novel electron deficient small molecule nonfullerene acceptors based on 1,8-naphthalimide (NAI) and 9-fluorenone (FN) with different branched alkyl chains using various techniques. These molecules are based on an acceptor-donor-acceptor-donor-acceptor (A1-D-A2-D-A1) molecular design configuration with NAI as the end-capping acceptor (A1), FN as electron-withdrawing central (A2) group, and thiophene ring as a donor (D) unit. These materials are named as NAI-FN-NAI (BO) and NAI-FN-NAI (HD) where BO and HD represent butyloctyl and hexyldecyl alkyl groups, respectively. To further modify energy levels of these materials, we converted the weak electron withdrawing ketonic group (C═O) attached to the FN moiety of NAI-FN-NAI (BO) to a stronger electron withdrawing cyano group (C≡N) to obtain the compound NAI-FCN-NAI (BO) by keeping the same alkyl chain. The optical, electrochemical, and thermal properties of the new acceptors were studied. The materials exhibited higher to medium band gaps, low lowest unoccupied molecular orbital (LUMO) energy levels, and highly thermally stable properties. Organic solar cell devices employing conventional poly(3-hexylthiophene) (P3HT) a donor polymer and the newly designed small molecules as the acceptor were investigated. Among all new materials, organic solar cell devices based on NAI-FN-NAI (BO) as an acceptor exhibit the highest performance with an open circuit voltage (VOC) of 0.88 V, a short-circuit current density (JSC) of 9.1 mAcm-2, a fill factor (FF) of 45%, and an overall power conversion efficiency (PCE) of 3.6%. This is the first report of 9-fluorenone based nonfullerene acceptor with P3HT donor in organic solar cell devices with such a promising performance."
30,12,2017,8.0,7.82,13.94,0.5978,0.94,ITDI,5.89,4.18,1.71,O=C(C(C=CC=C1)=C1C/2=C(C#N)\C#N)C2=C/C3=CC=C(C4=CC=C(C5=CC=C(C(SC(C6=CC=C(/C=C7C(C(C=CC=C8)=C8C\7=C(C#N)/C#N)=O)S6)=C9)=C9C%10(CC(CC)CCCC)CC(CC)CCCC)C%10=C5)S4)S3,1051.41,PBDB-T,5.41,3.57,1.84,CC(SC1=C2C3=CC=C(CC(CC)CCCC)S3)=CC1=C(C4=CC=C(CC(CC)CCCC)S4)C5=C2C=C(S5)C6=CC=C(C7=C8C(C(C9=C(CC(CC)CCCC)SC(CC(CC)CCCC)=C9C8=O)=O)=C(C%10=CC=C(C)S%10)S7)S6,117.0,58.5,2.0,1.0,1.0,CB,DPE,120,,,ACS Appl. Mater. Interfaces,10.1021/acsami.7b05417,"There has been a growing interest in the design and synthesis of non-fullerene acceptors for organic solar cells that may overcome the drawbacks of the traditional fullerene-based acceptors. Herein, two novel push-pull (acceptor-donor-acceptor) type small-molecule acceptors, that is, ITDI and CDTDI, with indenothiophene and cyclopentadithiophene as the core units and 2-(3-oxo-2,3-dihydroinden-1-ylidene)malononitrile (INCN) as the end-capping units, are designed and synthesized for non-fullerene polymer solar cells (PSCs). After device optimization, PSCs based on ITDI exhibit good device performance with a power conversion efficiency (PCE) as high as 8.00%, outperforming the CDTDI-based counterparts fabricated under identical condition (2.75% PCE). We further discuss the performance of these non-fullerene PSCs by correlating the energy level and carrier mobility with the core of non-fullerene acceptors. These results demonstrate that indenothiophene is a promising electron-donating core for high-performance non-fullerene small-molecule acceptors."
31,12,2017,2.75,2.54,7.89,0.3736,0.86,CDTDI,5.75,4.26,1.49,O=C(C(C=CC=C1)=C1C/2=C(C#N)\C#N)C2=C/C3=CC=C(C(S4)=CC5=C4C(SC(C6=CC=C(/C=C7C(C(C=CC=C8)=C8C\7=C(C#N)/C#N)=O)S6)=C9)=C9C(CC(CC)CCCC)5CC(CC)CCCC)S3,975.32,PBDB-T,5.41,3.57,1.84,CC(SC1=C2C3=CC=C(CC(CC)CCCC)S3)=CC1=C(C4=CC=C(CC(CC)CCCC)S4)C5=C2C=C(S5)C6=CC=C(C7=C8C(C(C9=C(CC(CC)CCCC)SC(CC(CC)CCCC)=C9C8=O)=O)=C(C%10=CC=C(C)S%10)S7)S6,117.0,58.5,2.0,1.0,1.0,CB,DPE,120,,,ACS Appl. Mater. Interfaces,10.1021/acsami.7b05417,"There has been a growing interest in the design and synthesis of non-fullerene acceptors for organic solar cells that may overcome the drawbacks of the traditional fullerene-based acceptors. Herein, two novel push-pull (acceptor-donor-acceptor) type small-molecule acceptors, that is, ITDI and CDTDI, with indenothiophene and cyclopentadithiophene as the core units and 2-(3-oxo-2,3-dihydroinden-1-ylidene)malononitrile (INCN) as the end-capping units, are designed and synthesized for non-fullerene polymer solar cells (PSCs). After device optimization, PSCs based on ITDI exhibit good device performance with a power conversion efficiency (PCE) as high as 8.00%, outperforming the CDTDI-based counterparts fabricated under identical condition (2.75% PCE). We further discuss the performance of these non-fullerene PSCs by correlating the energy level and carrier mobility with the core of non-fullerene acceptors. These results demonstrate that indenothiophene is a promising electron-donating core for high-performance non-fullerene small-molecule acceptors."
32,13,2017,9.33,9.33,16.56,0.6552,0.86,BDCPDT-IC,5.41,3.87,1.54,O=C(C(C=CC=C1)=C1C/2=C(C#N)/C#N)C2=C/C3=CC(C4(C5=CC=C(CCCCCC)C=C5)C6=CC=C(CCCCCC)C=C6)=C(S3)C7=C4C(C=C(SC8=C9C(C%10=CC=C(CCCCCC)C=C%10)(C%11=CC=C(CCCCCC)C=C%11)C%12=C8SC(C=C%13C(C(C=CC=C%14)=C%14/C%13=C(C#N)/C#N)=O)=C%12)C9=C%15)=C%15S7,1427.96,PBDB-T,5.41,3.57,1.84,CC(SC1=C2C3=CC=C(CC(CC)CCCC)S3)=CC1=C(C4=CC=C(CC(CC)CCCC)S4)C5=C2C=C(S5)C6=CC=C(C7=C8C(C(C9=C(CC(CC)CCCC)SC(CC(CC)CCCC)=C9C8=O)=O)=C(C%10=CC=C(C)S%10)S7)S6,117.0,58.5,2.0,1.0,1.0,CB,,150,,,ACS Appl. Mater. Interfaces,10.1021/acsami.7b06650,"A formylated benzodi(cyclopentadithiophene) (BDCPDT) ladder-type structure with forced coplanarity is coupled with two 1,1-dicyanomethylene-3-indanone (IC) moieties via olefination to form a non-fullerene acceptor, BDCPDT-IC. The BDCPDT-IC, as an acceptor (A1) with broad light-absorbing ability and excellent solution processability, is combined with a second PC71BM acceptor (A2) and a medium band gap polymer, PBDB-T, as the donor (D) to form a ternary blend with gradient HOMO/LUMO energy alignments and panchromatic absorption. The device with the inverted architecture using the D:A1:A2 ternary blend has achieved a highest efficiency of 9.79% with a superior Jsc of 16.84 mA cm-2."
33,14,2017,7.51,7.43,14.09,0.553,0.96,ITIC,5.64,3.94,1.7,CCCCCCC(C=C1)=CC=C1C2(C3=CC=C(CCCCCC)C=C3)C4=CC5=C(C(C6=C5SC7=C6SC(/C=C8C(C(C=CC=C9)=C9C\8=C(C#N)\C#N)=O)=C7)(C%10=CC=C(CCCCCC)C=C%10)C%11=CC=C(CCCCCC)C=C%11)C=C4C%12=C2C(SC(/C=C%13C(C(C=CC=C%14)=C%14C\%13=C(C#N)/C#N)=O)=C%15)=C%15S%12,1427.96,PBDTSi-TA,5.54,2.97,2.57,CC1=CC2=C(S1)C(C3=CC=C(C#C[Si](C(C)C)(C(C)C)C(C)C)S3)=C4C(OC(C5=CC=C(C6=C(F)C(F)=C(C7=CC=C(C)S7)C8=NN(CC(CCCCCC)CCCCCCCC)N=C68)S5)=C4)=C2C9=CC=C(C#C[Si](C(C)C)(C(C)C)C(C)C)S9,58.56,48.8,1.2,1.0,1.2,CB,,,70.0,,ACS Appl. Mater. Interfaces,10.1021/acsami.7b09253,"Recent years have seen a rapid progress in the power conversion efficiencies (PCEs) of non-fullerene polymer solar cells (NF PSCs). However, the donor materials accordingly used are typical low or medium band gap polymers, some of which possess badly overlapped absorption spectra relative to the low band gap n-type acceptors, for example, 3,9-bis(2-methylene-(3-(1,1-dicyanomethylene)indanone)-5,5,11,11-tetrakis(4-hexylphenyl)dithieno[2,3-d:2',3'-d']-s-indaceno[1,2-b:5,6-b']dithiophene) (ITIC). To obtain polymers simultaneously owning a wide band gap, a highly extended π-conjugation system, and a low-lying highest occupied molecular orbital (HOMO), a polymer (PBDTSi-TA) incorporating 2-(triisopropylsilylethynyl)thiophene substituted benzodithiophene (BDTSi) and fluorinated benzotriazole (FTAZ) units was designed and synthesized. PBDTSi-TA (Egopt = 1.92 eV) exhibits strong molecular aggregation properties and a lower-lying HOMO energy level compared to its structural analogues. When blended with ITIC and after device optimization with solvent vapor annealing in combination with a developed PDIN/BCP/Ag cathode structure, PSCs yielded a PCE of 7.51%, with Voc = 0.96 V. Moreover, a rather small energy loss (Eloss) of 0.6-0.63 eV was determined. For comparison, another polymer (PBDTSi-Qx) with a more-electron-deficient quinoxaline-based acceptor unit was also synthesized and applied to NF PSCs. Charge generation rate, exciton dissociation probabilities, dark leakage current, nanoscale morphology, and charge carrier mobilities have been evaluated to probe the reasons for the differentiated performances. The results suggest that PBDTSi-TA is a promising donor material for NF PSCs, and the molecular design strategy demonstrated here would be helpful for pursuing high-performance polymers for PSCs."
34,14,2017,4.38,4.28,9.47,0.509,0.91,ITIC,5.64,3.94,1.7,CCCCCCC(C=C1)=CC=C1C2(C3=CC=C(CCCCCC)C=C3)C4=CC5=C(C(C6=C5SC7=C6SC(/C=C8C(C(C=CC=C9)=C9C\8=C(C#N)\C#N)=O)=C7)(C%10=CC=C(CCCCCC)C=C%10)C%11=CC=C(CCCCCC)C=C%11)C=C4C%12=C2C(SC(/C=C%13C(C(C=CC=C%14)=C%14C\%13=C(C#N)/C#N)=O)=C%15)=C%15S%12,1427.96,PBDTSi-Qx,5.42,2.95,2.47,CC1=CC2=C(S1)C(C3=CC=C(C#C[Si](C(C)C)(C(C)C)C(C)C)S3)=C4C(OC(C5=CC=C(C6=CC=C(C7=CC=C(C)S7)C8=C6N=C(C9=CC=CC(OCCCCCCCC)=C9)C(C%10=CC(OCCCCCCCC)=CC=C%10)=N8)S5)=C4)=C2C%11=CC=C(C#C[Si](C(C)C)(C(C)C)C(C)C)S%11,66.42,49.2,1.35,1.0,1.0,CB,,,90.0,,ACS Appl. Mater. Interfaces,10.1021/acsami.7b09253,"Recent years have seen a rapid progress in the power conversion efficiencies (PCEs) of non-fullerene polymer solar cells (NF PSCs). However, the donor materials accordingly used are typical low or medium band gap polymers, some of which possess badly overlapped absorption spectra relative to the low band gap n-type acceptors, for example, 3,9-bis(2-methylene-(3-(1,1-dicyanomethylene)indanone)-5,5,11,11-tetrakis(4-hexylphenyl)dithieno[2,3-d:2',3'-d']-s-indaceno[1,2-b:5,6-b']dithiophene) (ITIC). To obtain polymers simultaneously owning a wide band gap, a highly extended π-conjugation system, and a low-lying highest occupied molecular orbital (HOMO), a polymer (PBDTSi-TA) incorporating 2-(triisopropylsilylethynyl)thiophene substituted benzodithiophene (BDTSi) and fluorinated benzotriazole (FTAZ) units was designed and synthesized. PBDTSi-TA (Egopt = 1.92 eV) exhibits strong molecular aggregation properties and a lower-lying HOMO energy level compared to its structural analogues. When blended with ITIC and after device optimization with solvent vapor annealing in combination with a developed PDIN/BCP/Ag cathode structure, PSCs yielded a PCE of 7.51%, with Voc = 0.96 V. Moreover, a rather small energy loss (Eloss) of 0.6-0.63 eV was determined. For comparison, another polymer (PBDTSi-Qx) with a more-electron-deficient quinoxaline-based acceptor unit was also synthesized and applied to NF PSCs. Charge generation rate, exciton dissociation probabilities, dark leakage current, nanoscale morphology, and charge carrier mobilities have been evaluated to probe the reasons for the differentiated performances. The results suggest that PBDTSi-TA is a promising donor material for NF PSCs, and the molecular design strategy demonstrated here would be helpful for pursuing high-performance polymers for PSCs."
35,15,2017,10.2,9.8,15.4,0.68,0.97,ITIC,5.58,4.02,1.56,CCCCCCC(C=C1)=CC=C1C2(C3=CC=C(CCCCCC)C=C3)C4=CC5=C(C(C6=C5SC7=C6SC(/C=C8C(C(C=CC=C9)=C9C\8=C(C#N)\C#N)=O)=C7)(C%10=CC=C(CCCCCC)C=C%10)C%11=CC=C(CCCCCC)C=C%11)C=C4C%12=C2C(SC(/C=C%13C(C(C=CC=C%14)=C%14C\%13=C(C#N)/C#N)=O)=C%15)=C%15S%12,1427.96,PBDTTPD-HT,5.36,3.48,1.88,CC(SC1=C2C3=CC=C(CC(CC)CCCC)S3)=CC1=C(C4=CC=C(CC(CC)CCCC)S4)C5=C2C=C(S5)C6=C(CCCCCC)C=C(C7=C8C(C(N(CCCCCCCC)C8=O)=O)=C(C9=CC(CCCCCC)=C(C)S9)S7)S6,350.0,129.6296296,2.7,1.0,1.4,CB,DIO,,110.0,,ACS Appl. Mater. Interfaces,10.1021/acsami.7b09757,"Although the combination of wide band gap polymer donors and narrow band gap small-molecule acceptors achieved state-of-the-art performance as bulk heterojunction (BHJ) active layers for organic solar cells, there have been only several of the wide band gap polymers that actually realized high-efficiency devices over >10%. Herein, we developed high-efficiency, low-energy-loss fullerene-free organic solar cells using a weakly crystalline wide band gap polymer donor, PBDTTPD-HT, and a nonfullerene small-molecule acceptor, ITIC. The excessive intermolecular stacking of ITIC is efficiently suppressed by the miscibility with PBDTTPD-HT, which led to a well-balanced nanomorphology in the PBDTTPD-HT/ITIC BHJ active films. The favorable optical, electronic, and energetic properties of PBDTTPD-HT with respect to ITIC achieved panchromatic photon-to-current conversion with a remarkably low energy loss (0.59 eV)."
36,16,2017,7.17,7.17,13.87,0.58,0.9,ITIC-SC6,5.68,3.91,1.77,O=C(C(C=CC=C1)=C1C/2=C(C#N)\C#N)C2=C/C3=CC(S4)=C(S3)C5=C4C6=CC(C(C7=C8SC9=C7SC(/C=C%10C(C(C=CC=C%11)=C%11C\%10=C(C#N)\C#N)=O)=C9)(C%12=CC=C(SCCCCCC)C=C%12)C%13=CC=C(SCCCCCC)C=C%13)=C8C=C6C(C%14=CC=C(SCCCCCC)C=C%14)5C%15=CC=C(SCCCCCC)C=C%15,1556.2,PBDB-ST,5.37,3.59,1.78,CC(SC1=C2C3=CC=C(SCC(CC)CCCC)S3)=CC1=C(C4=CC=C(SCC(CC)CCCC)S4)C5=C2C=C(S5)C6=CC=C(C7=C8C(C(C9=C(CC(CC)CCCC)SC(CC(CC)CCCC)=C9C8=O)=O)=C(C%10=CC=C(C)S%10)S7)S6,50.0,25.0,2.0,1.0,1.0,DCB,CBA,,80.0,,ACS Appl. Mater. Interfaces,10.1021/acsami.7b09915,"Three indacenodithieno[3,2-b]thiophene (IT) cored small molecular acceptors (ITIC-SC6, ITIC-SC8, and ITIC-SC2C6) were synthesized, and the influence of side chains on their performances in solar cells was systematically probed. Our investigations have demonstrated the variation of side chains greatly affects the charge dissociation, charge mobility, and morphology of the donor:acceptor blend films. ITIC-SC2C6 with four branched side chains showed improved solubility, which can ensure the polymer donor to form favorable fibrous nanostructure during the drying of the blend film. Consequently, devices based on PBDB-ST:ITIC-SC2C6 demonstrated higher charge mobility, more effective exciton dissociation, and the optimal power conversion efficiency up to 9.16% with an FF of 0.63, a Jsc of 15.81 mA cm-2, and a Voc of 0.92 V. These results reveal that the side chain engineering is a valid way of tuning the morphology of blend films and further improving PCE in polymer solar cells."
37,16,2017,7.49,7.49,14.43,0.6,0.9,ITIC-SC8,5.7,3.9,1.8,O=C(C(C=CC=C1)=C1C/2=C(C#N)\C#N)C2=C/C3=CC(S4)=C(S3)C5=C4C6=CC(C(C7=C8SC9=C7SC(/C=C%10C(C(C=CC=C%11)=C%11C\%10=C(C#N)\C#N)=O)=C9)(C%12=CC=C(SCCCCCCCC)C=C%12)C%13=CC=C(SCCCCCCCC)C=C%13)=C8C=C6C(C%14=CC=C(SCCCCCCCC)C=C%14)5C%15=CC=C(SCCCCCCCC)C=C%15,1668.41,PBDB-ST,5.37,3.59,1.78,CC(SC1=C2C3=CC=C(SCC(CC)CCCC)S3)=CC1=C(C4=CC=C(SCC(CC)CCCC)S4)C5=C2C=C(S5)C6=CC=C(C7=C8C(C(C9=C(CC(CC)CCCC)SC(CC(CC)CCCC)=C9C8=O)=O)=C(C%10=CC=C(C)S%10)S7)S6,50.0,25.0,2.0,1.0,1.0,DCB,CBA,,80.0,,ACS Appl. Mater. Interfaces,10.1021/acsami.7b09915,"Three indacenodithieno[3,2-b]thiophene (IT) cored small molecular acceptors (ITIC-SC6, ITIC-SC8, and ITIC-SC2C6) were synthesized, and the influence of side chains on their performances in solar cells was systematically probed. Our investigations have demonstrated the variation of side chains greatly affects the charge dissociation, charge mobility, and morphology of the donor:acceptor blend films. ITIC-SC2C6 with four branched side chains showed improved solubility, which can ensure the polymer donor to form favorable fibrous nanostructure during the drying of the blend film. Consequently, devices based on PBDB-ST:ITIC-SC2C6 demonstrated higher charge mobility, more effective exciton dissociation, and the optimal power conversion efficiency up to 9.16% with an FF of 0.63, a Jsc of 15.81 mA cm-2, and a Voc of 0.92 V. These results reveal that the side chain engineering is a valid way of tuning the morphology of blend films and further improving PCE in polymer solar cells."
38,16,2017,8.94,8.94,15.32,0.64,0.92,ITIC-SC2C6,5.74,3.86,1.88,O=C(C(C=CC=C1)=C1C/2=C(C#N)\C#N)C2=C/C3=CC(S4)=C(S3)C5=C4C6=CC(C(C7=C8SC9=C7SC(/C=C%10C(C(C=CC=C%11)=C%11C\%10=C(C#N)\C#N)=O)=C9)(C%12=CC=C(SCC(CC)CCCC)C=C%12)C%13=CC=C(SCC(CC)CCCC)C=C%13)=C8C=C6C(C%14=CC=C(SCC(CC)CCCC)C=C%14)5C%15=CC=C(SCC(CC)CCCC)C=C%15,1668.41,PBDB-ST,5.37,3.59,1.78,CC(SC1=C2C3=CC=C(SCC(CC)CCCC)S3)=CC1=C(C4=CC=C(SCC(CC)CCCC)S4)C5=C2C=C(S5)C6=CC=C(C7=C8C(C(C9=C(CC(CC)CCCC)SC(CC(CC)CCCC)=C9C8=O)=O)=C(C%10=CC=C(C)S%10)S7)S6,50.0,25.0,2.0,1.0,1.0,DCB,CBA,,80.0,,ACS Appl. Mater. Interfaces,10.1021/acsami.7b09915,"Three indacenodithieno[3,2-b]thiophene (IT) cored small molecular acceptors (ITIC-SC6, ITIC-SC8, and ITIC-SC2C6) were synthesized, and the influence of side chains on their performances in solar cells was systematically probed. Our investigations have demonstrated the variation of side chains greatly affects the charge dissociation, charge mobility, and morphology of the donor:acceptor blend films. ITIC-SC2C6 with four branched side chains showed improved solubility, which can ensure the polymer donor to form favorable fibrous nanostructure during the drying of the blend film. Consequently, devices based on PBDB-ST:ITIC-SC2C6 demonstrated higher charge mobility, more effective exciton dissociation, and the optimal power conversion efficiency up to 9.16% with an FF of 0.63, a Jsc of 15.81 mA cm-2, and a Voc of 0.92 V. These results reveal that the side chain engineering is a valid way of tuning the morphology of blend films and further improving PCE in polymer solar cells."
39,17,2017,7.06,6.85,10.7,0.664,1.0,ITIC,5.51,3.84,1.67,CCCCCCC(C=C1)=CC=C1C2(C3=CC=C(CCCCCC)C=C3)C4=CC5=C(C(C6=C5SC7=C6SC(/C=C8C(C(C=CC=C9)=C9C\8=C(C#N)\C#N)=O)=C7)(C%10=CC=C(CCCCCC)C=C%10)C%11=CC=C(CCCCCC)C=C%11)C=C4C%12=C2C(SC(/C=C%13C(C(C=CC=C%14)=C%14C\%13=C(C#N)/C#N)=O)=C%15)=C%15S%12,1427.96,PBODT,5.44,3.48,1.96,CC1=CC=C(S1)C2=CC=C(S2)C3=C(CC(CCCCCCCCCC)CCCCCCCCCCCC)C=C(C4=CC5=C(S4)C6=C(C=C(S6)C7=CC(CC(CCCCCCCCCC)CCCCCCCCCCCC)=C(S7)C)C8=NON=C58)S3,122.813,64.3,1.91,1.0,1.0,CB/DCB,,,100.0,,ACS Appl. Mater. Interfaces,10.1021/acsami.7b10059,"A new wide-band-gap conjugated polymer PBODT was successfully synthesized that showed high crystallinity and was utilized as the active material in nonfullerene bulk-heterojunction polymer solar cells (PSCs). The photovoltaic devices based on the as-cast blend films of PBODT with ITIC and IDIC acceptors showed notable power conversion efficiencies (PCEs) of 7.06% and 9.09%, with high open-circuit voltages of 1.00 and 0.93 V that correspond to low energy losses of 0.59 and 0.69 eV, respectively. In the case of PBODT:ITIC, lower exciton quenching efficiency and monomolecular recombination are found for devices with small driving force. On the other hand, the relatively higher driving force and suppressed monomolecular recombination for PBODT:IDIC devices are identified to be the reason for their higher short-circuit current density (Jsc) and higher PCEs. In addition, when processed with the nonchlorinated solvent 1,2,4-trimethylbenzene, a good PCE of 8.19% was still achieved for the IDIC-based device. Our work shows that such wide-band-gap polymers have great potential for the environmentally friendly fabrication of highly efficient PSCs."
40,17,2017,8.19,7.95,13.3,0.668,0.92,IDIC,5.69,3.98,1.71,O=C(C(C=CC=C1)=C1C/2=C(C#N)\C#N)C2=C/C(S3)=CC4=C3C5=C(C4(CCCCCC)CCCCCC)C=C6C(C(CCCCCC)(CCCCCC)C7=C6SC(/C=C8C(C(C=CC=C9)=C9C\8=C(C#N)/C#N)=O)=C7)=C5,1011.4,PBODT,5.44,3.48,1.96,CC1=CC=C(S1)C2=CC=C(S2)C3=C(CC(CCCCCCCCCC)CCCCCCCCCCCC)C=C(C4=CC5=C(S4)C6=C(C=C(S6)C7=CC(CC(CCCCCCCCCC)CCCCCCCCCCCC)=C(S7)C)C8=NON=C58)S3,122.813,64.3,1.91,1.0,1.0,CB,,,100.0,,ACS Appl. Mater. Interfaces,10.1021/acsami.7b10059,"A new wide-band-gap conjugated polymer PBODT was successfully synthesized that showed high crystallinity and was utilized as the active material in nonfullerene bulk-heterojunction polymer solar cells (PSCs). The photovoltaic devices based on the as-cast blend films of PBODT with ITIC and IDIC acceptors showed notable power conversion efficiencies (PCEs) of 7.06% and 9.09%, with high open-circuit voltages of 1.00 and 0.93 V that correspond to low energy losses of 0.59 and 0.69 eV, respectively. In the case of PBODT:ITIC, lower exciton quenching efficiency and monomolecular recombination are found for devices with small driving force. On the other hand, the relatively higher driving force and suppressed monomolecular recombination for PBODT:IDIC devices are identified to be the reason for their higher short-circuit current density (Jsc) and higher PCEs. In addition, when processed with the nonchlorinated solvent 1,2,4-trimethylbenzene, a good PCE of 8.19% was still achieved for the IDIC-based device. Our work shows that such wide-band-gap polymers have great potential for the environmentally friendly fabrication of highly efficient PSCs."
41,18,2017,9.48,9.25,14.27,0.6782,0.97,DTCCIC-C17,5.46,3.65,1.81,CCCCCCC(C=C1)=CC=C1C(C2=C3SC(/C=C4C(C(C=CC=C5)=C5C/4=C(C#N)/C#N)=O)=C2)(C6=CC=C(CCCCCCCC)C=C6)C7=C3C=C(N(C(CCCCCCCC)CCCCCCCC)C8=CC9=C(C(C%10=C9SC(/C=C%11C(C(C=CC=C%12)=C%12C/%11=C(C#N)/C#N)=O)=C%10)(C%13=CC=C(CCCCCC)C=C%13)C%14=CC=C(CCCCCCCC)C=C%14)C=C%158)C%15=C7,1699.46,PBDB-T,5.33,2.92,2.41,CC(SC1=C2C3=CC=C(CC(CC)CCCC)S3)=CC1=C(C4=CC=C(CC(CC)CCCC)S4)C5=C2C=C(S5)C6=CC=C(C7=C8C(C(C9=C(CC(CC)CCCC)SC(CC(CC)CCCC)=C9C8=O)=O)=C(C%10=CC=C(C)S%10)S7)S6,117.0,58.5,2.0,1.0,1.5,CB,DIO,50,150.0,,ACS Appl. Mater. Interfaces,10.1021/acsami.7b12612,"In this research, a haptacyclic carbazole-based dithienocyclopentacarbazole (DTCC) ladder-type structure was formylated to couple with two 1,1-dicyanomethylene-3-indanone (IC) moieties, forming a new nonfullerene acceptor DTCCIC-C17 using a bulky branched 1-octylnonayl side chain at the nitrogen of the embedded carbazole and four 4-octylphenyl groups at the sp3-carbon bridges. The rigid and coplanar main-chain backbone of the DTCC core provides a broad light-absorbing window and a higher-lying LUMO energy level, whereas the bulky flanked side chains reduce intermolecular interactions, making DTCCIC-C17 amorphous with excellent solution processability. The DTCCIC-C17 as an acceptor is combined with a medium band gap polymer poly[(2,6-(4,8-bis(5-(2-ethylhexyl)thiophen-2-yl)-benzo[1,2-b:4,5-b']dithiophene))-alt-(5,5-(1',3'-di-2-thienyl-5',7'-bis(2-ethylhexyl)benzo[1',2'-c:4',5'-c']dithiophene-4,8-dione))] (PBDB-T) as the donor in the active layer to obtain suitable highest occupied molecular orbital/lowest unoccupied molecular orbital energy alignments and complimentary absorption. The devices with an inverted configuration (ITO/ZnO/active layer/MoO3/Ag) without using an aqueous poly(3,4-ethylenedioxythiophene) polystyrene sulfonate layer were fabricated for better device stability. When the diiodooctane-treated PBDB-T:DTCCIC-C17 active layer was thermally annealed at 50 °C for 10 min, the device achieved the highest efficiency of 9.48% with a high Voc of 0.98 V, a Jsc of 14.27 mA cm-2, and an FF of 0.68."
42,19,2018,5.4,5.0,10.4,0.561,0.93,SF-PDI4,5.8,3.75,2.05,O=C(N(C(CCCCC)CCCCC)C1=O)C2=CC(C3=CC(C45C(C=C(C6=C(C7=C8C=CC9C7C(C(N(C(CCCCC)CCCCC)C9=O)=O)=C6)C%10=CC=C%11C%12=C%10C8=CC=C%12C(N(C(CCCCC)CCCCC)C%11=O)=O)C=C%13)C%13C%14=C4C=C(C%15=C(C%16=CC=C(C%17=O)C%18C%16=C%19C=CC%18C(N%17C(CCCCC)CCCCC)=O)C(C%19=CC=C%20C(N(C(CCCCC)CCCCC)C%21=O)=O)=C%20C%21=C%15)C=C%14)=C(C%22C5C=CC(C(C=C%23C(N(C(CCCCC)CCCCC)C%24=O)=O)=C%25C%26=C%23C%24=CC=C%26C%27=CC=C(C%28=O)C%29C%27=C%25C=CC%29C(N%28C(CCCCC)CCCCC)=O)=C%22)C=C3)=C(C%30=C%31C=CC1C%302)C%32=CC=C%33C%34=C%32C%31=CC=C%34C(N(C(CCCCC)CCCCC)C%33=O)=O,3120.26,PBDB-T,5.41,3.57,1.84,CC(SC1=C2C3=CC=C(CC(CC)CCCC)S3)=CC1=C(C4=CC=C(CC(CC)CCCC)S4)C5=C2C=C(S5)C6=CC=C(C7=C8C(C(C9=C(CC(CC)CCCC)SC(CC(CC)CCCC)=C9C8=O)=O)=C(C%10=CC=C(C)S%10)S7)S6,117.0,58.5,2.0,1.0,1.0,CB,DPE,,,,ACS Appl. Mater. Interfaces,10.1021/acsami.7b16406,"The geometries of acceptors based on perylene diimides (PDIs) are important for improving the phase separation and charge transport in organic solar cells. To fine-tune the geometry, biphenyl, spiro-bifluorene, and benzene were used as the core moiety to construct quasi-three-dimensional nonfullerene acceptors based on PDI building blocks. The molecular geometries, energy levels, optical properties, photovoltaic properties, and exciton kinetics were systematically studied. The structure-performance relationship was discussed as well. Owing to the finest phase separation, the highest charge mobility and smallest nongeminate recombination, the power conversion efficiency of nonfullerene solar cells using PDI derivatives with biphenyl core (BP-PDI4) as acceptor reached 7.3% when high-performance wide band gap donor material poly[(2,6-(4,8-bis(5-(2-ethylhexyl)thiophen-2-yl)-benzo[1,2-b:4,5-b']dithiophene))-alt-(5,5-(1',3'-di-2-thienyl-5',7'-bis(2-ethylhexyl)benzo[1',2'-c:4',5'-c']dithiophene-4,8-dione))] was blended."
43,19,2018,6.7,6.5,12.4,0.622,0.87,Ph-PDI3,5.81,3.84,1.97,O=C(N(C(CCCCC)CCCCC)C1=O)C2=CC(C3=CC(C4=C(C5=CC=C(C6=O)C7C5=C8C=CC7C(N6C(CCCCC)CCCCC)=O)C(C8=CC=C9C(N(C(CCCCC)CCCCC)C%10=O)=O)=C9C%10=C4)=CC(C(C=C%11C(N(C(CCCCC)CCCCC)C%12=O)=O)=C%13C%14=C%11C%12=CC=C%14C%15=CC=C(C%16=O)C%17C%15=C%13C=CC%17C(N%16C(CCCCC)CCCCC)=O)=C3)=C(C%18=C%19C=CC1C%182)C%20=CC=C%21C%22=C%20C%19=CC=C%22C(N(C(CCCCC)CCCCC)C%21=O)=O,2174.96,PBDB-T,5.41,3.57,1.84,CC(SC1=C2C3=CC=C(CC(CC)CCCC)S3)=CC1=C(C4=CC=C(CC(CC)CCCC)S4)C5=C2C=C(S5)C6=CC=C(C7=C8C(C(C9=C(CC(CC)CCCC)SC(CC(CC)CCCC)=C9C8=O)=O)=C(C%10=CC=C(C)S%10)S7)S6,117.0,58.5,2.0,1.0,1.0,CB,DPE,,,,ACS Appl. Mater. Interfaces,10.1021/acsami.7b16406,"The geometries of acceptors based on perylene diimides (PDIs) are important for improving the phase separation and charge transport in organic solar cells. To fine-tune the geometry, biphenyl, spiro-bifluorene, and benzene were used as the core moiety to construct quasi-three-dimensional nonfullerene acceptors based on PDI building blocks. The molecular geometries, energy levels, optical properties, photovoltaic properties, and exciton kinetics were systematically studied. The structure-performance relationship was discussed as well. Owing to the finest phase separation, the highest charge mobility and smallest nongeminate recombination, the power conversion efficiency of nonfullerene solar cells using PDI derivatives with biphenyl core (BP-PDI4) as acceptor reached 7.3% when high-performance wide band gap donor material poly[(2,6-(4,8-bis(5-(2-ethylhexyl)thiophen-2-yl)-benzo[1,2-b:4,5-b']dithiophene))-alt-(5,5-(1',3'-di-2-thienyl-5',7'-bis(2-ethylhexyl)benzo[1',2'-c:4',5'-c']dithiophene-4,8-dione))] was blended."
44,19,2018,7.3,7.0,13.6,0.597,0.9,BP-PDI4,5.84,3.77,2.07,O=C(N(C(CCCCC)CCCCC)C1=O)C2=CC=C(C3=C4C=CC1C32)C5=C(C6=CC(C7=CC(C8=C(C9=C%10C=CC%11C9C(C(N(C(CCCCC)CCCCC)C%11=O)=O)=C8)C%12=CC=C%13C%14=C%12C%10=CC=C%14C(N(C(CCCCC)CCCCC)C%13=O)=O)=CC(C(C=C%15C(N(C(CCCCC)CCCCC)C%16=O)=O)=C%17C%18=C%15C%16=CC=C%18C%19=CC=C(C%20=O)C%21C%19=C%17C=CC%21C(N%20C(CCCCC)CCCCC)=O)=C7)=CC(C%22=C(C%23=CC=C(C%24=O)C%25C%23=C%26C=CC%25C(N%24C(CCCCC)CCCCC)=O)C(C%26=CC=C%27C(N(C(CCCCC)CCCCC)C%28=O)=O)=C%27C%28=C%22)=C6)C=C%29C%30=C5C4=CC=C%30C(N(C(CCCCC)CCCCC)C%29=O)=O,2956.05,PBDB-T,5.41,3.57,1.84,CC(SC1=C2C3=CC=C(CC(CC)CCCC)S3)=CC1=C(C4=CC=C(CC(CC)CCCC)S4)C5=C2C=C(S5)C6=CC=C(C7=C8C(C(C9=C(CC(CC)CCCC)SC(CC(CC)CCCC)=C9C8=O)=O)=C(C%10=CC=C(C)S%10)S7)S6,117.0,58.5,2.0,1.0,1.0,CB,DPE,,,,ACS Appl. Mater. Interfaces,10.1021/acsami.7b16406,"The geometries of acceptors based on perylene diimides (PDIs) are important for improving the phase separation and charge transport in organic solar cells. To fine-tune the geometry, biphenyl, spiro-bifluorene, and benzene were used as the core moiety to construct quasi-three-dimensional nonfullerene acceptors based on PDI building blocks. The molecular geometries, energy levels, optical properties, photovoltaic properties, and exciton kinetics were systematically studied. The structure-performance relationship was discussed as well. Owing to the finest phase separation, the highest charge mobility and smallest nongeminate recombination, the power conversion efficiency of nonfullerene solar cells using PDI derivatives with biphenyl core (BP-PDI4) as acceptor reached 7.3% when high-performance wide band gap donor material poly[(2,6-(4,8-bis(5-(2-ethylhexyl)thiophen-2-yl)-benzo[1,2-b:4,5-b']dithiophene))-alt-(5,5-(1',3'-di-2-thienyl-5',7'-bis(2-ethylhexyl)benzo[1',2'-c:4',5'-c']dithiophene-4,8-dione))] was blended."
45,20,2018,1.57,1.57,3.94,0.46,0.87,ITIC,5.51,3.84,1.67,CCCCCCC(C=C1)=CC=C1C2(C3=CC=C(CCCCCC)C=C3)C4=CC5=C(C(C6=C5SC7=C6SC(/C=C8C(C(C=CC=C9)=C9C\8=C(C#N)\C#N)=O)=C7)(C%10=CC=C(CCCCCC)C=C%10)C%11=CC=C(CCCCCC)C=C%11)C=C4C%12=C2C(SC(/C=C%13C(C(C=CC=C%14)=C%14C\%13=C(C#N)/C#N)=O)=C%15)=C%15S%12,1427.96,PTTBT_BO,5.51,3.82,1.69,CCCCCCC(CCCC)COC1=C(C)C2=NSN=C2C(C3=CC(SC(C)=C4)=C4S3)=C1OCC(CCCC)CCCCCC,123.2,44.0,2.8,1.0,1.0,CB,ODT,,,,ACS Appl. Mater. Interfaces,10.1021/acsami.7b18152,"We synthesized three semicrystalline polymers (PTTBTBO, PDTBTBO, and P2FDTBTBO) by modulating the intra- and intermolecular noncovalent Coulombic interactions and investigated their photovoltaic characteristics under various light intensities. Low series (Rs) and high shunt (Rsh) resistances are essential prerequisites for good device properties under standard illumination (100 mW cm-2). Considering these factors, among three polymers, PDTBTBO polymer solar cells (PSCs) exhibited the most desirable characteristics, with peak power conversion efficiencies (PCE) of 7.52 and 9.60% by being blended with PC71BM under standard and dim light (2.5 mW cm-2), respectively. P2FDTBTBO PSCs exhibited a low PCE of 3.69% under standard light due to significant charge recombination with high Rs (9.42 Ω cm2). However, the PCE was remarkably improved by 2.3 times (8.33% PCE) under dim light, showing negligible decrease in open-circuit voltage and remarkable increase in fill factor, which is due to an exceptionally high Rsh of over 1000 kΩ cm2. Rs is less significant under dim light because the generated current is too small to cause noticeable Rs-induced voltage losses. Instead, high Rsh becomes more important to avoid leakage currents. This work provides important tips to further optimize PSCs for indoor applications with low-power electronic devices such as Internet of things sensors."
46,20,2018,5.41,5.41,10.42,0.59,0.88,ITIC,5.51,3.84,1.67,CCCCCCC(C=C1)=CC=C1C2(C3=CC=C(CCCCCC)C=C3)C4=CC5=C(C(C6=C5SC7=C6SC(/C=C8C(C(C=CC=C9)=C9C\8=C(C#N)\C#N)=O)=C7)(C%10=CC=C(CCCCCC)C=C%10)C%11=CC=C(CCCCCC)C=C%11)C=C4C%12=C2C(SC(/C=C%13C(C(C=CC=C%14)=C%14C\%13=C(C#N)/C#N)=O)=C%15)=C%15S%12,1427.96,PDTBT_BO,5.49,3.73,1.76,CCCCCCC(CCCC)COC1=C(C)C2=NSN=C2C(C3=CC=C(C4=CC=C(C)S4)S3)=C1OCC(CCCC)CCCCCC,77.0,35.0,2.2,1.0,1.0,CB,ODT,,,,ACS Appl. Mater. Interfaces,10.1021/acsami.7b18152,"We synthesized three semicrystalline polymers (PTTBTBO, PDTBTBO, and P2FDTBTBO) by modulating the intra- and intermolecular noncovalent Coulombic interactions and investigated their photovoltaic characteristics under various light intensities. Low series (Rs) and high shunt (Rsh) resistances are essential prerequisites for good device properties under standard illumination (100 mW cm-2). Considering these factors, among three polymers, PDTBTBO polymer solar cells (PSCs) exhibited the most desirable characteristics, with peak power conversion efficiencies (PCE) of 7.52 and 9.60% by being blended with PC71BM under standard and dim light (2.5 mW cm-2), respectively. P2FDTBTBO PSCs exhibited a low PCE of 3.69% under standard light due to significant charge recombination with high Rs (9.42 Ω cm2). However, the PCE was remarkably improved by 2.3 times (8.33% PCE) under dim light, showing negligible decrease in open-circuit voltage and remarkable increase in fill factor, which is due to an exceptionally high Rsh of over 1000 kΩ cm2. Rs is less significant under dim light because the generated current is too small to cause noticeable Rs-induced voltage losses. Instead, high Rsh becomes more important to avoid leakage currents. This work provides important tips to further optimize PSCs for indoor applications with low-power electronic devices such as Internet of things sensors."
47,20,2018,2.46,2.46,7.04,0.38,0.92,ITIC,5.51,3.84,1.67,CCCCCCC(C=C1)=CC=C1C2(C3=CC=C(CCCCCC)C=C3)C4=CC5=C(C(C6=C5SC7=C6SC(/C=C8C(C(C=CC=C9)=C9C\8=C(C#N)\C#N)=O)=C7)(C%10=CC=C(CCCCCC)C=C%10)C%11=CC=C(CCCCCC)C=C%11)C=C4C%12=C2C(SC(/C=C%13C(C(C=CC=C%14)=C%14C\%13=C(C#N)/C#N)=O)=C%15)=C%15S%12,1427.96,P2FDTBT_BO,5.57,3.94,1.63,CCCCCCC(CCCC)COC1=C(C)C2=NSN=C2C(C3=CC(F)=C(C4=C(F)C=C(C)S4)S3)=C1OCC(CCCC)CCCCCC,108.0,36.0,3.0,1.0,1.0,CB,ODT,,,,ACS Appl. Mater. Interfaces,10.1021/acsami.7b18152,"We synthesized three semicrystalline polymers (PTTBTBO, PDTBTBO, and P2FDTBTBO) by modulating the intra- and intermolecular noncovalent Coulombic interactions and investigated their photovoltaic characteristics under various light intensities. Low series (Rs) and high shunt (Rsh) resistances are essential prerequisites for good device properties under standard illumination (100 mW cm-2). Considering these factors, among three polymers, PDTBTBO polymer solar cells (PSCs) exhibited the most desirable characteristics, with peak power conversion efficiencies (PCE) of 7.52 and 9.60% by being blended with PC71BM under standard and dim light (2.5 mW cm-2), respectively. P2FDTBTBO PSCs exhibited a low PCE of 3.69% under standard light due to significant charge recombination with high Rs (9.42 Ω cm2). However, the PCE was remarkably improved by 2.3 times (8.33% PCE) under dim light, showing negligible decrease in open-circuit voltage and remarkable increase in fill factor, which is due to an exceptionally high Rsh of over 1000 kΩ cm2. Rs is less significant under dim light because the generated current is too small to cause noticeable Rs-induced voltage losses. Instead, high Rsh becomes more important to avoid leakage currents. This work provides important tips to further optimize PSCs for indoor applications with low-power electronic devices such as Internet of things sensors."
