Repository: lunayuehuang/AI-Powered-Materials-Dataset-Construction

# AI-PowerDatasetConstruction
This is the gitHub for the research work of AI-powered workflow for constructing organic materials databases from literature: integrating Large Language Models

File: data/Nonfullerene_OPV_Abstract.csv (part 3 of 22)
ID,Ref,year,PCE_max(%),PCE_ave(%),Jsc(mA/cm2),FF,Voc(V),Nickname(n),-HOMO_n(eV),-LUMO_n(eV),Eg_n(eV),n(SMILES),M (g/mol),Nickname(p),-HOMO_p(eV),-LUMO_p(eV),Eg_p(eV),p(SMILES),Mw (kg/mol),Mn(kg/mol),PDI,p/n ratio (p),p/n ratio (n),Solvent,Additive,TA (oC),thick (nm),Unnamed: 28,Journal,DOI,Abstract
48,21,2018,4.71,4.6,11.55,0.47,0.85,TPC,6.06,3.75,2.31,O=C(N(C(CCC)CCC)C1=O)C2=CC=C(C3=C4C=CC1C32)C5=CC(C(C=C6)=CC=C6C(C7=CC=C(C8=CC9=C%10C(C%11=CC=C%12C%13=C%11C9=CC=C%13C(N(C(CCC)CCC)C%12=O)=O)=CC=C(C%14=O)C%10C8C(N%14C(CCC)CCC)=O)C=C7)(C%15=CC=C(C%16=CC%17=C%18C(C%19=CC=C%20C%21=C%19C%17=CC=C%21C(N(C(CCC)CCC)C%20=O)=O)=CC=C(C%22=O)C%18C%16C(N%22C(CCC)CCC)=O)C=C%15)C%23=CC=C(C%24=C%25C%26=C(C%27=CC=C%26C(N(C(CCC)CCC)C%25=O)=O)C(C%28=CC=C(C%29=O)C%30C%28=C%27C=CC%30C(N%29C(CCC)CCC)=O)=C%24)C=C%23)=C%31C%32=C5C4=CC=C%32C(N(C(CCC)CCC)C%31=O)=O,2667.36,PTB7-Th,5.04,3.45,1.59,O=C(OCC(CC)CCCC)C1=C(F)C2=C(C)SC(C3=CC4=C(C(C5=CC=C(CC(CC)CCCC)S5)=C(C=C(C)S6)C6=C4C7=CC=C(CC(CC)CCCC)S7)S3)=C2S1,124.0,72.9,1.7,1.0,1.5,CB,,,90.0,,ACS Appl. Mater. Interfaces,10.1021/acsami.7b18717,"Two types of electron acceptors were synthesized by coupling two kinds of electron-rich cores with four equivalent perylene diimides (PDIs) at the α-position. With fully aromatic cores, TPB and TPSe have π-orbitals spread continuously over the whole aromatic conjugated backbone, unlike TPC and TPSi, which contain isolated PDI units due to the use of a tetrahedron carbon or silicon linker. Density functional theory calculations of the projected density of states showed that the highest occupied molecular orbital (HOMO) and lowest unoccupied molecular orbital (LUMO) for TPB are localized in separate regions of space. Further, the LUMO of TPB shows a greater contribution from the orbitals belonging to the connective core of the molecules than that of TPC. Overall, the properties of the HOMO and LUMO point at increased intra-molecular delocalization of negative charge carriers for TPB and TPSe than for TPC and TPSi and hence at a more facile intra-molecular charge transfer for the former. The film absorption and emission spectra showed evidences for the inter-molecular electron delocalization in TPB and TPSe, which is consistent with the network structure revealed by X-ray diffraction studies on single crystals of TPB. These features benefit the formation of charge transfer states and/or facilitate charge transport. Thus, higher electron mobility and higher charge dissociation probabilities under Jsc condition were observed in blend films of TPB:PTB7-Th and TPSe:PTB7-Th than those in TPC:PTB7-Th and TPSi:PTB7-Th blend films. As a result, the Jsc and fill factor values of 15.02 mA/cm2, 0.58 and 14.36 mA/cm2, 0.55 for TPB- and TPSe-based solar cell are observed, whereas those for TPC and TPSi are 11.55 mA/cm2, 0.47 and 10.35 mA/cm2, 0.42, respectively."
49,21,2018,3.68,3.64,10.35,0.42,0.83,TPSi,6.06,3.77,2.29,O=C(N(C(CCC)CCC)C1=O)C2=CC=C(C3=C4C=CC1C32)C5=CC(C(C=C6)=CC=C6[Si](C7=CC=C(C8=CC9=C%10C(C%11=CC=C%12C%13=C%11C9=CC=C%13C(N(C(CCC)CCC)C%12=O)=O)=CC=C(C%14=O)C%10C8C(N%14C(CCC)CCC)=O)C=C7)(C%15=CC=C(C%16=CC%17=C%18C(C%19=CC=C%20C%21=C%19C%17=CC=C%21C(N(C(CCC)CCC)C%20=O)=O)=CC=C(C%22=O)C%18C%16C(N%22C(CCC)CCC)=O)C=C%15)C%23=CC=C(C%24=C%25C%26=C(C%27=CC=C%26C(N(C(CCC)CCC)C%25=O)=O)C(C%28=CC=C(C%29=O)C%30C%28=C%27C=CC%30C(N%29C(CCC)CCC)=O)=C%24)C=C%23)=C%31C%32=C5C4=CC=C%32C(N(C(CCC)CCC)C%31=O)=O,2683.44,PTB7-Th,5.04,3.45,1.59,O=C(OCC(CC)CCCC)C1=C(F)C2=C(C)SC(C3=CC4=C(C(C5=CC=C(CC(CC)CCCC)S5)=C(C=C(C)S6)C6=C4C7=CC=C(CC(CC)CCCC)S7)S3)=C2S1,124.0,72.9,1.7,1.0,1.5,CB,,,90.0,,ACS Appl. Mater. Interfaces,10.1021/acsami.7b18717,"Two types of electron acceptors were synthesized by coupling two kinds of electron-rich cores with four equivalent perylene diimides (PDIs) at the α-position. With fully aromatic cores, TPB and TPSe have π-orbitals spread continuously over the whole aromatic conjugated backbone, unlike TPC and TPSi, which contain isolated PDI units due to the use of a tetrahedron carbon or silicon linker. Density functional theory calculations of the projected density of states showed that the highest occupied molecular orbital (HOMO) and lowest unoccupied molecular orbital (LUMO) for TPB are localized in separate regions of space. Further, the LUMO of TPB shows a greater contribution from the orbitals belonging to the connective core of the molecules than that of TPC. Overall, the properties of the HOMO and LUMO point at increased intra-molecular delocalization of negative charge carriers for TPB and TPSe than for TPC and TPSi and hence at a more facile intra-molecular charge transfer for the former. The film absorption and emission spectra showed evidences for the inter-molecular electron delocalization in TPB and TPSe, which is consistent with the network structure revealed by X-ray diffraction studies on single crystals of TPB. These features benefit the formation of charge transfer states and/or facilitate charge transport. Thus, higher electron mobility and higher charge dissociation probabilities under Jsc condition were observed in blend films of TPB:PTB7-Th and TPSe:PTB7-Th than those in TPC:PTB7-Th and TPSi:PTB7-Th blend films. As a result, the Jsc and fill factor values of 15.02 mA/cm2, 0.58 and 14.36 mA/cm2, 0.55 for TPB- and TPSe-based solar cell are observed, whereas those for TPC and TPSi are 11.55 mA/cm2, 0.47 and 10.35 mA/cm2, 0.42, respectively."
50,21,2018,7.38,7.08,15.02,0.58,0.81,TPB,5.94,3.79,2.15,O=C(N(C(CCC)CCC)C1=O)C2=CC=C(C3=C4C=CC1=C32)C5=CC(C(S6)=CC7=C6C(C8=CC=C(C9=CC%10=C%11C(C%12=CC=C%13C%14=C%12C%10=CC=C%14C(N(C(CCC)CCC)C%13=O)=O)=CC=C(C%15=O)C%11=C9C(N%15C(CCC)CCC)=O)S8)=C(C=C(C%16=CC%17=C%18C(C%19=CC=C%20C%21=C%19C%17=CC=C%21C(N(C(CCC)CCC)C%20=O)=O)=CC=C(C%22=O)C%18=C%16C(N%22C(CCC)CCC)=O)S%23)C%23=C7C%24=CC=C(C%25=C%26C%27=C(C%28=CC=C%27C(N(C(CCC)CCC)C%26=O)=O)C(C%29=CC=C(C(N(C(CCC)CCC)C%30=O)=O)C%31=C%30C=CC%28=C%29%31)=C%25)S%24)=C%32C%33=C5C4=CC=C%33C(N(C(CCC)CCC)C%32=O)=O,2693.38,PTB7-Th,5.04,3.45,1.59,O=C(OCC(CC)CCCC)C1=C(F)C2=C(C)SC(C3=CC4=C(C(C5=CC=C(CC(CC)CCCC)S5)=C(C=C(C)S6)C6=C4C7=CC=C(CC(CC)CCCC)S7)S3)=C2S1,124.0,72.9,1.7,1.0,1.5,CB,,,90.0,,ACS Appl. Mater. Interfaces,10.1021/acsami.7b18717,"Two types of electron acceptors were synthesized by coupling two kinds of electron-rich cores with four equivalent perylene diimides (PDIs) at the α-position. With fully aromatic cores, TPB and TPSe have π-orbitals spread continuously over the whole aromatic conjugated backbone, unlike TPC and TPSi, which contain isolated PDI units due to the use of a tetrahedron carbon or silicon linker. Density functional theory calculations of the projected density of states showed that the highest occupied molecular orbital (HOMO) and lowest unoccupied molecular orbital (LUMO) for TPB are localized in separate regions of space. Further, the LUMO of TPB shows a greater contribution from the orbitals belonging to the connective core of the molecules than that of TPC. Overall, the properties of the HOMO and LUMO point at increased intra-molecular delocalization of negative charge carriers for TPB and TPSe than for TPC and TPSi and hence at a more facile intra-molecular charge transfer for the former. The film absorption and emission spectra showed evidences for the inter-molecular electron delocalization in TPB and TPSe, which is consistent with the network structure revealed by X-ray diffraction studies on single crystals of TPB. These features benefit the formation of charge transfer states and/or facilitate charge transport. Thus, higher electron mobility and higher charge dissociation probabilities under Jsc condition were observed in blend films of TPB:PTB7-Th and TPSe:PTB7-Th than those in TPC:PTB7-Th and TPSi:PTB7-Th blend films. As a result, the Jsc and fill factor values of 15.02 mA/cm2, 0.58 and 14.36 mA/cm2, 0.55 for TPB- and TPSe-based solar cell are observed, whereas those for TPC and TPSi are 11.55 mA/cm2, 0.47 and 10.35 mA/cm2, 0.42, respectively."
51,21,2018,6.61,6.32,14.36,0.55,0.81,TPSe,5.97,3.81,2.16,O=C(N(C(CCC)CCC)C1=O)C2=CC=C(C3=C4C=CC1=C32)C5=CC(C(S6)=CC7=C6C(C8=CC=C(C9=CC%10=C%11C(C%12=CC=C%13C%14=C%12C%10=CC=C%14C(N(C(CCC)CCC)C%13=O)=O)=CC=C(C%15=O)C%11=C9C(N%15C(CCC)CCC)=O)[Se]8)=C(C=C(C%16=CC%17=C%18C(C%19=CC=C%20C%21=C%19C%17=CC=C%21C(N(C(CCC)CCC)C%20=O)=O)=CC=C(C%22=O)C%18=C%16C(N%22C(CCC)CCC)=O)S%23)C%23=C7C%24=CC=C(C%25=C%26C%27=C(C%28=CC=C%27C(N(C(CCC)CCC)C%26=O)=O)C(C%29=CC=C(C(N(C(CCC)CCC)C%30=O)=O)C%31=C%30C=CC%28=C%29%31)=C%25)[Se]%24)=C%32C%33=C5C4=CC=C%33C(N(C(CCC)CCC)C%32=O)=O,2787.18,PTB7-Th,5.04,3.45,1.59,O=C(OCC(CC)CCCC)C1=C(F)C2=C(C)SC(C3=CC4=C(C(C5=CC=C(CC(CC)CCCC)S5)=C(C=C(C)S6)C6=C4C7=CC=C(CC(CC)CCCC)S7)S3)=C2S1,124.0,72.9,1.7,1.0,1.5,CB,,,90.0,,ACS Appl. Mater. Interfaces,10.1021/acsami.7b18717,"Two types of electron acceptors were synthesized by coupling two kinds of electron-rich cores with four equivalent perylene diimides (PDIs) at the α-position. With fully aromatic cores, TPB and TPSe have π-orbitals spread continuously over the whole aromatic conjugated backbone, unlike TPC and TPSi, which contain isolated PDI units due to the use of a tetrahedron carbon or silicon linker. Density functional theory calculations of the projected density of states showed that the highest occupied molecular orbital (HOMO) and lowest unoccupied molecular orbital (LUMO) for TPB are localized in separate regions of space. Further, the LUMO of TPB shows a greater contribution from the orbitals belonging to the connective core of the molecules than that of TPC. Overall, the properties of the HOMO and LUMO point at increased intra-molecular delocalization of negative charge carriers for TPB and TPSe than for TPC and TPSi and hence at a more facile intra-molecular charge transfer for the former. The film absorption and emission spectra showed evidences for the inter-molecular electron delocalization in TPB and TPSe, which is consistent with the network structure revealed by X-ray diffraction studies on single crystals of TPB. These features benefit the formation of charge transfer states and/or facilitate charge transport. Thus, higher electron mobility and higher charge dissociation probabilities under Jsc condition were observed in blend films of TPB:PTB7-Th and TPSe:PTB7-Th than those in TPC:PTB7-Th and TPSi:PTB7-Th blend films. As a result, the Jsc and fill factor values of 15.02 mA/cm2, 0.58 and 14.36 mA/cm2, 0.55 for TPB- and TPSe-based solar cell are observed, whereas those for TPC and TPSi are 11.55 mA/cm2, 0.47 and 10.35 mA/cm2, 0.42, respectively."
52,22,2018,4.03,3.7,6.02,0.67,1.0,Qx1,5.42,3.68,1.74,CCCCCCC(C=C1)=CC=C1C(C2=C3SC(C4=CC=C(/C=C5C(N(CC)C(S\5)=S)=O)C6=C4N=C(C7=CC=CC=C7)C(C8=CC=CC=C8)=N6)=C2)(C9=CC=C(CCCCCC)C=C9)C%10=C3C=C(C(C%11=C%12SC(C%13=CC=C(/C=C%14C(N(CC)C(S\%14)=S)=O)C%15=C%13N=C(C%16=CC=CC=C%16)C(C%17=CC=CC=C%17)=N%15)=C%11)(C%18=CC=C(CCCCCC)C=C%18)C%19=CC=C(CCCCCC)C=C%19)C%12=C%10,1810.54,P3HT,5.2,3.2,2.0,CC1=CC(CCCCCC)=C(C)S1,21.1,11.6,1.82,1.0,0.6,DCB,CN,150,,,ACS Appl. Mater. Interfaces,10.1021/acsami.8b00216,"We used the quinoxaline (Qx) unit to design and synthesize two nonfullerene small-molecule acceptors of Qx1 and Qx1b with an A2-A1-D-A1-A2 skeleton, where indacenodithiophene (IDT), Qx, and rhodanine (R) were adopted as the central donor (D), bridge acceptors (A1), and terminal acceptors (A2), respectively. Qx1 and Qx1b contain different side chains of 4-hexylphenyl and octyl in the central IDT segment to modulate the properties of final small molecules. Both small molecules show good thermal stability, high solubility, and strong and broad absorption spectra with optical band gaps of 1.74 and 1.68 eV, respectively. Qx1 and Qx1b exhibit the complementary absorption spectra with the classic poly(3-hexylthiophene) (P3HT) and the high-lying lowest unoccupied molecular orbital energy levels of -3.60 and -3.66 eV, respectively. Polymer solar cells based on P3HT:Qx1 showed a high open-circuit voltage ( Voc) of 1.00 V and a power conversion efficiency (PCE) of 4.03%, whereas P3HT:Qx1b achieved a Voc of 0.95 V and a PCE of 4.81%. These results demonstrate that the Qx unit is also an effective building block to construct promising n-type nonfullerene small molecules to realize a relatively high Voc and PCE for P3HT-based solar cells."
53,22,2018,4.81,4.64,7.34,0.69,0.95,Qx2b,5.35,3.67,1.68,O=C(N(CC)C(S/1)=S)C1=C/C(C2=C3N=C(C4=CC=CC=C4)C(C5=CC=CC=C5)=N2)=CC=C3C(S6)=CC7=C6C8=CC(C(CCCCCCCC)(CCCCCCCC)C9=C%10SC(C%11=CC=C(/C=C%12C(N(CC)C(S\%12)=S)=O)C%13=C%11N=C(C%14=CC=CC=C%14)C(C%15=CC=CC=C%15)=N%13)=C9)=C%10C=C8C7(CCCCCCCC)CCCCCCCC,1618.36,P3HT,5.0,3.1,1.9,CC1=CC(CCCCCC)=C(C)S1,21.1,11.6,1.82,1.0,1.25,DCB,CN,150,,,ACS Appl. Mater. Interfaces,10.1021/acsami.8b00216,"We used the quinoxaline (Qx) unit to design and synthesize two nonfullerene small-molecule acceptors of Qx1 and Qx1b with an A2-A1-D-A1-A2 skeleton, where indacenodithiophene (IDT), Qx, and rhodanine (R) were adopted as the central donor (D), bridge acceptors (A1), and terminal acceptors (A2), respectively. Qx1 and Qx1b contain different side chains of 4-hexylphenyl and octyl in the central IDT segment to modulate the properties of final small molecules. Both small molecules show good thermal stability, high solubility, and strong and broad absorption spectra with optical band gaps of 1.74 and 1.68 eV, respectively. Qx1 and Qx1b exhibit the complementary absorption spectra with the classic poly(3-hexylthiophene) (P3HT) and the high-lying lowest unoccupied molecular orbital energy levels of -3.60 and -3.66 eV, respectively. Polymer solar cells based on P3HT:Qx1 showed a high open-circuit voltage ( Voc) of 1.00 V and a power conversion efficiency (PCE) of 4.03%, whereas P3HT:Qx1b achieved a Voc of 0.95 V and a PCE of 4.81%. These results demonstrate that the Qx unit is also an effective building block to construct promising n-type nonfullerene small molecules to realize a relatively high Voc and PCE for P3HT-based solar cells."
54,23,2018,3.26,3.26,8.96,0.42,0.87,3r,5.82,3.87,1.95,O=C(N(C(CCCCCC)CCCCCC)C1=O)C2=CC=C(C3=C4C=CC1C32)C5=C(C6=CC7=C(CC(CC)CCCC)C8=C(C=C(C9=CC%10C%11C%12=C9C%13=CC=C(C(N%14C(CCCCCC)CCCCCC)=O)C%15=C%13C(C%12=CC=C%11C(N(C(CCCCCC)CCCCCC)C%10=O)=O)=CC=C%15C%14=O)S8)C(CC(CC)CCCC)=C7S6)C=C%16C%17=C5C4=CC=C%17C(N(C(CCCCCC)CCCCCC)C%16=O)=O,1924.82,PTB7-Th,5.29,3.72,1.57,O=C(OCC(CC)CCCC)C1=C(F)C2=C(C)SC(C3=CC4=C(C(C5=CC=C(CC(CC)CCCC)S5)=C(C=C(C)S6)C6=C4C7=CC=C(CC(CC)CCCC)S7)S3)=C2S1,124.0,72.9,1.7,1.0,2.0,CB,DIO,,,,ACS Appl. Mater. Interfaces,10.1021/acsami.8b01308,"The open-circuit voltage ( Voc) loss has always been a major factor in lowering power conversion efficiencies (PCEs) in bulk heterojunction organic photovoltaic cells (OPVs). A method to improve the Voc is indispensable to achieve high PCEs. In this paper, we investigated a series of perylene diimide-based ladder-type molecules as electron acceptors in nonfullerene OPVs. The D-A ladder-type structures described here lock our π-systems into a planar structure and eliminate bond twisting associated with linear conjugated systems. This enlarges the interface energy gap (Δ EDA), extends electronic delocalization, and hence improves the Voc. More importantly, these devices showed an increase in Voc without compromising either the Jsc or the FF. C5r exhibited a strong intermolecular interaction and a PCE value of 6.1%. Moreover, grazing-incident wide-angle X-ray scattering analysis and atomic force microscopy images suggested that our fused-ring acceptors showed a suitable domain size and uniform blend films, which were not affected by their rigid molecular structures."
55,23,2018,3.75,3.75,9.31,0.43,0.94,C3r,5.9,3.84,2.06,O=C(N(C(CCCCCC)CCCCCC)C1=O)C2=CC3=C(C4=C5C=CC1C42)C6=C(C7=C3SC8=C7C(CC(CC)CCCC)=C9C(C%10=C(C(C=C%11C(N(C(CCCCCC)CCCCCC)C%12=O)=O)=C%13C%14=C%11C%12=CC=C%14C%15=CC=C(C%16=O)C%17C%15=C%13C%10=CC%17C(N%16C(CCCCCC)CCCCCC)=O)S9)=C8CC(CC)CCCC)C=C%18C%19=C6C5=CC=C%19C(N(C(CCCCCC)CCCCCC)C%18=O)=O,1920.79,PTB7-Th,5.29,3.72,1.57,O=C(OCC(CC)CCCC)C1=C(F)C2=C(C)SC(C3=CC4=C(C(C5=CC=C(CC(CC)CCCC)S5)=C(C=C(C)S6)C6=C4C7=CC=C(CC(CC)CCCC)S7)S3)=C2S1,124.0,72.9,1.7,1.0,2.0,CB,DIO,,,,ACS Appl. Mater. Interfaces,10.1021/acsami.8b01308,"The open-circuit voltage ( Voc) loss has always been a major factor in lowering power conversion efficiencies (PCEs) in bulk heterojunction organic photovoltaic cells (OPVs). A method to improve the Voc is indispensable to achieve high PCEs. In this paper, we investigated a series of perylene diimide-based ladder-type molecules as electron acceptors in nonfullerene OPVs. The D-A ladder-type structures described here lock our π-systems into a planar structure and eliminate bond twisting associated with linear conjugated systems. This enlarges the interface energy gap (Δ EDA), extends electronic delocalization, and hence improves the Voc. More importantly, these devices showed an increase in Voc without compromising either the Jsc or the FF. C5r exhibited a strong intermolecular interaction and a PCE value of 6.1%. Moreover, grazing-incident wide-angle X-ray scattering analysis and atomic force microscopy images suggested that our fused-ring acceptors showed a suitable domain size and uniform blend films, which were not affected by their rigid molecular structures."
56,23,2018,2.97,2.97,8.39,0.4,0.89,5r,5.68,3.87,1.81,O=C(N(C(CCCCCC)CCCCCC)C1=O)C2=CC=C(C3=C4C=CC1C32)C5=C(C6=CC7=C(S6)C8=C(CC(CC)CCCC)C9=C(C(SC(C%10=CC%11C%12C%13=C%10C%14=CC=C(C(N%15C(CCCCCC)CCCCCC)=O)C%16=C%14C(C%13=CC=C%12C(N(C(CCCCCC)CCCCCC)C%11=O)=O)=CC=C%16C%15=O)=C%17)=C%17S9)C(CC(CC)CCCC)=C8S7)C=C%18C%19=C5C4=CC=C%19C(N(C(CCCCCC)CCCCCC)C%18=O)=O,2036.99,PTB7-Th,5.29,3.72,1.57,O=C(OCC(CC)CCCC)C1=C(F)C2=C(C)SC(C3=CC4=C(C(C5=CC=C(CC(CC)CCCC)S5)=C(C=C(C)S6)C6=C4C7=CC=C(CC(CC)CCCC)S7)S3)=C2S1,124.0,72.9,1.7,1.0,2.0,CB,DIO,,,,ACS Appl. Mater. Interfaces,10.1021/acsami.8b01308,"The open-circuit voltage ( Voc) loss has always been a major factor in lowering power conversion efficiencies (PCEs) in bulk heterojunction organic photovoltaic cells (OPVs). A method to improve the Voc is indispensable to achieve high PCEs. In this paper, we investigated a series of perylene diimide-based ladder-type molecules as electron acceptors in nonfullerene OPVs. The D-A ladder-type structures described here lock our π-systems into a planar structure and eliminate bond twisting associated with linear conjugated systems. This enlarges the interface energy gap (Δ EDA), extends electronic delocalization, and hence improves the Voc. More importantly, these devices showed an increase in Voc without compromising either the Jsc or the FF. C5r exhibited a strong intermolecular interaction and a PCE value of 6.1%. Moreover, grazing-incident wide-angle X-ray scattering analysis and atomic force microscopy images suggested that our fused-ring acceptors showed a suitable domain size and uniform blend films, which were not affected by their rigid molecular structures."
57,23,2018,5.59,5.59,12.5,0.47,0.95,C5r,5.69,3.82,1.87,O=C(N(C(CCCCCC)CCCCCC)C1=O)C2=CC3=C(C4=C5C=CC1C42)C6=C(C7=C3C8=C(S7)C9=C(CC(CC)CCCC)C%10=C(C(SC%11=C%12C(C=C%13C(N(C(CCCCCC)CCCCCC)C%14=O)=O)=C%15C%16=C%13C%14=CC=C%16C%17=CC=C(C%18=O)C%19C%17=C%15C%11=CC%19C(N%18C(CCCCCC)CCCCCC)=O)=C%12S%10)C(CC(CC)CCCC)=C9S8)C=C%20C%21=C6C5=CC=C%21C(N(C(CCCCCC)CCCCCC)C%20=O)=O,2032.95,PTB7-Th,5.29,3.72,1.57,O=C(OCC(CC)CCCC)C1=C(F)C2=C(C)SC(C3=CC4=C(C(C5=CC=C(CC(CC)CCCC)S5)=C(C=C(C)S6)C6=C4C7=CC=C(CC(CC)CCCC)S7)S3)=C2S1,124.0,72.9,1.7,1.0,2.0,CB,DIO,,,,ACS Appl. Mater. Interfaces,10.1021/acsami.8b01308,"The open-circuit voltage ( Voc) loss has always been a major factor in lowering power conversion efficiencies (PCEs) in bulk heterojunction organic photovoltaic cells (OPVs). A method to improve the Voc is indispensable to achieve high PCEs. In this paper, we investigated a series of perylene diimide-based ladder-type molecules as electron acceptors in nonfullerene OPVs. The D-A ladder-type structures described here lock our π-systems into a planar structure and eliminate bond twisting associated with linear conjugated systems. This enlarges the interface energy gap (Δ EDA), extends electronic delocalization, and hence improves the Voc. More importantly, these devices showed an increase in Voc without compromising either the Jsc or the FF. C5r exhibited a strong intermolecular interaction and a PCE value of 6.1%. Moreover, grazing-incident wide-angle X-ray scattering analysis and atomic force microscopy images suggested that our fused-ring acceptors showed a suitable domain size and uniform blend films, which were not affected by their rigid molecular structures."
58,23,2018,1.85,1.85,5.38,0.39,0.88,9r,5.44,3.87,1.57,O=C(N(C(CCCCCC)CCCCCC)C1=O)C2=CC=C(C3=C4C=CC1C32)C5=C(C(S6)=CC(C6=C7CC(CC)CCCC)=C(CC(CC)CCCC)C8=C7C9=C(S8)C%10=C(CC(CC)CCCC)C%11=C(C(SC%12=C%13C(CC(CC)CCCC)=C%14C(C=C(C%15=CC%16C%17C%18=C%15C%19=CC=C(C(N%20C(CCCCCC)CCCCCC)=O)C%21=C%19C(C%18=CC=C%17C(N(C(CCCCCC)CCCCCC)C%16=O)=O)=CC=C%21C%20=O)S%14)=C%12CC(CC)CCCC)=C%13S%11)C(CC(CC)CCCC)=C%10S9)C=C%22C%23=C5C4=CC=C%23C(N(C(CCCCCC)CCCCCC)C%22=O)=O,2698.13,PTB7-Th,5.29,3.72,1.57,O=C(OCC(CC)CCCC)C1=C(F)C2=C(C)SC(C3=CC4=C(C(C5=CC=C(CC(CC)CCCC)S5)=C(C=C(C)S6)C6=C4C7=CC=C(CC(CC)CCCC)S7)S3)=C2S1,124.0,72.9,1.7,1.0,2.0,CB,DIO,,,,ACS Appl. Mater. Interfaces,10.1021/acsami.8b01308,"The open-circuit voltage ( Voc) loss has always been a major factor in lowering power conversion efficiencies (PCEs) in bulk heterojunction organic photovoltaic cells (OPVs). A method to improve the Voc is indispensable to achieve high PCEs. In this paper, we investigated a series of perylene diimide-based ladder-type molecules as electron acceptors in nonfullerene OPVs. The D-A ladder-type structures described here lock our π-systems into a planar structure and eliminate bond twisting associated with linear conjugated systems. This enlarges the interface energy gap (Δ EDA), extends electronic delocalization, and hence improves the Voc. More importantly, these devices showed an increase in Voc without compromising either the Jsc or the FF. C5r exhibited a strong intermolecular interaction and a PCE value of 6.1%. Moreover, grazing-incident wide-angle X-ray scattering analysis and atomic force microscopy images suggested that our fused-ring acceptors showed a suitable domain size and uniform blend films, which were not affected by their rigid molecular structures."
59,23,2018,3.69,3.69,8.89,0.43,0.98,C9r,5.51,3.78,1.73,O=C(N(C(CCCCCC)CCCCCC)C1=O)C2=CC3=C(C4=C5C=CC1C42)C6=C(C7=C3SC8=C(CC(CC)CCCC)C9=C(C(CC(CC)CCCC)=C87)SC%10=C9SC%11=C(CC(CC)CCCC)C(C(SC%12=C%13C(CC(CC)CCCC)=C%14C(C%15=C(C(C=C%16C(N(C(CCCCCC)CCCCCC)C%17=O)=O)=C%18C%19=C%16C%17=CC=C%19C%20=CC=C(C%21=O)C%22C%20=C%18C%15=CC%22C(N%21C(CCCCCC)CCCCCC)=O)S%14)=C%12CC(CC)CCCC)=C%13S%23)=C%23C(CC(CC)CCCC)=C%11%10)C=C%24C%25=C6C5=CC=C%25C(N(C(CCCCCC)CCCCCC)C%24=O)=O,2694.1,PTB7-Th,5.29,3.72,1.57,O=C(OCC(CC)CCCC)C1=C(F)C2=C(C)SC(C3=CC4=C(C(C5=CC=C(CC(CC)CCCC)S5)=C(C=C(C)S6)C6=C4C7=CC=C(CC(CC)CCCC)S7)S3)=C2S1,124.0,72.9,1.7,1.0,2.0,CB,DIO,,,,ACS Appl. Mater. Interfaces,10.1021/acsami.8b01308,"The open-circuit voltage ( Voc) loss has always been a major factor in lowering power conversion efficiencies (PCEs) in bulk heterojunction organic photovoltaic cells (OPVs). A method to improve the Voc is indispensable to achieve high PCEs. In this paper, we investigated a series of perylene diimide-based ladder-type molecules as electron acceptors in nonfullerene OPVs. The D-A ladder-type structures described here lock our π-systems into a planar structure and eliminate bond twisting associated with linear conjugated systems. This enlarges the interface energy gap (Δ EDA), extends electronic delocalization, and hence improves the Voc. More importantly, these devices showed an increase in Voc without compromising either the Jsc or the FF. C5r exhibited a strong intermolecular interaction and a PCE value of 6.1%. Moreover, grazing-incident wide-angle X-ray scattering analysis and atomic force microscopy images suggested that our fused-ring acceptors showed a suitable domain size and uniform blend films, which were not affected by their rigid molecular structures."
60,24,2018,9.14,8.92,15.18,0.5755,1.02,IDT-FBTR,5.47,3.65,1.82,CCCCCCC(C=C1)=CC=C1C2(C3=CC=C(CCCCCC)C=C3)C4=CC5=C(C(C6=C5SC(C7=CC(F)=C(C8=CC=C(/C=C9S/C(N(CCCCCCCC)C/9=O)=C(C#N)/C#N)S8)C%10=NSN=C%107)=C6)(C%11=CC=C(CCCCCC)C=C%11)C%12=CC=C(CCCCCC)C=C%12)C=C4C%13=C2C=C(C%14=CC(F)=C(C%15=NSN=C%14%15)C(S%16)=CC=C%16/C=C%17C(N(/C(S\%17)=C(C#N)/C#N)CCCCCCCC)=O)S%13,1950.71,PTB7-Th,5.22,3.64,1.58,O=C(OCC(CC)CCCC)C1=C(F)C2=C(C)SC(C3=CC4=C(C(C5=CC=C(CC(CC)CCCC)S5)=C(C=C(C)S6)C6=C4C7=CC=C(CC(CC)CCCC)S7)S3)=C2S1,124.0,72.9,1.7,1.0,1.5,DCB,CN,,,,ACS Appl. Mater. Interfaces,10.1021/acsami.8b04541,"In this work, a kind of ""donor-acceptor (D-A) combined π-bridge"" based on the regioselective reactivity of monofluoro-substituted benzothiadiazole (FBT) to link a thiophene ring has been designed to construct a new A-π-D-π-A-type small molecular acceptor (IDT-FBTR) with indacenodithiophene (IDT) as a central core (D) and 3-octyl-2-(1,1-dicyanomethylene)rhodanine as an electron-withdrawing terminal group (A). Because of the strong intramolecular push-pull electron effect, the IDT-FBTR shows a strong and broad intramolecular charge-transfer absorption band in the range of 500-750 nm. Especially, as an electron-deficient FBT unit (A') and an electron-rich thiophene ring (D') in ""D-A combined π-bridge"" exert an ""offset effect"" to regulate the highest occupied molecular orbital (HOMO)-lowest unoccupied molecular orbital (LUMO) energy levels of the molecule, a relatively high LUMO energy level can be maintained for IDT-FBTR that is helpful to enhance the open-circuit voltage ( Voc) for highly efficient organic solar cells (OSCs). Therefore, the optimized OSC device based on IDT-FBTR as the acceptor and PTB7-Th as the donor shows a much high Voc of 1.02 V with a relatively low Eloss of 0.56 eV and a best power conversion efficiency of 9.14%."
61,25,2018,9.12,9.03,16.62,0.6001,0.915,ITIC,5.61,4.02,1.59,CCCCCCC(C=C1)=CC=C1C2(C3=CC=C(CCCCCC)C=C3)C4=CC5=C(C(C6=C5SC7=C6SC(/C=C8C(C(C=CC=C9)=C9C\8=C(C#N)\C#N)=O)=C7)(C%10=CC=C(CCCCCC)C=C%10)C%11=CC=C(CCCCCC)C=C%11)C=C4C%12=C2C(SC(/C=C%13C(C(C=CC=C%14)=C%14C\%13=C(C#N)/C#N)=O)=C%15)=C%15S%12,1427.96,PTzBI-S,5.38,3.54,1.84,CC(SC1=C2C3=CC=C(SCC(CC)CCCC)S3)=CC1=C(C4=CC=C(SCC(CC)CCCC)S4)C5=C2C=C(S5)C6=CC=C(C(C7=NN(CCCCCCCC)N=C78)=C(C(C(N9CCCCCCCC)=O)=C8C%10=CC=C(C)S%10)C9=O)S6,38.88,21.6,1.8,1.0,1.5,DCB,,120,,,ACS Appl. Mater. Interfaces,10.1021/acsami.8b05700,"Two novel wide-band gap donor-acceptor-type conjugated copolymers, PTzBI-S and PTzBI-Ph, are designed and synthesized, based on alkylthio-thienyl- or alkylphenyl-substituted benzodithiophene (BDT) derivatives as the electron-donating unit and pyrrolo[3,4- f]benzotriazole-5,7(6 H)-dione as the electron-withdrawing unit. The as-generated copolymers show the comparable optical and electrochemical properties. The alkylthio-thienyl-substituted BDT unit facilities a benign decrease of the highest occupied molecular orbital (HOMO) levels. This consequently enhances open-circuit voltages ( VOC) over 0.9 V in relevant solar cells with the fullerene acceptor ([6, 6]-phenyl-C71-butyric acid methyl ester, PC71BM) or the nonfullerene acceptor (3,9-bis(2-methylene-(3-(1,1-dicyanomethylene)-indanone))-5,5,11,11-tetrakis(4-hexylphenyl)-dithieno[2,3- d:2',3'- d']- s-indaceno[1,2- b:5,6- b']dithiophene, ITIC). The combination studies of Fourier transform photocurrent spectroscopy and electroluminescence further rationalize the VOC difference between solar cells with fullerene and nonfullerene acceptors. An impressively high power conversion efficiency of 10.19% is obtained for the device based on PTzBI-Ph:ITIC, outperforming the 8.84% achieved by the PC71BM-based device. Our results demonstrate that the modification of substituents of BDT units can effectively decrease the HOMO level and consequently improve VOC, ultimately allowing the attainment of high-efficiency polymer solar cells."
62,25,2018,10.19,10.05,16.39,0.6772,0.918,ITIC,5.61,4.02,1.59,CCCCCCC(C=C1)=CC=C1C2(C3=CC=C(CCCCCC)C=C3)C4=CC5=C(C(C6=C5SC7=C6SC(/C=C8C(C(C=CC=C9)=C9C\8=C(C#N)\C#N)=O)=C7)(C%10=CC=C(CCCCCC)C=C%10)C%11=CC=C(CCCCCC)C=C%11)C=C4C%12=C2C(SC(/C=C%13C(C(C=CC=C%14)=C%14C\%13=C(C#N)/C#N)=O)=C%15)=C%15S%12,1427.96,PTzBI-Ph,5.43,3.58,1.85,CC(SC1=C2C3=CC=C(CC(CC)CCCC)C=C3)=CC1=C(C4=CC=C(CC(CC)CCCC)C=C4)C5=C2C=C(S5)C6=CC=C(C(C7=NN(CCCCCCCC)N=C78)=C(C(C(N9CCCCCCCC)=O)=C8C%10=CC=C(C)S%10)C9=O)S6,54.15,19.0,2.85,1.0,1.0,DCB,,120,,,ACS Appl. Mater. Interfaces,10.1021/acsami.8b05700,"Two novel wide-band gap donor-acceptor-type conjugated copolymers, PTzBI-S and PTzBI-Ph, are designed and synthesized, based on alkylthio-thienyl- or alkylphenyl-substituted benzodithiophene (BDT) derivatives as the electron-donating unit and pyrrolo[3,4- f]benzotriazole-5,7(6 H)-dione as the electron-withdrawing unit. The as-generated copolymers show the comparable optical and electrochemical properties. The alkylthio-thienyl-substituted BDT unit facilities a benign decrease of the highest occupied molecular orbital (HOMO) levels. This consequently enhances open-circuit voltages ( VOC) over 0.9 V in relevant solar cells with the fullerene acceptor ([6, 6]-phenyl-C71-butyric acid methyl ester, PC71BM) or the nonfullerene acceptor (3,9-bis(2-methylene-(3-(1,1-dicyanomethylene)-indanone))-5,5,11,11-tetrakis(4-hexylphenyl)-dithieno[2,3- d:2',3'- d']- s-indaceno[1,2- b:5,6- b']dithiophene, ITIC). The combination studies of Fourier transform photocurrent spectroscopy and electroluminescence further rationalize the VOC difference between solar cells with fullerene and nonfullerene acceptors. An impressively high power conversion efficiency of 10.19% is obtained for the device based on PTzBI-Ph:ITIC, outperforming the 8.84% achieved by the PC71BM-based device. Our results demonstrate that the modification of substituents of BDT units can effectively decrease the HOMO level and consequently improve VOC, ultimately allowing the attainment of high-efficiency polymer solar cells."
63,26,2018,4.86,4.85,8.53,0.6622,0.86,IDIC,5.7,3.82,1.88,O=C(C(C=CC=C1)=C1C/2=C(C#N)\C#N)C2=C/C(S3)=CC4=C3C5=C(C4(CCCCCC)CCCCCC)C=C6C(C(CCCCCC)(CCCCCC)C7=C6SC(/C=C8C(C(C=CC=C9)=C9C\8=C(C#N)/C#N)=O)=C7)=C5,1011.4,P1,5.17,2.9,2.27,FC1=C(C2=CC=C(C3=CC=C(C4=CC=C(C)S4)C=C3)S2)C5=NC(C6=CC(OCCCCCCCC)=C(OCCCCCCCC)C=C6)=C(C7=CC=C(OCCCCCCCC)C(OCCCCCCCC)=C7)N=C5C(C)=C1F,41.82,24.6,1.7,1.0,1.0,DCB,DIO,,,,ACS Appl. Mater. Interfaces,10.1021/acsami.8b04432,"We present here a series of wide-band-gap ( Eg: >1.8 eV) polymer donors by incorporating thiophene-flanked phenylene as an electron-donating unit and quinoxaline as an electron-accepting co-unit to attain large open-circuit voltages ( Vocs) and short-circuit currents ( Jscs) in nonfullerene organic solar cells (OSCs). Fluorination was utilized to fine-tailor the energetics of polymer frontier molecular orbitals (FMOs) by replacing a variable number of H atoms on the phenylene moiety with F. It was found that fluorination can effectively modulate the polymer backbone planarity through intramolecular noncovalent S···F and/or H···F interactions. Polymers (P2-P4) show an improved molecular packing with a favorable face-on orientation compared to their nonfluorinated analogue (P1), which is critical to charge carrier transport and collection. When mixed with IDIC, a nonfullerene acceptor, P3 with two F atoms, achieves a remarkable Voc of 1.00 V and a large Jsc of 15.99 mA/cm2, simultaneously, yielding a power-conversion efficiency (PCE) of 9.7%. Notably, the 1.00 V Voc is among the largest values in the IDIC-based OSCs, leading to a small energy loss ( Eloss: 0.62 eV) while maintaining a large PCE. The P3:IDIC blend shows an efficient exciton dissociation through hole transfer even under a small energy offset of 0.16 eV. Further fluorination leads to the polymer P4 with increased chain-twisting and mismatched FMO levels with IDIC, showing the lowest PCE of 2.93%. The results demonstrate that quinoxaline-based copolymers are promising donors for efficient OSCs and the fluorination needs to be fine-adjusted to optimize the interchain packing and physicochemical properties of polymers. Additionally, the structure-property correlations from this work provide useful insights for developing wide-band-gap polymers with low-lying highest occupied molecular orbitals to minimize Eloss and maximize Voc in nonfullerene OSCs for efficient power conversion."
64,26,2018,7.75,7.73,13.15,0.6484,0.91,IDIC,5.7,3.82,1.88,O=C(C(C=CC=C1)=C1C/2=C(C#N)\C#N)C2=C/C(S3)=CC4=C3C5=C(C4(CCCCCC)CCCCCC)C=C6C(C(CCCCCC)(CCCCCC)C7=C6SC(/C=C8C(C(C=CC=C9)=C9C\8=C(C#N)/C#N)=O)=C7)=C5,1011.4,P2,5.33,2.94,2.39,FC1=C(C2=CC=C(C3=CC=C(C4=CC=C(C)S4)C=C3F)S2)C5=NC(C6=CC(OCCCCCCCC)=C(OCCCCCCCC)C=C6)=C(C7=CC=C(OCCCCCCCC)C(OCCCCCCCC)=C7)N=C5C(C)=C1F,67.83,32.3,2.1,1.0,1.0,DCB,DIO,,,,ACS Appl. Mater. Interfaces,10.1021/acsami.8b04432,"We present here a series of wide-band-gap ( Eg: >1.8 eV) polymer donors by incorporating thiophene-flanked phenylene as an electron-donating unit and quinoxaline as an electron-accepting co-unit to attain large open-circuit voltages ( Vocs) and short-circuit currents ( Jscs) in nonfullerene organic solar cells (OSCs). Fluorination was utilized to fine-tailor the energetics of polymer frontier molecular orbitals (FMOs) by replacing a variable number of H atoms on the phenylene moiety with F. It was found that fluorination can effectively modulate the polymer backbone planarity through intramolecular noncovalent S···F and/or H···F interactions. Polymers (P2-P4) show an improved molecular packing with a favorable face-on orientation compared to their nonfluorinated analogue (P1), which is critical to charge carrier transport and collection. When mixed with IDIC, a nonfullerene acceptor, P3 with two F atoms, achieves a remarkable Voc of 1.00 V and a large Jsc of 15.99 mA/cm2, simultaneously, yielding a power-conversion efficiency (PCE) of 9.7%. Notably, the 1.00 V Voc is among the largest values in the IDIC-based OSCs, leading to a small energy loss ( Eloss: 0.62 eV) while maintaining a large PCE. The P3:IDIC blend shows an efficient exciton dissociation through hole transfer even under a small energy offset of 0.16 eV. Further fluorination leads to the polymer P4 with increased chain-twisting and mismatched FMO levels with IDIC, showing the lowest PCE of 2.93%. The results demonstrate that quinoxaline-based copolymers are promising donors for efficient OSCs and the fluorination needs to be fine-adjusted to optimize the interchain packing and physicochemical properties of polymers. Additionally, the structure-property correlations from this work provide useful insights for developing wide-band-gap polymers with low-lying highest occupied molecular orbitals to minimize Eloss and maximize Voc in nonfullerene OSCs for efficient power conversion."
65,26,2018,9.7,9.4,15.99,0.6089,1.0,IDIC,5.7,3.82,1.88,O=C(C(C=CC=C1)=C1C/2=C(C#N)\C#N)C2=C/C(S3)=CC4=C3C5=C(C4(CCCCCC)CCCCCC)C=C6C(C(CCCCCC)(CCCCCC)C7=C6SC(/C=C8C(C(C=CC=C9)=C9C\8=C(C#N)/C#N)=O)=C7)=C5,1011.4,P3,5.54,2.98,2.56,FC1=C(C2=CC=C(C3=CC(F)=C(C4=CC=C(C)S4)C=C3F)S2)C5=NC(C6=CC(OCCCCCCCC)=C(OCCCCCCCC)C=C6)=C(C7=CC=C(OCCCCCCCC)C(OCCCCCCCC)=C7)N=C5C(C)=C1F,92.4,38.5,2.4,1.0,1.0,DCB,DIO,,,,ACS Appl. Mater. Interfaces,10.1021/acsami.8b04432,"We present here a series of wide-band-gap ( Eg: >1.8 eV) polymer donors by incorporating thiophene-flanked phenylene as an electron-donating unit and quinoxaline as an electron-accepting co-unit to attain large open-circuit voltages ( Vocs) and short-circuit currents ( Jscs) in nonfullerene organic solar cells (OSCs). Fluorination was utilized to fine-tailor the energetics of polymer frontier molecular orbitals (FMOs) by replacing a variable number of H atoms on the phenylene moiety with F. It was found that fluorination can effectively modulate the polymer backbone planarity through intramolecular noncovalent S···F and/or H···F interactions. Polymers (P2-P4) show an improved molecular packing with a favorable face-on orientation compared to their nonfluorinated analogue (P1), which is critical to charge carrier transport and collection. When mixed with IDIC, a nonfullerene acceptor, P3 with two F atoms, achieves a remarkable Voc of 1.00 V and a large Jsc of 15.99 mA/cm2, simultaneously, yielding a power-conversion efficiency (PCE) of 9.7%. Notably, the 1.00 V Voc is among the largest values in the IDIC-based OSCs, leading to a small energy loss ( Eloss: 0.62 eV) while maintaining a large PCE. The P3:IDIC blend shows an efficient exciton dissociation through hole transfer even under a small energy offset of 0.16 eV. Further fluorination leads to the polymer P4 with increased chain-twisting and mismatched FMO levels with IDIC, showing the lowest PCE of 2.93%. The results demonstrate that quinoxaline-based copolymers are promising donors for efficient OSCs and the fluorination needs to be fine-adjusted to optimize the interchain packing and physicochemical properties of polymers. Additionally, the structure-property correlations from this work provide useful insights for developing wide-band-gap polymers with low-lying highest occupied molecular orbitals to minimize Eloss and maximize Voc in nonfullerene OSCs for efficient power conversion."
66,26,2018,2.93,2.91,4.82,0.5743,1.06,IDIC,5.7,3.82,1.88,O=C(C(C=CC=C1)=C1C/2=C(C#N)\C#N)C2=C/C(S3)=CC4=C3C5=C(C4(CCCCCC)CCCCCC)C=C6C(C(CCCCCC)(CCCCCC)C7=C6SC(/C=C8C(C(C=CC=C9)=C9C\8=C(C#N)/C#N)=O)=C7)=C5,1011.4,P4,5.68,3.13,2.55,FC1=C(C2=CC=C(C3=C(F)C(F)=C(C4=CC=C(C)S4)C(F)=C3F)S2)C5=NC(C6=CC(OCCCCCCCC)=C(OCCCCCCCC)C=C6)=C(C7=CC=C(OCCCCCCCC)C(OCCCCCCCC)=C7)N=C5C(C)=C1F,83.16,29.7,2.8,1.0,1.0,DCB,DIO,,,,ACS Appl. Mater. Interfaces,10.1021/acsami.8b04432,"We present here a series of wide-band-gap ( Eg: >1.8 eV) polymer donors by incorporating thiophene-flanked phenylene as an electron-donating unit and quinoxaline as an electron-accepting co-unit to attain large open-circuit voltages ( Vocs) and short-circuit currents ( Jscs) in nonfullerene organic solar cells (OSCs). Fluorination was utilized to fine-tailor the energetics of polymer frontier molecular orbitals (FMOs) by replacing a variable number of H atoms on the phenylene moiety with F. It was found that fluorination can effectively modulate the polymer backbone planarity through intramolecular noncovalent S···F and/or H···F interactions. Polymers (P2-P4) show an improved molecular packing with a favorable face-on orientation compared to their nonfluorinated analogue (P1), which is critical to charge carrier transport and collection. When mixed with IDIC, a nonfullerene acceptor, P3 with two F atoms, achieves a remarkable Voc of 1.00 V and a large Jsc of 15.99 mA/cm2, simultaneously, yielding a power-conversion efficiency (PCE) of 9.7%. Notably, the 1.00 V Voc is among the largest values in the IDIC-based OSCs, leading to a small energy loss ( Eloss: 0.62 eV) while maintaining a large PCE. The P3:IDIC blend shows an efficient exciton dissociation through hole transfer even under a small energy offset of 0.16 eV. Further fluorination leads to the polymer P4 with increased chain-twisting and mismatched FMO levels with IDIC, showing the lowest PCE of 2.93%. The results demonstrate that quinoxaline-based copolymers are promising donors for efficient OSCs and the fluorination needs to be fine-adjusted to optimize the interchain packing and physicochemical properties of polymers. Additionally, the structure-property correlations from this work provide useful insights for developing wide-band-gap polymers with low-lying highest occupied molecular orbitals to minimize Eloss and maximize Voc in nonfullerene OSCs for efficient power conversion."
