Repository: lunayuehuang/AI-Powered-Materials-Dataset-Construction

# AI-PowerDatasetConstruction
This is the gitHub for the research work of AI-powered workflow for constructing organic materials databases from literature: integrating Large Language Models

File: data/Nonfullerene-OPV-list.csv (part 4 of 17)
ID,Ref,year,PCE_max(%),PCE_ave(%),Jsc(mA/cm2),FF,Voc(V),Nickname(n),-HOMO_n(eV),-LUMO_n(eV),Eg_n(eV),n(SMILES),M (g/mol),Nickname(p),-HOMO_p(eV),-LUMO_p(eV),Eg_p(eV),p(SMILES),Mw (kg/mol),Mn(kg/mol),PDI,p/n ratio (p),p/n ratio (n),Solvent,Additive,TA (oC),thick (nm),,Journal,DOI
227,96,2017,10.24,10.13,18.29,0.6434,0.87,ITIC,5.51,3.78,1.73,CCCCCCC(C=C1)=CC=C1C2(C3=CC=C(CCCCCC)C=C3)C4=CC5=C(C(C6=C5SC7=C6SC(/C=C8C(C(C=CC=C9)=C9C\8=C(C#N)\C#N)=O)=C7)(C%10=CC=C(CCCCCC)C=C%10)C%11=CC=C(CCCCCC)C=C%11)C=C4C%12=C2C(SC(/C=C%13C(C(C=CC=C%14)=C%14C\%13=C(C#N)/C#N)=O)=C%15)=C%15S%12,1427.96,PTzBI-DT,5.39,3.51,1.88,CC1=CC=C(C2=C(C3=C(C4=NN(CCCCCCCC)N=C42)C5=CC=C(C6=CC7=C(S6)C8=C(C(C9=CC=C(CC(CC)CCCC)S9)=C%10C(SC(C)=C%11)=C%11SC%10=C8C%12=CC=C(CC(CC)CCCC)S%12)S7)S5)C(N(CCCCCCCC)C3=O)=O)S1,145.44,90.9,1.6,1,1,CB,DBE/DIO,NA,,,Adv. Mater.,10.1002/adma.201606396
228,97,2017,8.88,8.67,15.84,0.6126,0.915,ITIC-Th,5.66,3.93,1.73,O=C(C(C=CC=C1)=C1C/2=C(C#N)\C#N)C2=C/C3=CC(S4)=C(S3)C5=C4C6=CC(C(C7=C8SC9=C7SC(/C=C%10C(C(C=CC=C%11)=C%11C\%10=C(C#N)\C#N)=O)=C9)(C%12=CC=C(CCCCCC)S%12)C%13=CC=C(CCCCCC)S%13)=C8C=C6C(C%14=CSC(CCCCCC)=C%14)5C%15=CC=C(CCCCCC)S%15,1452.04,FTAZ,5.38,3.17,2.21,CC1=CC2=C(S1)C(CCC(CCCC)CCCCCC)=C3C=C(SC3=C2CCC(CCCC)CCCCCC)C4=CC=C(S4)C5=C(C(F)=C(C6=NN(N=C65)CC(CCCC)CCCCCC)C7=CC=C(S7)C)F,99.592,42.2,2.36,1,1.5,CF,DIO,NA,100,,Adv. Mater.,10.1002/adma.201700144
229,97,2017,12.1,11.9,19.33,0.7373,0.849,ITIC-Th1,5.74,4.01,1.73,O=C(C(C=C(F)C(F)=C1)=C1C/2=C(C#N)\C#N)C2=C/C3=CC(S4)=C(S3)C5=C4C6=CC(C(C7=C8SC9=C7SC(/C=C%10C(C(C=C(F)C(F)=C%11)=C%11C\%10=C(C#N)\C#N)=O)=C9)(C%12=CC=C(CCCCCC)S%12)C%13=CC=C(CCCCCC)S%13)=C8C=C6C(C%14=CSC(CCCCCC)=C%14)5C%15=CC=C(CCCCCC)S%15,1524.01,FTAZ,5.38,3.17,2.21,CC1=CC2=C(S1)C(CCC(CCCC)CCCCCC)=C3C=C(SC3=C2CCC(CCCC)CCCCCC)C4=CC=C(S4)C5=C(C(F)=C(C6=NN(N=C65)CC(CCCC)CCCCCC)C7=CC=C(S7)C)F,99.592,42.2,2.36,1,1.5,CF,DIO,NA,100,,Adv. Mater.,10.1002/adma.201700144
230,98,2017,11.4,11,15.9,0.71,1.01,ITCC,5.47,3.76,1.71,CCCCCCC(C=C1)=CC=C1C2(C3=CC=C(CCCCCC)C=C3)C4=CC5=C(C(C6=C5SC7=C6SC(/C=C8C(C(SC=C9)=C9C\8=C(C#N)\C#N)=O)=C7)(C%10=CC=C(CCCCCC)C=C%10)C%11=CC=C(CCCCCC)C=C%11)C=C4C%12=C2C(SC(/C=C%13C(C(SC=C%14)=C%14C\%13=C(C#N)/C#N)=O)=C%15)=C%15S%12,1440,PBDB-T,5.33,3.53,1.8,CC(SC1=C2C3=CC=C(CC(CC)CCCC)S3)=CC1=C(C4=CC=C(CC(CC)CCCC)S4)C5=C2C=C(S5)C6=CC=C(C7=C8C(C(C9=C(CC(CC)CCCC)SC(CC(CC)CCCC)=C9C8=O)=O)=C(C%10=CC=C(C)S%10)S7)S6,117,58.5,2,1,1,CB,DIO,100,110,,Adv. Mater.,10.1002/adma.201700254
231,98,2017,10.6,10.3,17,0.67,0.93,ITIC,5.5,3.9,1.6,CCCCCCC(C=C1)=CC=C1C2(C3=CC=C(CCCCCC)C=C3)C4=CC5=C(C(C6=C5SC7=C6SC(/C=C8C(C(C=CC=C9)=C9C\8=C(C#N)\C#N)=O)=C7)(C%10=CC=C(CCCCCC)C=C%10)C%11=CC=C(CCCCCC)C=C%11)C=C4C%12=C2C(SC(/C=C%13C(C(C=CC=C%14)=C%14C\%13=C(C#N)/C#N)=O)=C%15)=C%15S%12,1427.96,PBDB-T,5.33,3.53,1.8,CC(SC1=C2C3=CC=C(CC(CC)CCCC)S3)=CC1=C(C4=CC=C(CC(CC)CCCC)S4)C5=C2C=C(S5)C6=CC=C(C7=C8C(C(C9=C(CC(CC)CCCC)SC(CC(CC)CCCC)=C9C8=O)=O)=C(C%10=CC=C(C)S%10)S7)S6,117,58.5,2,1,1,CB,DIO,100,110,,Adv. Mater.,10.1002/adma.201700254
232,99,2017,9.4,9.1,17.1,0.651,0.843,IT-M,5.56,3.98,1.58,CCCCCCC(C=C1)=CC=C1C2(C3=CC=C(CCCCCC)C=C3)C4=CC5=C(C(C6=C5SC7=C6SC(/C=C8C(C(C=CC(C)=C9)=C9C\8=C(C#N)\C#N)=O)=C7)(C%10=CC=C(CCCCCC)C=C%10)C%11=CC=C(CCCCCC)C=C%11)C=C4C%12=C2C(SC(/C=C%13C(C(C=CC(C)=C%14)=C%14C\%13=C(C#N)/C#N)=O)=C%15)=C%15S%12,1456.01,J52,5.21,2.99,2.22,CC1=CC(C(S1)=C2C3=CC=C(CC(CC)CCCC)S3)=C(C4=C2C=C(C5=CC=C(C6=C(F)C(F)=C(C7=CC=C(C)S7)C8=NN(CC(CCCCCC)CCCCCCCC)N=C68)S5)S4)C9=CC=C(CC(CC)CCCC)S9,170,53.125,3.2,1,1,CB,DIO,150,100,,Adv. Mater.,10.1002/adma.201700437
233,99,2017,6.5,6.5,15.1,0.51,0.848,IEICO,5.32,3.95,1.37,CCCCCCC(C=C1)=CC=C1C(C2=C3SC(C4=C(OCC(CC)CCCC)C(C=C5C(C(C=CC=C6)=C6/C5=C(C#N)/C#N)=O)=CS4)=C2)(C7=CC=C(CCCCCC)C=C7)C8=C3C=C(C(C9=C%10SC(C%11=C(C(/C=C%12\C(C%13=C(C%12=O)C=CC=C%13)=C(C#N)\C#N)=CS%11)OCC(CCCC)CC)=C9)(C%14=CC=C(CCCCCC)C=C%14)C%15=CC=C(CCCCCC)C=C%15)C%10=C8,1736.46,J52,5.21,2.99,2.22,CC1=CC(C(S1)=C2C3=CC=C(CC(CC)CCCC)S3)=C(C4=C2C=C(C5=CC=C(C6=C(F)C(F)=C(C7=CC=C(C)S7)C8=NN(CC(CCCCCC)CCCCCCCC)N=C68)S5)S4)C9=CC=C(CC(CC)CCCC)S9,170,53.125,3.2,1,1,CB,DIO,NA,100,,Adv. Mater.,10.1002/adma.201700437
234,100,2017,9.77,9.41,18.75,0.668,0.75,IHIC,5.45,3.93,1.52,O=C(C(C=CC=C1)=C1C/2=C(C#N)/C#N)C2=C/C(S3)=CC4=C3C(SC5=C6SC7=C5C(C8=CC=C(CCCCCC)C=C8)(C9=CC=C(CCCCCC)C=C9)C%10=C7SC(/C=C%11C(C(C=CC=C%12)=C%12C\%11=C(C#N)\C#N)=O)=C%10)=C6C4(C%13=CC=C(CCCCCC)C=C%13)C%14=CC=C(CCCCCC)C=C%14,1377.9,PTB7-Th,5.2,3.6,1.6,O=C(OCC(CC)CCCC)C1=C(F)C2=C(C)SC(C3=CC4=C(C(C5=CC=C(CC(CC)CCCC)S5)=C(C=C(C)S6)C6=C4C7=CC=C(CC(CC)CCCC)S7)S3)=C2S1,124,72.9,1.7,1,1.5,DCB,CN,NA,,,Adv. Mater.,10.1002/adma.201701308
235,101,2017,8.11,8.09,15.67,0.561,0.92,ITIC1,5.48,3.84,1.64,O=C(C(C=CC=C1)=C1C/2=C(C#N)/C#N)C2=C/C(S3)=CC4=C3C(SC5=C6C=C(S7)C(C(C8(C9=CC=C(CCCCCC)C=C9)C%10=CC=C(CCCCCC)C=C%10)=C7C%11=C8C=C(/C=C%12C(C(C=CC=C%13)=C%13C\%12=C(C#N)\C#N)=O)S%11)=C5)=C6C4(C%14=CC=C(CCCCCC)C=C%14)C%15=CC=C(CCCCCC)C=C%15,1427.96,FTAZ,5.38,3.17,2.21,CC1=CC2=C(S1)C(CCC(CCCC)CCCCCC)=C3C=C(SC3=C2CCC(CCCC)CCCCCC)C4=CC=C(S4)C5=C(C(F)=C(C6=NN(N=C65)CC(CCCC)CCCCCC)C7=CC=C(S7)C)F,99.592,42.2,2.36,1,1.3,CF,NA,110,90,,Adv. Mater.,10.1002/adma.201702125
236,101,2017,11,10.6,18.63,0.62,0.922,ITIC2,5.43,3.8,1.63,O=C(C(C=CC=C1)=C1C/2=C(C#N)/C#N)C2=C/C(S3)=CC4=C3C(SC5=C6C(C7=CC=C(CC(CC)CCCC)S7)=C(S8)C(C(C9(C%10=CC=C(CCCCCC)C=C%10)C%11=CC=C(CCCCCC)C=C%11)=C8C%12=C9C=C(/C=C%13C(C(C=CC=C%14)=C%14C\%13=C(C#N)\C#N)=O)S%12)=C5C%15=CC=C(CC(CC)CCCC)S%15)=C6C4(C%16=CC=C(CCCCCC)C=C%16)C%17=CC=C(CCCCCC)C=C%17,1816.63,FTAZ,5.38,3.17,2.21,CC1=CC2=C(S1)C(CCC(CCCC)CCCCCC)=C3C=C(SC3=C2CCC(CCCC)CCCCCC)C4=CC=C(S4)C5=C(C(F)=C(C6=NN(N=C65)CC(CCCC)CCCCCC)C7=CC=C(S7)C)F,99.592,42.2,2.36,1,1.3,CF,NA,110,90,,Adv. Mater.,10.1002/adma.201702125
237,102,2017,11.5,11.3,16.4,0.762,0.92,IDIC,5.69,3.98,1.71,O=C(C(C=CC=C1)=C1C/2=C(C#N)\C#N)C2=C/C(S3)=CC4=C3C5=C(C4(CCCCCC)CCCCCC)C=C6C(C(CCCCCC)(CCCCCC)C7=C6SC(/C=C8C(C(C=CC=C9)=C9C\8=C(C#N)/C#N)=O)=C7)=C5,1011.4,PTZ1,5.31,3.34,1.97,CC(SC1=C2C3=CC=C(CC(CC)CCCC)S3)=CC1=C(C4=CC=C(CC(CC)CCCC)S4)C5=C2C=C(S5)C6=C(CC(CC)CCCC)C=C(C7=NC8=C(N=C(C9=CC(CC(CC)CCCC)=C(C)S9)S8)S7)S6,46.74,24.6,1.9,1,1.5,CF,NA,120,,,Adv. Mater.,10.1002/adma.201702291
238,103,2017,10.1,9.65,23.8,0.607,0.7,IEICO-4Cl,5.56,4.23,1.33,CCCCCCC(C=C1)=CC=C1C(C2=C3SC(C4=C(OCC(CC)CCCC)C(C=C5C(C(C=C(Cl)C(Cl)=C6)=C6/C5=C(C#N)/C#N)=O)=CS4)=C2)(C7=CC=C(CCCCCC)C=C7)C8=C3C=C(C(C9=C%10SC(C%11=C(C(/C=C%12\C(C%13=C(C%12=O)C=C(Cl)C(Cl)=C%13)=C(C#N)\C#N)=CS%11)OCC(CCCC)CC)=C9)(C%14=CC=C(CCCCCC)C=C%14)C%15=CC=C(CCCCCC)C=C%15)C%10=C8,1874.23,J52,5.4,3.32,2.08,CC1=CC(C(S1)=C2C3=CC=C(CC(CC)CCCC)S3)=C(C4=C2C=C(C5=CC=C(C6=C(F)C(F)=C(C7=CC=C(C)S7)C8=NN(CC(CCCCCC)CCCCCCCC)N=C68)S5)S4)C9=CC=C(CC(CC)CCCC)S9,170,53.125,3.2,1,1.5,CB,DIO,100,,,Adv. Mater.,10.1002/adma.201703080
239,103,2017,9.67,9.43,20.8,0.625,0.744,IEICO-4Cl,5.56,4.23,1.33,CCCCCCC(C=C1)=CC=C1C(C2=C3SC(C4=C(OCC(CC)CCCC)C(C=C5C(C(C=C(Cl)C(Cl)=C6)=C6/C5=C(C#N)/C#N)=O)=CS4)=C2)(C7=CC=C(CCCCCC)C=C7)C8=C3C=C(C(C9=C%10SC(C%11=C(C(/C=C%12\C(C%13=C(C%12=O)C=C(Cl)C(Cl)=C%13)=C(C#N)\C#N)=CS%11)OCC(CCCC)CC)=C9)(C%14=CC=C(CCCCCC)C=C%14)C%15=CC=C(CCCCCC)C=C%15)C%10=C8,1874.23,PBDB-T,5.33,3.53,1.8,CC(SC1=C2C3=CC=C(CC(CC)CCCC)S3)=CC1=C(C4=CC=C(CC(CC)CCCC)S4)C5=C2C=C(S5)C6=CC=C(C7=C8C(C(C9=C(CC(CC)CCCC)SC(CC(CC)CCCC)=C9C8=O)=O)=C(C%10=CC=C(C)S%10)S7)S6,117,58.5,2,1,1,CB,DIO,100,,,Adv. Mater.,10.1002/adma.201703080
240,103,2017,10.3,10,22.8,0.62,0.727,IEICO-4Cl,5.56,4.23,1.33,CCCCCCC(C=C1)=CC=C1C(C2=C3SC(C4=C(OCC(CC)CCCC)C(C=C5C(C(C=C(Cl)C(Cl)=C6)=C6/C5=C(C#N)/C#N)=O)=CS4)=C2)(C7=CC=C(CCCCCC)C=C7)C8=C3C=C(C(C9=C%10SC(C%11=C(C(/C=C%12\C(C%13=C(C%12=O)C=C(Cl)C(Cl)=C%13)=C(C#N)\C#N)=CS%11)OCC(CCCC)CC)=C9)(C%14=CC=C(CCCCCC)C=C%14)C%15=CC=C(CCCCCC)C=C%15)C%10=C8,1874.23,PTB7-Th,5.2,3.6,1.6,O=C(OCC(CC)CCCC)C1=C(F)C2=C(C)SC(C3=CC4=C(C(C5=CC=C(CC(CC)CCCC)S5)=C(C=C(C)S6)C6=C4C7=CC=C(CC(CC)CCCC)S7)S3)=C2S1,124,72.9,1.7,1,1.5,CB,NA,100,,,Adv. Mater.,10.1002/adma.201703080
241,104,2017,9.39,9.17,13.65,0.709,0.97,SFBRCN,5.93,3.86,2.07,O=C(/C(S/1)=C/C2=CC=C(C(C=C3)=CC4=C3C5=CC=C(C6=CC=C(/C=C7S/C(N(CC)C\7=O)=C(C#N)\C#N)C8=NSN=C68)C=C5C49C(C=CC(OCCCCCCCC)=C%10)=C%10C%11=CC(OCCCCCCCC)=CC=C%119)C%12=NSN=C2%12)N(CC)C1=C(C#N)/C#N,1247.58,PBDB-T,5.33,3.53,1.8,CC(SC1=C2C3=CC=C(CC(CC)CCCC)S3)=CC1=C(C4=CC=C(CC(CC)CCCC)S4)C5=C2C=C(S5)C6=CC=C(C7=C8C(C(C9=C(CC(CC)CCCC)SC(CC(CC)CCCC)=C9C8=O)=O)=C(C%10=CC=C(C)S%10)S7)S6,117,58.5,2,1,0.8,CB,DIO,NA,,,Adv. Mater.,10.1002/adma.201704271
242,104,2017,10.1,9.87,17.11,0.649,0.91,SFBRCN,5.93,3.86,2.07,O=C(/C(S/1)=C/C2=CC=C(C(C=C3)=CC4=C3C5=CC=C(C6=CC=C(/C=C7S/C(N(CC)C\7=O)=C(C#N)\C#N)C8=NSN=C68)C=C5C49C(C=CC(OCCCCCCCC)=C%10)=C%10C%11=CC(OCCCCCCCC)=CC=C%119)C%12=NSN=C2%12)N(CC)C1=C(C#N)/C#N,1247.58,PTB7-Th,5.27,3.55,1.72,O=C(OCC(CC)CCCC)C1=C(F)C2=C(C)SC(C3=CC4=C(C(C5=CC=C(CC(CC)CCCC)S5)=C(C=C(C)S6)C6=C4C7=CC=C(CC(CC)CCCC)S7)S3)=C2S1,124,72.9,1.7,1,0.8,CB,DIO,NA,,,Adv. Mater.,10.1002/adma.201704271
243,105,2018,2.21,2.16,4.97,0.367,1.165,ITCN,5.4,3.62,1.78,O=C(N(CCCCCC)/C(S/1)=C(C#N)\C#N)C1=C\C(S2)=CC(CC(CC)CCCC)=C2C(S3)=CC4=C3C5=CC(C(C6=CC=C(CCCCCC)S6)(C7=CC=C(CCCCCC)S7)C8=C9SC(C%10=C(CC(CC)CCCC)C=C(/C=C%11S/C(N(C\%11=O)CCCCCC)=C(C#N)/C#N)S%10)=C8)=C9C=C5C4(C%12=CC=C(CCCCC)S%12)C%13=CC=C(CCCCCC)S%13,1824.8,PBDB-T,5.21,3.41,1.8,CC(SC1=C2C3=CC=C(CC(CC)CCCC)S3)=CC1=C(C4=CC=C(CC(CC)CCCC)S4)C5=C2C=C(S5)C6=CC=C(C7=C8C(C(C9=C(CC(CC)CCCC)SC(CC(CC)CCCC)=C9C8=O)=O)=C(C%10=CC=C(C)S%10)S7)S6,117,58.5,2,1,1,CB,DIO,100,,,Adv. Mater.,10.1002/adma.201703005
244,105,2018,10.89,10.81,17.05,0.681,0.937,IT-M,5.58,3.98,1.6,CCCCCCC(C=C1)=CC=C1C2(C3=CC=C(CCCCCC)C=C3)C4=CC5=C(C(C6=C5SC7=C6SC(/C=C8C(C(C=CC(C)=C9)=C9C\8=C(C#N)\C#N)=O)=C7)(C%10=CC=C(CCCCCC)C=C%10)C%11=CC=C(CCCCCC)C=C%11)C=C4C%12=C2C(SC(/C=C%13C(C(C=CC(C)=C%14)=C%14C\%13=C(C#N)/C#N)=O)=C%15)=C%15S%12,1456.01,PBDB-T,5.21,3.41,1.8,CC(SC1=C2C3=CC=C(CC(CC)CCCC)S3)=CC1=C(C4=CC=C(CC(CC)CCCC)S4)C5=C2C=C(S5)C6=CC=C(C7=C8C(C(C9=C(CC(CC)CCCC)SC(CC(CC)CCCC)=C9C8=O)=O)=C(C%10=CC=C(C)S%10)S7)S6,117,58.5,2,1,1,CB,DIO,100,,,Adv. Mater.,10.1002/adma.201703005
245,106,2018,11.72,11.25,17.15,0.677,1.01,ITIC,5.48,3.83,1.65,CCCCCCC(C=C1)=CC=C1C2(C3=CC=C(CCCCCC)C=C3)C4=CC5=C(C(C6=C5SC7=C6SC(/C=C8C(C(C=CC=C9)=C9C\8=C(C#N)\C#N)=O)=C7)(C%10=CC=C(CCCCCC)C=C%10)C%11=CC=C(CCCCCC)C=C%11)C=C4C%12=C2C(SC(/C=C%13C(C(C=CC=C%14)=C%14C\%13=C(C#N)/C#N)=O)=C%15)=C%15S%12,1427.96,PBDT-TDZ,5.35,2.78,2.57,CC(SC1=C2C3=CC=C(CC(CCCC)CCCCCC)S3)=CC1=C(C4=CC=C(CC(CCCC)CCCCCC)S4)C5=C2C=C(S5)C6=C(CCCCCCCC)C=C(C7=NN=C(C8=CC(CCCCCCCC)=C(C)S8)S7)S6,66.36,31.6,2.1,1,1,OX,PN,100,,,Adv. Mater.,10.1002/adma.201703973
246,106,2018,12.8,12.35,17.78,0.654,1.1,ITIC,5.48,3.83,1.65,CCCCCCC(C=C1)=CC=C1C2(C3=CC=C(CCCCCC)C=C3)C4=CC5=C(C(C6=C5SC7=C6SC(/C=C8C(C(C=CC=C9)=C9C\8=C(C#N)\C#N)=O)=C7)(C%10=CC=C(CCCCCC)C=C%10)C%11=CC=C(CCCCCC)C=C%11)C=C4C%12=C2C(SC(/C=C%13C(C(C=CC=C%14)=C%14C\%13=C(C#N)/C#N)=O)=C%15)=C%15S%12,1427.96,PBDTS-TDZ,5.39,2.8,2.59,CC(SC1=C2C3=CC=C(SCC(CCCC)CCCCCC)S3)=CC1=C(C4=CC=C(SCC(CCCC)CCCCCC)S4)C5=C2C=C(S5)C6=C(CCCCCCCC)C=C(C7=NN=C(C8=CC(CCCCCCCC)=C(C)S8)S7)S6,68.21,35.9,1.9,1,1,OX,NA,100,,,Adv. Mater.,10.1002/adma.201703973
247,107,2018,11.5,11.3,17.3,0.7,0.95,IDIC,5.65,3.91,1.74,O=C(C(C=CC=C1)=C1C/2=C(C#N)\C#N)C2=C/C(S3)=CC4=C3C5=C(C4(CCCCCC)CCCCCC)C=C6C(C(CCCCCC)(CCCCCC)C7=C6SC(/C=C8C(C(C=CC=C9)=C9C\8=C(C#N)/C#N)=O)=C7)=C5,1011.4,PM6,5.5,3.61,1.89,CC(SC1=C2C3=CC(F)=C(CC(CC)CCCC)S3)=CC1=C(C4=CC(F)=C(CC(CC)CCCC)S4)C5=C2C=C(S5)C6=CC=C(C7=C8C(C(C9=C(CC(CC)CCCC)SC(CC(CC)CCCC)=C9C8=O)=O)=C(C%10=CC=C(C)S%10)S7)S6,38.6,19.3,2,1,1,CB,NA,150,,,Adv. Mater.,10.1002/adma.201704546
248,108,2018,7.45,7.3,15.7,0.612,0.775,IHIC2,5.69,3.86,1.83,O=C(C(C=C(F)C(F)=C1)=C1C/2=C(C#N)/C#N)C2=C/C(S3)=CC4=C3C(C=CC5=C6C=CC7=C5C(C8=CC=C(CCCCCC)C=C8)(C9=CC=C(CCCCCC)C=C9)C%10=C7SC(/C=C%11C(C(C=C(F)C(F)=C%12)=C%12C\%11=C(C#N)\C#N)=O)=C%10)=C6C4(C%13=CC=C(CCCCCC)C=C%13)C%14=CC=C(CCCCCC)C=C%14,1437.81,FTAZ,5.38,3.17,2.21,CC1=CC2=C(S1)C(CCC(CCCC)CCCCCC)=C3C=C(SC3=C2CCC(CCCC)CCCCCC)C4=CC=C(S4)C5=C(C(F)=C(C6=NN(N=C65)CC(CCCC)CCCCCC)C7=CC=C(S7)C)F,99.592,42.2,2.36,1,1.5,CF,NA,NA,100,,Adv. Mater.,10.1002/adma.201704713
249,108,2018,12.3,12.1,19.7,0.693,0.9,IOIC-2,5.41,3.78,1.63,O=C(C(C=C(F)C(F)=C1)=C1C/2=C(C#N)/C#N)C2=C/C(S3)=CC4=C3C5=C(C(C(CCCCCC)=CC6=C7C=C(CCCCCC)C8=C6SC9=C8C(C%10=CC=C(CCCCCC)C=C%10)(C%11=CC=C(CCCCCC)C=C%11)C%12=C9SC(/C=C%13C(C(C=C(F)C(F)=C%14)=C%14C\%13=C(C#N)\C#N)=O)=C%12)=C7S5)C4(C%15=CC=C(CCCCCC)C=C%15)C%16=CC=C(CCCCCC)C=C%16,1718.3,FTAZ,5.38,3.17,2.21,CC1=CC2=C(S1)C(CCC(CCCC)CCCCCC)=C3C=C(SC3=C2CCC(CCCC)CCCCCC)C4=CC=C(S4)C5=C(C(F)=C(C6=NN(N=C65)CC(CCCC)CCCCCC)C7=CC=C(S7)C)F,99.592,42.2,2.36,1,1.5,CF,DIO,NA,,,Adv. Mater.,10.1002/adma.201704713
250,109,2018,10.42,10.15,17.85,0.672,0.868,NFBDT,5.4,3.83,1.57,O=C1C2=C(C(/C1=C/C(S3)=CC4=C3C5=C(C4(C6=CC=C(CCCCCC)C=C6)C7=CC=C(CCCCCC)C=C7)C8=CC(SC9=C%10C(C%11=CC=C(CCCCCC)C=C%11)(C%12=CC=C(CCCCCC)C=C%12)C%13=C9SC(/C=C%14C(C(C=CC=C%15)=C%15C\%14=C(C#N)\C#N)=O)=C%13)=C%10C=C8S5)=C(C#N)/C#N)C=CC=C2,1427.96,PBDB-T,5.33,3.53,1.8,CC(SC1=C2C3=CC=C(CC(CC)CCCC)S3)=CC1=C(C4=CC=C(CC(CC)CCCC)S4)C5=C2C=C(S5)C6=CC=C(C7=C8C(C(C9=C(CC(CC)CCCC)SC(CC(CC)CCCC)=C9C8=O)=O)=C(C%10=CC=C(C)S%10)S7)S6,117,58.5,2,1,0.8,CF,NA,NA,100,,Adv. Mater.,10.1002/adma.201704904
251,109,2018,12.12,11.62,20.33,0.71,0.839,NCBDT,5.36,3.89,1.47,O=C1C2=C(C(/C1=C/C(S3)=CC4=C3C5=C(C4(C6=CC=C(CCCCCC)C=C6)C7=CC=C(CCCCCC)C=C7)C8=C(CCCCCCCC)C(SC9=C%10C(C%11=CC=C(CCCCCC)C=C%11)(C%12=CC=C(CCCCCC)C=C%12)C%13=C9SC(/C=C%14C(C(C=CC(F)=C%15)=C%15C\%14=C(C#N)\C#N)=O)=C%13)=C%10C(CCCCCCCC)=C8S5)=C(C#N)/C#N)C=C(F)C=C2,1688.37,PBDB-T,5.33,3.53,1.8,CC(SC1=C2C3=CC=C(CC(CC)CCCC)S3)=CC1=C(C4=CC=C(CC(CC)CCCC)S4)C5=C2C=C(S5)C6=CC=C(C7=C8C(C(C9=C(CC(CC)CCCC)SC(CC(CC)CCCC)=C9C8=O)=O)=C(C%10=CC=C(C)S%10)S7)S6,117,58.5,2,1,0.8,CF,NA,NA,100,,Adv. Mater.,10.1002/adma.201704904
252,109,2018,9.89,9.89,18.64,0.685,0.775,NCBDT,5.36,3.89,1.47,O=C1C2=C(C(/C1=C/C(S3)=CC4=C3C5=C(C4(C6=CC=C(CCCCCC)C=C6)C7=CC=C(CCCCCC)C=C7)C8=C(CCCCCCCC)C(SC9=C%10C(C%11=CC=C(CCCCCC)C=C%11)(C%12=CC=C(CCCCCC)C=C%12)C%13=C9SC(/C=C%14C(C(C=CC(F)=C%15)=C%15C\%14=C(C#N)\C#N)=O)=C%13)=C%10C(CCCCCCCC)=C8S5)=C(C#N)/C#N)C=C(F)C=C2,1688.37,PTB7-Th,5.2,3.6,1.6,O=C(OCC(CC)CCCC)C1=C(F)C2=C(C)SC(C3=CC4=C(C(C5=CC=C(CC(CC)CCCC)S5)=C(C=C(C)S6)C6=C4C7=CC=C(CC(CC)CCCC)S7)S3)=C2S1,124,72.9,1.7,1,0.8,CF,NA,NA,100,,Adv. Mater.,10.1002/adma.201704904
253,110,2018,10.14,10.12,15.66,0.72,0.91,DF-PCIC,5.49,3.77,1.72,O=C1C2=C(C(/C1=C/C(S3)=CC4=C3C5=C(C4(CC(CC)CCCC)CC(CC)CCCC)C=C(C(C(F)=C6)=CC(F)=C6C(S7)=CC8=C7C(SC(/C=C9C(C(C=CC=C%10)=C%10C\9=C(C#N)\C#N)=O)=C%11)=C%11C8(CC(CC)CCCC)CC(CC)CCCC)S5)=C(C#N)/C#N)C=CC=C2,1323.84,PBDB-T,5.33,3.53,1.8,CC(SC1=C2C3=CC=C(CC(CC)CCCC)S3)=CC1=C(C4=CC=C(CC(CC)CCCC)S4)C5=C2C=C(S5)C6=CC=C(C7=C8C(C(C9=C(CC(CC)CCCC)SC(CC(CC)CCCC)=C9C8=O)=O)=C(C%10=CC=C(C)S%10)S7)S6,117,58.5,2,1,1.2,CF,CN,130,,,Adv. Mater.,10.1002/adma.201705208
254,111,2018,10,9.9,17,0.66,0.89,ITIC,5.64,3.92,1.72,CCCCCCC(C=C1)=CC=C1C2(C3=CC=C(CCCCCC)C=C3)C4=CC5=C(C(C6=C5SC7=C6SC(/C=C8C(C(C=CC=C9)=C9C\8=C(C#N)\C#N)=O)=C7)(C%10=CC=C(CCCCCC)C=C%10)C%11=CC=C(CCCCCC)C=C%11)C=C4C%12=C2C(SC(/C=C%13C(C(C=CC=C%14)=C%14C\%13=C(C#N)/C#N)=O)=C%15)=C%15S%12,1427.96,PBDB-T,5.33,3.29,2.04,CC(SC1=C2C3=CC=C(CC(CC)CCCC)S3)=CC1=C(C4=CC=C(CC(CC)CCCC)S4)C5=C2C=C(S5)C6=CC=C(C7=C8C(C(C9=C(CC(CC)CCCC)SC(CC(CC)CCCC)=C9C8=O)=O)=C(C%10=CC=C(C)S%10)S7)S6,48.3,23,2.1,1,1,CB,DIO,160,,,Adv. Mater.,10.1002/adma.201705209
255,111,2018,12.41,11.9,19.7,0.73,0.87,C8-ITIC,5.63,3.91,1.72,O=C(C(C=CC=C1)=C1C/2=C(C#N)\C#N)C2=C/C3=CC(S4)=C(S3)C5=C4C6=CC(C(CCCCCCCC)(CCCCCCCC)C7=C8SC9=C7SC(/C=C%10C(C(C=CC=C%11)=C%11C\%10=C(C#N)\C#N)=O)=C9)=C8C=C6C5(CCCCCCCC)CCCCCCCC,1235.78,PBDB-T,5.33,3.29,2.04,CC(SC1=C2C3=CC=C(CC(CC)CCCC)S3)=CC1=C(C4=CC=C(CC(CC)CCCC)S4)C5=C2C=C(S5)C6=CC=C(C7=C8C(C(C9=C(CC(CC)CCCC)SC(CC(CC)CCCC)=C9C8=O)=O)=C(C%10=CC=C(C)S%10)S7)S6,48.3,23,2.1,1,1.25,CB,NA,NA,,,Adv. Mater.,10.1002/adma.201705209
256,111,2018,11.71,11.5,18.5,0.66,0.95,ITIC,5.64,3.92,1.72,CCCCCCC(C=C1)=CC=C1C2(C3=CC=C(CCCCCC)C=C3)C4=CC5=C(C(C6=C5SC7=C6SC(/C=C8C(C(C=CC=C9)=C9C\8=C(C#N)\C#N)=O)=C7)(C%10=CC=C(CCCCCC)C=C%10)C%11=CC=C(CCCCCC)C=C%11)C=C4C%12=C2C(SC(/C=C%13C(C(C=CC=C%14)=C%14C\%13=C(C#N)/C#N)=O)=C%15)=C%15S%12,1427.96,PFBDB-T,5.47,3.46,2.01,CC(SC1=C2C3=CC=C(CC(CC)CCCC)S3)=CC1=C(C4=CC=C(CC(CC)CCCC)S4)C5=C2C=C(S5)C6=C(F)C=C(C7=C8C(C(C9=C(CC(CC)CCCC)SC(CC(CC)CCCC)=C9C8=O)=O)=C(C%10=CC(F)=C(C)S%10)S7)S6,67.6,26,2.6,1,1.25,CB,NA,NA,,,Adv. Mater.,10.1002/adma.201705209
257,111,2018,13.2,12.4,19.6,0.72,0.94,C8-ITIC,5.63,3.91,1.72,O=C(C(C=CC=C1)=C1C/2=C(C#N)\C#N)C2=C/C3=CC(S4)=C(S3)C5=C4C6=CC(C(CCCCCCCC)(CCCCCCCC)C7=C8SC9=C7SC(/C=C%10C(C(C=CC=C%11)=C%11C\%10=C(C#N)\C#N)=O)=C9)=C8C=C6C5(CCCCCCCC)CCCCCCCC,1235.78,PFBDB-T,5.47,3.46,2.01,CC(SC1=C2C3=CC=C(CC(CC)CCCC)S3)=CC1=C(C4=CC=C(CC(CC)CCCC)S4)C5=C2C=C(S5)C6=C(F)C=C(C7=C8C(C(C9=C(CC(CC)CCCC)SC(CC(CC)CCCC)=C9C8=O)=O)=C(C%10=CC(F)=C(C)S%10)S7)S6,67.6,26,2.6,1,1.25,CB,NA,NA,,,Adv. Mater.,10.1002/adma.201705209
258,112,2018,11.63,11.23,17.52,0.741,0.896,ITCPTC,5.62,3.96,1.66,CCCCCCC(C=C1)=CC=C1C2(C3=CC=C(CCCCCC)C=C3)C4=CC5=C(C(C6=C5SC7=C6SC(/C=C8C(C9=CSC=C9C\8=C(C#N)\C#N)=O)=C7)(C%10=CC=C(CCCCCC)C=C%10)C%11=CC=C(CCCCCC)C=C%11)C=C4C%12=C2C(SC(/C=C%13C(C%14=CSC=C%14C\%13=C(C#N)/C#N)=O)=C%15)=C%15S%12,1440,J71,5.4,3.24,2.16,CCC[Si](CCC)(C1=CC=C(C(C2=C3C=C(C4=CC=C(C5=C(F)C(F)=C(C6=CC=C(C)S6)C7=NN(CC(CCCCCC)CCCCCCCC)N=C57)S4)S2)=C8C(SC(C)=C8)=C3C9=CC=C([Si](CCC)(CCC)CCC)S9)S1)CCC,47,23.5,2,1,1,CF,NA,150,110,,Adv. Mater.,10.1002/adma.201706124
259,112,2018,12.54,12.13,18.41,0.742,0.918,MeIC,5.57,3.92,1.65,CCCCCCC(C=C1)=CC=C1C2(C3=CC=C(CCCCCC)C=C3)C4=CC5=C(C(C6=C5SC7=C6SC(/C=C8C(C9=C(C)SC=C9C\8=C(C#N)\C#N)=O)=C7)(C%10=CC=C(CCCCCC)C=C%10)C%11=CC=C(CCCCCC)C=C%11)C=C4C%12=C2C(SC(/C=C%13C(C%14=C(C)SC=C%14C\%13=C(C#N)/C#N)=O)=C%15)=C%15S%12,1468.05,J71,5.4,3.24,2.16,CCC[Si](CCC)(C1=CC=C(C(C2=C3C=C(C4=CC=C(C5=C(F)C(F)=C(C6=CC=C(C)S6)C7=NN(CC(CCCCCC)CCCCCCCC)N=C57)S4)S2)=C8C(SC(C)=C8)=C3C9=CC=C([Si](CCC)(CCC)CCC)S9)S1)CCC,47,23.5,2,1,1,CF,NA,150,110,,Adv. Mater.,10.1002/adma.201706124
260,113,2018,12.5,12.1,20.8,0.718,0.84,IDIC,5.69,3.98,1.71,O=C(C(C=CC=C1)=C1C/2=C(C#N)\C#N)C2=C/C(S3)=CC4=C3C5=C(C4(CCCCCC)CCCCCC)C=C6C(C(CCCCCC)(CCCCCC)C7=C6SC(/C=C8C(C(C=CC=C9)=C9C\8=C(C#N)/C#N)=O)=C7)=C5,1011.4,FTAZ,5.38,3.17,2.21,CC1=CC2=C(C(CCC(CCCCCC)CCCC)=C(C=C(C3=CC=C(C4=C(F)C(F)=C(C5=CC=C(C)S5)C6=NN(CCC(CCCCCC)CCCC)N=C64)S3)S7)C7=C2CCC(CCCCCC)CCCC)S1,99.592,42.2,2.36,1,1.5,CF,DIO,NA,85,,Adv. Mater.,10.1002/adma.201706363
261,114,2018,4.31,4.26,8.55,0.525,0.96,INPIC,5.36,3.82,1.54,CCCCCCC(C=C1)=CC=C1C2(C3=CC=C(CCCCCC)C=C3)C4=CC5=C(C(C6=C5SC7=C6N(CCCCCCCC)C8=C7SC(/C=C9C(C(C=CC=C%10)=C%10C\9=C(C#N)\C#N)=O)=C8)(C%11=CC=C(CCCCCC)C=C%11)C%12=CC=C(CCCCCC)C=C%12)C=C4C%13=C2C(N(CCCCCCCC)C%14=C%15SC(/C=C%16/C(C%17=C(C%16=O)C=CC=C%17)=C(C#N)\C#N)=C%14)=C%15S%13,1730.46,PBDB-T,5.26,3.63,1.63,CC(SC1=C2C3=CC=C(CC(CC)CCCC)S3)=CC1=C(C4=CC=C(CC(CC)CCCC)S4)C5=C2C=C(S5)C6=CC=C(C7=C8C(C(C9=C(CC(CC)CCCC)SC(CC(CC)CCCC)=C9C8=O)=O)=C(C%10=CC=C(C)S%10)S7)S6,117,58.5,2,1,1,CB,DIO,100,120,,Adv. Mater.,10.1002/adma.201707150
262,114,2018,13.13,13.08,21.61,0.715,0.85,INPIC-4F,5.42,3.94,1.48,CCCCCCC(C=C1)=CC=C1C2(C3=CC=C(CCCCCC)C=C3)C4=CC5=C(C(C6=C5SC7=C6N(CCCCCCCC)C8=C7SC(/C=C9C(C(C=C(F)C(F)=C%10)=C%10C\9=C(C#N)\C#N)=O)=C8)(C%11=CC=C(CCCCCC)C=C%11)C%12=CC=C(CCCCCC)C=C%12)C=C4C%13=C2C(N(CCCCCCCC)C%14=C%15SC(/C=C%16/C(C%17=C(C%16=O)C=C(F)C(F)=C%17)=C(C#N)\C#N)=C%14)=C%15S%13,1802.42,PBDB-T,5.26,3.63,1.63,CC(SC1=C2C3=CC=C(CC(CC)CCCC)S3)=CC1=C(C4=CC=C(CC(CC)CCCC)S4)C5=C2C=C(S5)C6=CC=C(C7=C8C(C(C9=C(CC(CC)CCCC)SC(CC(CC)CCCC)=C9C8=O)=O)=C(C%10=CC=C(C)S%10)S7)S6,117,58.5,2,1,1,CB,DIO,100,120,,Adv. Mater.,10.1002/adma.201707150
263,115,2018,10.5,10.2,15.78,0.65,1.02,IT-M,5.58,3.93,1.65,CCCCCCC(C=C1)=CC=C1C2(C3=CC=C(CCCCCC)C=C3)C4=CC5=C(C(C6=C5SC7=C6SC(/C=C8C(C(C=CC(C)=C9)=C9C\8=C(C#N)\C#N)=O)=C7)(C%10=CC=C(CCCCCC)C=C%10)C%11=CC=C(CCCCCC)C=C%11)C=C4C%12=C2C(SC(/C=C%13C(C(C=CC(C)=C%14)=C%14C\%13=C(C#N)/C#N)=O)=C%15)=C%15S%12,1456.01,PBDB-TF,5.54,3.65,1.89,CC(SC1=C2C3=CC(F)=C(CC(CC)CCCC)S3)=CC1=C(C4=CC(F)=C(CC(CC)CCCC)S4)C5=C2C=C(S5)C6=CC=C(C7=C8C(C(C9=C(CC(CC)CCCC)SC(CC(CC)CCCC)=C9C8=O)=O)=C(C%10=CC=C(C)S%10)S7)S6,38.6,19.3,2,1,1,CB,DIO,100,90,,Adv. Mater.,10.1002/adma.201707170
264,115,2018,13.7,13.3,20.38,0.77,0.87,IT-4F,5.67,4.15,1.52,CCCCCCC(C=C1)=CC=C1C2(C3=CC=C(CCCCCC)C=C3)C4=CC5=C(C(C6=C5SC7=C6SC(/C=C8C(C(C=C(F)C(F)=C9)=C9C\8=C(C#N)\C#N)=O)=C7)(C%10=CC=C(CCCCCC)C=C%10)C%11=CC=C(CCCCCC)C=C%11)C=C4C%12=C2C(SC(/C=C%13C(C(C=C(F)C(F)=C%14)=C%14C\%13=C(C#N)/C#N)=O)=C%15)=C%15S%12,1499.92,PBDB-TF,5.54,3.65,1.89,CC(SC1=C2C3=CC(F)=C(CC(CC)CCCC)S3)=CC1=C(C4=CC(F)=C(CC(CC)CCCC)S4)C5=C2C=C(S5)C6=CC=C(C7=C8C(C(C9=C(CC(CC)CCCC)SC(CC(CC)CCCC)=C9C8=O)=O)=C(C%10=CC=C(C)S%10)S7)S6,38.6,19.3,2,1,1,CB,DIO,100,90,,Adv. Mater.,10.1002/adma.201707170
265,116,2018,10.06,9.81,15.81,0.67,0.94,FDICTF(F-H),5.42,3.71,1.71,O=C(C(C=CC=C1)=C1C/2=C(C#N)/C#N)C2=C/C3=CC4=C(S3)C5=CC6=C(C(C=C(C(CCCCCCCC)(CCCCCCCC)C7=C8SC(/C=C9C(C(C=CC=C%10)=C%10C\9=C(C#N)\C#N)=O)=C7)C8=C%11)=C%11C6(CCCCCCCC)CCCCCCCC)C=C5C4(CCCCCCCC)CCCCCCCC,1436.16,PBDB-T,5.33,3.53,1.8,CC(SC1=C2C3=CC=C(CC(CC)CCCC)S3)=CC1=C(C4=CC=C(CC(CC)CCCC)S4)C5=C2C=C(S5)C6=CC=C(C7=C8C(C(C9=C(CC(CC)CCCC)SC(CC(CC)CCCC)=C9C8=O)=O)=C(C%10=CC=C(C)S%10)S7)S6,117,58.5,2,1,1,CB,DIO,NA,80,,Adv. Mater.,10.1002/adma.201707508
266,116,2018,10.29,10.08,14.56,0.71,0.98,F-M,5.42,3.7,1.72,O=C(C(C=CC(C)=C1)=C1C/2=C(C#N)/C#N)C2=C/C3=CC4=C(S3)C5=CC6=C(C(C=C(C(CCCCCCCC)(CCCCCCCC)C7=C8SC(/C=C9C(C(C=CC(C)=C%10)=C%10C\9=C(C#N)\C#N)=O)=C7)C8=C%11)=C%11C6(CCCCCCCC)CCCCCCCC)C=C5C4(CCCCCCCC)CCCCCCCC,1464.21,PBDB-T,5.33,3.53,1.8,CC(SC1=C2C3=CC=C(CC(CC)CCCC)S3)=CC1=C(C4=CC=C(CC(CC)CCCC)S4)C5=C2C=C(S5)C6=CC=C(C7=C8C(C(C9=C(CC(CC)CCCC)SC(CC(CC)CCCC)=C9C8=O)=O)=C(C%10=CC=C(C)S%10)S7)S6,117,58.5,2,1,1,CB,DIO,NA,80,,Adv. Mater.,10.1002/adma.201707508
267,116,2018,6.74,6.74,14.59,0.58,0.8,NFBDT,5.43,3.88,1.55,O=C1C2=C(C(/C1=C/C(S3)=CC4=C3C5=C(C4(C6=CC=C(CCCCCC)C=C6)C7=CC=C(CCCCCC)C=C7)C8=CC(SC9=C%10C(C%11=CC=C(CCCCCC)C=C%11)(C%12=CC=C(CCCCCC)C=C%12)C%13=C9SC(/C=C%14C(C(C=CC=C%15)=C%15C\%14=C(C#N)\C#N)=O)=C%13)=C%10C=C8S5)=C(C#N)/C#N)C=CC=C2,1427.96,PTB7-Th,5.22,3.64,1.58,O=C(OCC(CC)CCCC)C1=C(F)C2=C(C)SC(C3=CC4=C(C(C5=CC=C(CC(CC)CCCC)S5)=C(C=C(C)S6)C6=C4C7=CC=C(CC(CC)CCCC)S7)S3)=C2S1,124,72.9,1.7,1,1.6,CF,DIO,NA,80,,Adv. Mater.,10.1002/adma.201707508
268,116,2018,10.55,10.26,19.16,0.7,0.77,NOBDT,5.26,3.89,1.37,O=C1C2=C(C(/C1=C/C(S3)=CC4=C3C5=C(C4(C6=CC=C(CCCCCC)C=C6)C7=CC=C(CCCCCC)C=C7)C8=C(OCCCCCCCC)C(SC9=C%10C(C%11=CC=C(CCCCCC)C=C%11)(C%12=CC=C(CCCCCC)C=C%12)C%13=C9SC(/C=C%14C(C(C=CC(F)=C%15)=C%15C\%14=C(C#N)\C#N)=O)=C%13)=C%10C(OCCCCCCCC)=C8S5)=C(C#N)/C#N)C=C(F)C=C2,1720.37,PTB7-Th,5.22,3.64,1.58,O=C(OCC(CC)CCCC)C1=C(F)C2=C(C)SC(C3=CC4=C(C(C5=CC=C(CC(CC)CCCC)S5)=C(C=C(C)S6)C6=C4C7=CC=C(CC(CC)CCCC)S7)S3)=C2S1,124,72.9,1.7,1,1.6,CF,DIO,NA,80,,Adv. Mater.,10.1002/adma.201707508
269,117,2018,6.4,6.33,12.06,0.6248,0.85,IDTCN,5.87,3.92,1.95,CCCCCCC(C=C1)=CC=C1C2(C3=CC=C(CCCCCC)C=C3)C4=CC5=C(C(C6=C5SC(/C=C7C(C8=CSC=C8C\7=C(C#N)\C#N)=O)=C6)(C9=CC=C(CCCCCC)C=C9)C%10=CC=C(CCCCCC)C=C%10)C=C4C%11=C2C=C(C=C%12C(C%13=CSC=C%13/C%12=C(C#N)\C#N)=O)S%11,1327.84,PBDB-T,5.23,3.18,2.05,CC(SC1=C2C3=CC=C(CC(CC)CCCC)S3)=CC1=C(C4=CC=C(CC(CC)CCCC)S4)C5=C2C=C(S5)C6=CC=C(C7=C8C(C(C9=C(CC(CC)CCCC)SC(CC(CC)CCCC)=C9C8=O)=O)=C(C%10=CC=C(C)S%10)S7)S6,117,58.5,2,1,1,CB,DIO,110,,,Adv. Mater.,10.1002/adma.201800052
270,117,2018,10.74,10.52,17.53,0.7277,0.84,ITCPTC,5.61,3.96,1.65,CCCCCCC(C=C1)=CC=C1C2(C3=CC=C(CCCCCC)C=C3)C4=CC5=C(C(C6=C5SC7=C6SC(/C=C8C(C9=CSC=C9C\8=C(C#N)\C#N)=O)=C7)(C%10=CC=C(CCCCCC)C=C%10)C%11=CC=C(CCCCCC)C=C%11)C=C4C%12=C2C(SC(/C=C%13C(C%14=CSC=C%14C\%13=C(C#N)/C#N)=O)=C%15)=C%15S%12,1440,PBDB-T,5.23,3.18,2.05,CC(SC1=C2C3=CC=C(CC(CC)CCCC)S3)=CC1=C(C4=CC=C(CC(CC)CCCC)S4)C5=C2C=C(S5)C6=CC=C(C7=C8C(C(C9=C(CC(CC)CCCC)SC(CC(CC)CCCC)=C9C8=O)=O)=C(C%10=CC=C(C)S%10)S7)S6,117,58.5,2,1,1,CB,DIO,110,,,Adv. Mater.,10.1002/adma.201800052
271,117,2018,9.2,9.21,15.14,0.7377,0.83,IDT6CN,5.68,3.97,1.71,CCCCCCC(C=C1)=CC=C1C2(C3=CC=C(CCCCCC)C=C3)C4=CC5=C(C(C6=C5SC7=C6SC(/C=C8C(C(C=CC=C9)=C9C\8=C(C#N)\C#N)=O)=C7)(C%10=CC=C(CCCCCC)C=C%10)C%11=CC=C(CCCCCC)C=C%11)C=C4C%12=C2C=C(/C=C%13C(C(C=CC=C%14)=C%14C\%13=C(C#N)/C#N)=O)S%12,1371.87,PBDB-T,5.23,3.18,2.05,CC(SC1=C2C3=CC=C(CC(CC)CCCC)S3)=CC1=C(C4=CC=C(CC(CC)CCCC)S4)C5=C2C=C(S5)C6=CC=C(C7=C8C(C(C9=C(CC(CC)CCCC)SC(CC(CC)CCCC)=C9C8=O)=O)=C(C%10=CC=C(C)S%10)S7)S6,117,58.5,2,1,1,CB,DIO,110,,,Adv. Mater.,10.1002/adma.201800052
272,117,2018,10.41,10.32,16.75,0.7672,0.81,IDT6CN-Th,5.71,4.01,1.7,O=C(C(C=CC=C1)=C1C/2=C(C#N)\C#N)C2=C/C(S3)=CC4=C3C5=CC(C(C6=C7SC8=C6SC(/C=C9C(C(C=CC=C%10)=C%10C\9=C(C#N)\C#N)=O)=C8)(C%11=CC=C(CCCCCC)S%11)C%12=CC=C(CCCCCC)S%12)=C7C=C5C(C%13=CC=C(CCCCCC)S%13)4C%14=CC=C(CCCCCC)S%14,1395.96,PBDB-T,5.23,3.18,2.05,CC(SC1=C2C3=CC=C(CC(CC)CCCC)S3)=CC1=C(C4=CC=C(CC(CC)CCCC)S4)C5=C2C=C(S5)C6=CC=C(C7=C8C(C(C9=C(CC(CC)CCCC)SC(CC(CC)CCCC)=C9C8=O)=O)=C(C%10=CC=C(C)S%10)S7)S6,117,58.5,2,1,1,CB,DIO,110,,,Adv. Mater.,10.1002/adma.201800052
273,117,2018,11.2,11.11,16.02,0.7683,0.91,IDT6CN-M,5.6,3.87,1.73,CCCCCCC(C=C1)=CC=C1C2(C3=CC=C(CCCCCC)C=C3)C4=CC5=C(C(C6=C5SC7=C6SC(/C=C8C(C(C=CC(C)=C9)=C9C\8=C(C#N)\C#N)=O)=C7)(C%10=CC=C(CCCCCC)C=C%10)C%11=CC=C(CCCCCC)C=C%11)C=C4C%12=C2C=C(/C=C%13C(C(C=C(C)C=C%14)=C%14C\%13=C(C#N)/C#N)=O)S%12,1399.93,PBDB-T,5.23,3.18,2.05,CC(SC1=C2C3=CC=C(CC(CC)CCCC)S3)=CC1=C(C4=CC=C(CC(CC)CCCC)S4)C5=C2C=C(S5)C6=CC=C(C7=C8C(C(C9=C(CC(CC)CCCC)SC(CC(CC)CCCC)=C9C8=O)=O)=C(C%10=CC=C(C)S%10)S7)S6,117,58.5,2,1,1,DCB,DIO,110,,,Adv. Mater.,10.1002/adma.201800052
274,118,2018,13.45,13.18,22.67,0.752,0.79,IT-4Cl,5.75,4.09,1.66,CCCCCCC(C=C1)=CC=C1C2(C3=CC=C(CCCCCC)C=C3)C4=CC5=C(C(C6=C5SC7=C6SC(/C=C8C(C(C=C(Cl)C(Cl)=C9)=C9C\8=C(C#N)\C#N)=O)=C7)(C%10=CC=C(CCCCCC)C=C%10)C%11=CC=C(CCCCCC)C=C%11)C=C4C%12=C2C(SC(/C=C%13C(C(C=C(Cl)C(Cl)=C%14)=C%14C\%13=C(C#N)/C#N)=O)=C%15)=C%15S%12,1565.72,PBDB-T2F,5.45,3.65,1.8,CC(SC1=C2C3=CC(F)=C(CC(CC)CCCC)S3)=CC1=C(C4=CC(F)=C(CC(CC)CCCC)S4)C5=C2C=C(S5)C6=CC=C(C7=C8C(C(C9=C(CC(CC)CCCC)SC(CC(CC)CCCC)=C9C8=O)=O)=C(C%10=CC=C(C)S%10)S7)S6,38.6,19.3,2,1,1,OX,DIO,NA,100,,Adv. Mater.,10.1002/adma.201800613
275,118,2018,13.16,13.03,19.08,0.748,0.922,IT-2Cl,5.68,3.99,1.69,CCCCCCC(C=C1)=CC=C1C2(C3=CC=C(CCCCCC)C=C3)C4=CC5=C(C(C6=C5SC7=C6SC(/C=C8C(C(C=CC(Cl)=C9)=C9C\8=C(C#N)\C#N)=O)=C7)(C%10=CC=C(CCCCCC)C=C%10)C%11=CC=C(CCCCCC)C=C%11)C=C4C%12=C2C(SC(/C=C%13C(C(C=CC(Cl)=C%14)=C%14C\%13=C(C#N)/C#N)=O)=C%15)=C%15S%12,1496.84,PBDB-T2F,5.45,3.65,1.8,CC(SC1=C2C3=CC(F)=C(CC(CC)CCCC)S3)=CC1=C(C4=CC(F)=C(CC(CC)CCCC)S4)C5=C2C=C(S5)C6=CC=C(C7=C8C(C(C9=C(CC(CC)CCCC)SC(CC(CC)CCCC)=C9C8=O)=O)=C(C%10=CC=C(C)S%10)S7)S6,38.6,19.3,2,1,1,OX,DIO,NA,100,,Adv. Mater.,10.1002/adma.201800613
276,119,2018,12.34,12.07,17.02,0.681,1.06,ITIC-Th,5.78,4,1.78,O=C(C(C=CC=C1)=C1C/2=C(C#N)\C#N)C2=C/C3=CC(S4)=C(S3)C5=C4C6=CC(C(C7=C8SC9=C7SC(/C=C%10C(C(C=CC=C%11)=C%11C\%10=C(C#N)\C#N)=O)=C9)(C%12=CC=C(CCCCCC)S%12)C%13=CC=C(CCCCCC)S%13)=C8C=C6C(C%14=CSC(CCCCCC)=C%14)5C%15=CC=C(CCCCCC)S%15,1452.04,PBDT-ODZ,5.68,2.89,2.79,CC(SC1=C2C3=CC=C(CC(CCCCCC)CCCCCCCC)S3)=CC1=C(C4=CC=C(CC(CCCCCC)CCCCCCCC)S4)C5=C2C=C(S5)C6=C(CCCCCCCC)C=C(C7=NN=C(C8=CC(CCCCCCCC)=C(C)S8)O7)S6,83.6,41.8,2,1,1,CB,NA,NA,,,Adv. Mater.,10.1002/adma.201800737
277,120,2018,13.2,13.1,20.81,0.76,0.84,IT-4F,5.67,4.15,1.52,CCCCCCC(C=C1)=CC=C1C2(C3=CC=C(CCCCCC)C=C3)C4=CC5=C(C(C6=C5SC7=C6SC(/C=C8C(C(C=C(F)C(F)=C9)=C9C\8=C(C#N)\C#N)=O)=C7)(C%10=CC=C(CCCCCC)C=C%10)C%11=CC=C(CCCCCC)C=C%11)C=C4C%12=C2C(SC(/C=C%13C(C(C=C(F)C(F)=C%14)=C%14C\%13=C(C#N)/C#N)=O)=C%15)=C%15S%12,1499.92,PBDB-T2F,5.47,3.63,1.84,CC(SC1=C2C3=CC(F)=C(CC(CC)CCCC)S3)=CC1=C(C4=CC(F)=C(CC(CC)CCCC)S4)C5=C2C=C(S5)C6=CC=C(C7=C8C(C(C9=C(CC(CC)CCCC)SC(CC(CC)CCCC)=C9C8=O)=O)=C(C%10=CC=C(C)S%10)S7)S6,43.416,26.8,1.62,1,1,CB,DIO,100,,,Adv. Mater.,10.1002/adma.201800868
278,120,2018,14.4,14,21.8,0.77,0.86,IT-4F,5.67,4.15,1.52,CCCCCCC(C=C1)=CC=C1C2(C3=CC=C(CCCCCC)C=C3)C4=CC5=C(C(C6=C5SC7=C6SC(/C=C8C(C(C=C(F)C(F)=C9)=C9C\8=C(C#N)\C#N)=O)=C7)(C%10=CC=C(CCCCCC)C=C%10)C%11=CC=C(CCCCCC)C=C%11)C=C4C%12=C2C(SC(/C=C%13C(C(C=C(F)C(F)=C%14)=C%14C\%13=C(C#N)/C#N)=O)=C%15)=C%15S%12,1499.92,PBDB-T2Cl,5.51,3.67,1.84,CC(SC1=C2C3=CC(Cl)=C(CC(CC)CCCC)S3)=CC1=C(C4=CC(Cl)=C(CC(CC)CCCC)S4)C5=C2C=C(S5)C6=CC=C(C7=C8C(C(C9=C(CC(CC)CCCC)SC(CC(CC)CCCC)=C9C8=O)=O)=C(C%10=CC=C(C)S%10)S7)S6,44.88,25.5,1.76,1,1,CB,DIO,100,,,Adv. Mater.,10.1002/adma.201800868
279,121,2017,4.91,4.8,11.27,0.5146,0.829,DMTPA-PDI3,5.36,3.74,1.62,O=C(N(C(CCCCCC)CCCCCC)C1=O)C2=CC=C(C3=C4C=CC1C32)C5=C(C#CC6=CC(C(C)(C)C7=CC(C#CC(C=C8C(N(C(CCCCCC)CCCCCC)C9=O)=O)=C%10C%11=C8C9=CC=C%11C%12=CC=C(C%13=O)C%14C%12=C%10C=CC%14C(N%13C(CCCCCC)CCCCCC)=O)=CC(C(C)(C)C%15=CC(C#CC(C=C%16C(N(C(CCCCCC)CCCCCC)C%17=O)=O)=C%18C%19=C%16C%17=CC=C%19C%20=CC=C(C%21=O)C%22C%20=C%18C=CC%22C(N%21C(CCCCCC)CCCCCC)=O)=C%23)=C7%24)=C(N%24C%15=C%23C%25(C)C)C%25=C6)C=C%26C%27=C5C4=CC=C%27C(N(C(CCCCCC)CCCCCC)C%26=O)=O,2702.75,PTB7-Th,5.22,3.64,1.58,O=C(OCC(CC)CCCC)C1=C(F)C2=C(C)SC(C3=CC4=C(C(C5=CC=C(CC(CC)CCCC)S5)=C(C=C(C)S6)C6=C4C7=CC=C(CC(CC)CCCC)S7)S3)=C2S1,124,72.9,1.7,1,0.67,CB,CN,NA,,,Adv. Sci.,10.1002/advs.201700110
280,122,2018,12.21,11.96,25.89,0.712,0.662,3TT-FIC,5.42,4.17,1.25,O=C(C(C=C(F)C(F)=C1)=C1C/2=C(C#N)/C#N)C2=C/C3=CC(SC4=C5C(C6=CC=C(CC(CC)CCCC)C=C6)(C7=CC=C(CC(CC)CCCC)C=C7)C8=C4SC9=C8SC%10=C9C(C%11=CC=C(CC(CC)CCCC)C=C%11)(C%12=CC=C(CC(CC)CCCC)C=C%12)C%13=C%10SC%14=C%13SC(/C=C%15C(C(C=C(F)C(F)=C%16)=C%16C\%15=C(C#N)\C#N)=O)=C%14)=C5S3,1674.24,PTB7-Th,5.22,3.64,1.58,O=C(OCC(CC)CCCC)C1=C(F)C2=C(C)SC(C3=CC4=C(C(C5=CC=C(CC(CC)CCCC)S5)=C(C=C(C)S6)C6=C4C7=CC=C(CC(CC)CCCC)S7)S3)=C2S1,124,72.9,1.7,1,1.2,CB,NA,NA,,,Adv. Sci.,10.1002/advs.201800307
281,123,2013,1.6,1.6,4.87,0.57,0.58,DTI,5.81,3.61,2.2,O=C(N(C(CCCCCCCC)CCCCCCCC)C1=O)C2=CC=C3C4=C2C1=CC=C4C5=C6C(C7=CC=C8C9=C7C6=CC=C9C(N(C(CCCCCCCC)CCCCCCCC)C8=O)=O)=C%10C(C%11=CC=C%12C%13=C%11C%10=CC=C%13C(N(C(CCCCCCCC)CCCCCCCC)C%12=O)=O)=C53,1372.97,P3HT,4.9,3,1.9,CC1=CC(CCCCCC)=C(C)S1,21.1,11.6,1.82,1,1,DCB,NA,NA,,,Angew. Chem. Int. Ed.,10.1002/anie.201207608
282,124,2013,1.8,1.74,5.14,0.44,0.79,BFI-T2,5.3,3.7,1.6,O=C(N(CC(CCCCCC)CCCCCCCC)C1=O)C2=C(C1=CC=C3C4=NC5=C(C6=CC=CS6)C7=NC8=C9C%10=C%11C(C%12=CC=C%118)=C(C(N(CC(CCCCCC)CCCCCCCCC)C%12=O)=O)C=C%10)C3=C(C4=NC5=C(C%13=CC=CS%13)C7=N9)C=C2,1195.64,PSEHTT,5.1,3.3,1.8,CC1=CC(CC(CC)CCCC)=C(C2=NC(SC(C3=C(CC(CCCC)CC)C=C(C4=CC([Si](CC(CC)CCCC)(CC(CCCC)CC)C5=C6SC(C)=C5)=C6S4)S3)=N7)=C7S2)S1,132.21,33.9,3.9,1,4,CB,NA,150,90,,Angew. Chem. Int. Ed.,10.1002/anie.201210085
283,125,2015,2.85,2.85,7.91,0.46,0.61,N5,5.71,3.64,2.07,O=C(C(C=CC=C1)=C1C/2=O)C2=C/C3=CC=C(C4=CC=C(C(C=CC(C5=CC=C(/C=C6C(C(C=CC=C7)=C7C\6=O)=O)S5)=C8)=C8[Si]9(CCCCCCCC)CCCCCCCC)C9=C4)S3,883.25,P3HT,5.2,3.2,2,CC1=CC(CCCCCC)=C(C)S1,21.1,11.6,1.82,1,1,DCB,NA,110,58,,Asian J. Org. Chem.,10.1002/ajoc.201500207
284,126,2018,7.74,7.67,15.98,0.5467,0.89,IDTBOR,5.49,3.93,1.56,O=C(/C(S1)=C/C(C2=NON=C32)=CC=C3C(S4)=CC5=C4C6=CC(C(CCCCCCCC)(CCCCCCCC)C7=C8SC(C9=CC=C(/C=C%10SC(N(CC)C\%10=O)=S)C%11=NON=C9%11)=C7)=C8C=C6C5(CCCCCCCC)CCCCCCCC)N(CC)C1=S,1293.89,PBDB-T,5.33,3.53,1.8,CC(SC1=C2C3=CC=C(CC(CC)CCCC)S3)=CC1=C(C4=CC=C(CC(CC)CCCC)S4)C5=C2C=C(S5)C6=CC=C(C7=C8C(C(C9=C(CC(CC)CCCC)SC(CC(CC)CCCC)=C9C8=O)=O)=C(C%10=CC=C(C)S%10)S7)S6,117,58.5,2,1,2,CB,NA,130,,,Asian J. Org. Chem.,10.1002/ajoc.201800389
285,126,2018,6.95,6.88,13.95,0.5238,0.95,IDTBSR,5.41,3.88,1.53,O=C(/C(S1)=C/C(C2=N[Se]N=C32)=CC=C3C(S4)=CC5=C4C6=CC(C(CCCCCCCC)(CCCCCCCC)C7=C8SC(C9=CC=C(/C=C%10SC(N(CC)C\%10=O)=S)C%11=N[Se]N=C9%11)=C7)=C8C=C6C5(CCCCCCCC)CCCCCCCC)N(CC)C1=S,1419.82,PBDB-T,5.33,3.53,1.8,CC(SC1=C2C3=CC=C(CC(CC)CCCC)S3)=CC1=C(C4=CC=C(CC(CC)CCCC)S4)C5=C2C=C(S5)C6=CC=C(C7=C8C(C(C9=C(CC(CC)CCCC)SC(CC(CC)CCCC)=C9C8=O)=O)=C(C%10=CC=C(C)S%10)S7)S6,117,58.5,2,1,2,CB,NA,130,,,Asian J. Org. Chem.,10.1002/ajoc.201800389
286,127,2014,2.4,2.4,5.14,0.45,1.03,Th–PhCHO,6.18,2.72,3.46,O=C(N(CCCCCCCC)C1=O)C2=C1C(C3=CC=CS3)=C(C4=CC=C(C5=CC=C(C([H])=O)C=C5)C6=C4C7=CC=C6)C7=C2C8=CC=CS8,651.84,P3HT,4.9,3,1.9,CC1=CC(CCCCCC)=C(C)S1,21.1,11.6,1.82,1,1,CB,NA,100,,,Chem. Commun.,10.1039/c3cc47289b
287,127,2014,1.61,1.61,3.5,0.45,1.02,Th–COOMe,6.12,2.67,3.45,O=C(N(CCCCCCCC)C1=O)C2=C1C(C3=CC=CS3)=C(C4=CC=C(C(OC)=O)C5=C4C6=CC=C5)C6=C2C7=CC=CS7,605.77,P3HT,4.9,3,1.9,CC1=CC(CCCCCC)=C(C)S1,21.1,11.6,1.82,1,1,CB,NA,100,,,Chem. Commun.,10.1039/c3cc47289b
288,128,2016,1.87,1.73,4.1,0.43,1.06,NI-AA-NI,6,3.57,2.43,O=C(N(CCCCCCCC)C1=O)C2=C(C1=CC=C3C#CC#CC4=CC=C5C6=C(C(N(CCCCCCCC)C5=O)=O)C=CC=C64)C3=CC=C2,664.85,P1,5.23,3.26,1.97,CCCCCCCCCN(C1=C2C=CC(C)=C1)C3=C2C=CC(C4=CC=C(S4)C5=C(C(OCCCCCCCCCCCC)=C(C6=NSN=C56)C7=CC=C(C)S7)OCCCCCCCCCCCC)=C3,50.3,25.15,2,1,1,CB,CN,NA,47,,Chem. Commun.,10.1039/c5cc08023a
289,128,2016,3.71,3.65,6.29,0.55,1.07,NI-AA-NI,6,3.57,2.43,O=C(N(CCCCCCCC)C1=O)C2=C(C1=CC=C3C#CC#CC4=CC=C5C6=C(C(N(CCCCCCCC)C5=O)=O)C=CC=C64)C3=CC=C2,664.85,P2,5.28,3.33,1.95,CCCCC(CN(C1=C2C=CC(C)=C1)C3=C2C=CC(C4=CC=C(S4)C5=C(C(OCC(CCCCCCCC)CCCCCC)=C(C6=NSN=C56)C7=CC=C(C)S7)F)=C3)CC,119.1,59.55,2,1,1,CB,CN,NA,52,,Chem. Commun.,10.1039/c5cc08023a
290,129,2016,0.94,0.94,3.33,0.3878,0.73,PDI5,5.87,3.79,2.08,O=C(N(C(CCCCC)CCCCC)C1=O)C2=CC=C(C3=C4C=CC1C32)C5=CC=C6C7=C5C4=CC=C7C(N(C(CCCCC)CCCCC)C6=O)=O,700.96,PPDT2FBT,5.31,3.56,1.75,FC(C(F)=C(C1=NSN=C12)C)=C2C(S3)=CC=C3C4=C(OCC(CCCCCC)CCCCCCCC)C=C(C5=CC=C(C)S5)C(OCC(CCCCCC)CCCCCCCC)=C4,100.8,48,2.1,1,4,CF,DPE,NA,,,Chem. Commun.,10.1039/c6cc04229e
291,129,2016,2.14,2.14,6.04,0.3984,0.89,CP-M,5.92,3.85,2.07,O=C(N(C(CCCCC)CCCCC)C1=O)C2=CC=C(C3=C4C=CC1C32)C5=C(C6=CC=C(C7(CCCCC7)C8=CC=C(C(C=C9%10)=C%11C%12=CC=C%13C(N(C(C%14C=CC(C%15=CC=C(C%10=C%15%11)C(N(C9=O)C(CCCCC)CCCCC)=O)=C%12C%13%14)=O)C(CCCCC)CCCCC)=O)C=C8)C=C6)C=C%16C%17=C5C4=CC=C%17C(N(C(CCCCC)CCCCC)C%16=O)=O,1634.25,PPDT2FBT,5.31,3.56,1.75,FC(C(F)=C(C1=NSN=C12)C)=C2C(S3)=CC=C3C4=C(OCC(CCCCCC)CCCCCCCC)C=C(C5=CC=C(C)S5)C(OCC(CCCCCC)CCCCCCCC)=C4,100.8,48,2.1,1,2,CF,DPE,NA,,,Chem. Commun.,10.1039/c6cc04229e
292,129,2016,5.28,5.28,10.04,0.6016,0.87,CP-V,6.16,3.98,2.18,CCCCCC(N(C(C1=CC=C2C(C=CC34)=C5C4C(C(N(C6=CC=C(C7(CCCCC7)C8=CC=C(N(C9=O)C(C%10=CC=C%11C%12=C(C%13=CC=C(C%14=C%13C%11=CC=C%15%14)C(N(C%15=O)C(CCCCC)CCCCC)=O)C=CC9C%10%12)=O)C=C8)C=C6)C3=O)=O)=CC=C5C%16=CC=C%17C1=C2%16)=O)C%17=O)CCCCC,1325.66,PPDT2FBT,5.31,3.56,1.75,FC(C(F)=C(C1=NSN=C12)C)=C2C(S3)=CC=C3C4=C(OCC(CCCCCC)CCCCCCCC)C=C(C5=CC=C(C)S5)C(OCC(CCCCCC)CCCCCCCC)=C4,100.8,48,2.1,1,2,CF,DPE,NA,,,Chem. Commun.,10.1039/c6cc04229e
293,130,2017,9.4,9.2,15.7,0.723,0.833,FRD2,5.67,3.58,2.09,O=C(/C(S1)=C/C2=CC=C(C3=CC=C(C4=CC=C(C(C=CC(C5=CC=C(C6=CC=C(/C=C7SC(N(CC)C\7=O)=S)O6)C8=NSN=C58)=C9)=C9C%10(CC(CC)CCCC)CC(CC)CCCC)C%10=C4)C%11=NSN=C3%11)O2)N(CC)C1=S,1133.55,PTB7-Th,5.22,3.64,1.58,O=C(OCC(CC)CCCC)C1=C(F)C2=C(C)SC(C3=CC4=C(C(C5=CC=C(CC(CC)CCCC)S5)=C(C=C(C)S6)C6=C4C7=CC=C(CC(CC)CCCC)S7)S3)=C2S1,124,72.9,1.7,1,1.5,CB,DIO,NA,150,,Chem. Commun.,10.1039/c7cc08237a
294,131,2018,5.42,4.84,8.17,0.52,1.15,FTB,5.75,3.5,2.25,CCCCCCCCC1(CCCCCCCC)C2=C(C=CC(C3=CC=C(/C=C4C(N(C)C(N(C)C\4=O)=O)=O)S3)=C2)C5=CC=C(C6=CC=C(/C=C7C(N(C)C(N(C)C\7=O)=O)=O)S6)C=C51,887.17,PSEHTT,5.17,3.33,1.84,CC1=CC(CC(CC)CCCC)=C(C2=NC(SC(C3=C(CC(CCCC)CC)C=C(C4=CC([Si](CC(CC)CCCC)(CC(CCCC)CC)C5=C6SC(C)=C5)=C6S4)S3)=N7)=C7S2)S1,132.21,33.9,3.9,1,2,CB,NA,NA,,,Chem. Commun.,10.1039/c7cc09123k
295,131,2018,7.17,6.38,12.47,0.51,1,FTTB,5.66,3.72,1.94,CCCCCCCCC1(CCCCCCCC)C2=C(C=CC(C3=CC=C(/C=C4C(N(CC)C(N(CC)C\4=O)=S)=O)S3)=C2)C5=CC=C(C6=CC=C(/C=C7C(N(CC)C(N(CC)C\7=O)=S)=O)S6)C=C51,975.4,PSEHTT,5.17,3.33,1.84,CC1=CC(CC(CC)CCCC)=C(C2=NC(SC(C3=C(CC(CCCC)CC)C=C(C4=CC([Si](CC(CC)CCCC)(CC(CCCC)CC)C5=C6SC(C)=C5)=C6S4)S3)=N7)=C7S2)S1,132.21,33.9,3.9,1,2,CB,NA,NA,,,Chem. Commun.,10.1039/c7cc09123k
296,132,2018,1.63,1.43,5.71,0.2957,0.97,A1,5.15,3.73,1.42,CCCCCCC(C=C1)=CC=C1C2(C3=CC=C(CCCCCC)C=C3)C4=CC5=C(C(C6=C5SC(C7=C(CC(CC)CCCC)C=C(C8C9%10=C%11C%12=C%13C%14=C(C%15=C%12C(C%11=C%16C%17=C%189CN8C)=C%19%20)C%21=C%22C%23=C(C%24=C%25C%26=C%23%27)C%28=C%21C%15=C%19C%29=C%28C%24=C(C%30=C%25%31)C%32=C%29C%20=C%16C(C%17=C%33%34)=C%32C%30=C%33C%35=C%31C%26=C%36C%37=C%35C%34=C%18C(C%10=C%38%13)=C%37C%39=C%38C%14=C%22C%27=C%36%39)S7)=C6)(C%40=CC=C(CCCCCC)C=C%40)C%41=CC=C(CCCCCC)C=C%41)C=C4C%42=C2C=C(C%43=C(CC(CC)CCCC)C=C(/C=C%44C(C(C=CC=C%45)=C%45C\%44=C(C#N)/C#N)=O)S%43)S%42,2276.02,J71,5.4,3.24,2.16,CCC[Si](CCC)(C1=CC=C(C(C2=C3C=C(C4=CC=C(C5=C(F)C(F)=C(C6=CC=C(C)S6)C7=NN(CC(CCCCCC)CCCCCCCC)N=C57)S4)S2)=C8C(SC(C)=C8)=C3C9=CC=C([Si](CCC)(CCC)CCC)S9)S1)CCC,47,23.5,2,1,1,CF,CN,NA,,,Chem. Commun.,10.1039/c8cc04845b
297,132,2018,4.52,4.33,11.63,0.3963,0.98,A2,5.37,3.67,1.7,CCCCCCC(C=C1)=CC=C1C2(C3=CC=C(CCCCCC)C=C3)C4=CC5=C(C(C6=C5SC7=C6SC(C8C9%10=C%11C%12=C%13C%14=C(C%15=C%12C(C%11=C%16C%17=C%189CN8C)=C%19%20)C%21=C%22C%23=C(C%24=C%25C%26=C%23%27)C%28=C%21C%15=C%19C%29=C%28C%24=C(C%30=C%25%31)C%32=C%29C%20=C%16C(C%17=C%33%34)=C%32C%30=C%33C%35=C%31C%26=C%36C%37=C%35C%34=C%18C(C%10=C%38%13)=C%37C%39=C%38C%14=C%22C%27=C%36%39)=C7)(C%40=CC=C(CCCCCC)C=C%40)C%41=CC=C(CCCCCC)C=C%41)C=C4C%42=C2C(SC(/C=C%43C(C(C=CC=C%44)=C%44C\%43=C(C#N)/C#N)=O)=C%45)=C%45S%42,1999.51,J71,5.4,3.24,2.16,CCC[Si](CCC)(C1=CC=C(C(C2=C3C=C(C4=CC=C(C5=C(F)C(F)=C(C6=CC=C(C)S6)C7=NN(CC(CCCCCC)CCCCCCCC)N=C57)S4)S2)=C8C(SC(C)=C8)=C3C9=CC=C([Si](CCC)(CCC)CCC)S9)S1)CCC,47,23.5,2,1,1,CF,CN,NA,,,Chem. Commun.,10.1039/c8cc04845b
298,133,2018,4.19,4.19,10.38,0.4672,0.87,m-PIB,5.41,3.72,1.69,O=C(N(C(CCCCCC)CCCCCC)C1=O)C2=CC(C3=CC(C4(C5C6C=CC(C7=C(C8=CC=C(C9=O)C%10C8=C%11C=CC%10C(N9C(CCCCCC)CCCCCC)=O)C(C%11=CC=C%12C(N(C(CCCCCC)CCCCCC)C%13=O)=O)=C%12C%13=C7)=C5)C%14=C6C=CC(C%15=C(C%16=C%17C=CC%18C%16C(C(N(C(CCCCCC)CCCCCC)C%18=O)=O)=C%15)C%19=CC=C%20C%21=C%19C%17=CC=C%21C(N(C(CCCCCC)CCCCCC)C%20=O)=O)=C%14)=C(C%22C4C=C(C%23=C(C%24=CC=C(C%25=O)C%26C%24=C%27C=CC%26C(N%25C(CCCCCC)CCCCCC)=O)C(C%27=CC=C%28C(N(C(CCCCCC)CCCCCC)C%29=O)=O)=C%28C%29=C%23)C=C%22)C=C3)=C(C%30=C%31C=CC1C%302)C%32=CC=C%33C%34=C%32C%31=CC=C%34C(N(C(CCCCCC)CCCCCC)C%33=O)=O,3340.66,PTB7-Th,5.27,3.55,1.72,O=C(OCC(CC)CCCC)C1=C(F)C2=C(C)SC(C3=CC4=C(C(C5=CC=C(CC(CC)CCCC)S5)=C(C=C(C)S6)C6=C4C7=CC=C(CC(CC)CCCC)S7)S3)=C2S1,124,72.9,1.7,1,1.5,CB,NA,NA,88,,Chem. Eur. J.,DOI : 10.1002/chem.201705480
299,133,2018,5.83,5.83,12.32,0.5872,0.82,p-PIB,5.42,3.78,1.64,O=C(N(C(CCCCCC)CCCCCC)C1=O)C2=CC=C(C3=C4C=CC1C32)C5=C(C6=CC(C7C8C=CC(C9=C(C%10=C%11C=CC%12C%10C(C(N(C(CCCCCC)CCCCCC)C%12=O)=O)=C9)C%13=CC=C%14C%15=C%13C%11=CC=C%15C(N(C(CCCCCC)CCCCCC)C%14=O)=O)=C7)=C(C8(C%16C%17C=CC(C%18=C(C%19=CC=C(C%20=O)C%21C%19=C%22C=CC%21C(N%20C(CCCCCC)CCCCCC)=O)C(C%22=CC=C%23C(N(C(CCCCCC)CCCCCC)C%24=O)=O)=C%23C%24=C%18)=C%16)C%25=C%17C=CC(C%26=C(C%27=C%28C=CC%29C%27C(C(N(C(CCCCCC)CCCCCC)C%29=O)=O)=C%26)C%30=CC=C%31C%32=C%30C%28=CC=C%32C(N(C(CCCCCC)CCCCCC)C%31=O)=O)=C%25)C=C6)C=C%33C%34=C5C4=CC=C%34C(N(C(CCCCCC)CCCCCC)C%33=O)=O,3340.66,PTB7-Th,5.27,3.55,1.72,O=C(OCC(CC)CCCC)C1=C(F)C2=C(C)SC(C3=CC4=C(C(C5=CC=C(CC(CC)CCCC)S5)=C(C=C(C)S6)C6=C4C7=CC=C(CC(CC)CCCC)S7)S3)=C2S1,124,72.9,1.7,1,1.5,CB,NA,NA,73,,Chem. Eur. J.,DOI : 10.1002/chem.201705480
300,134,2011,0.19,0.17,0.81,0.34,0.71,NDI-2T,5.83,4.12,1.71,O=C(N(CC(CC)CCCC)C1=O)C2=C(C3=CC=C(C4=CC=CS4)S3)C=C(C(N5CC(CC)CCCC)=O)C6=C2C1=CC(C7=CC=C(C8=CC=CS8)S7)=C6C5=O,819.12,P3HT,5,3.1,1.9,CC1=CC(CCCCCC)=C(C)S1,21.1,11.6,1.82,1,2,CF,NA,NA,,,Chem. Mater.,10.1021/cm2019668
301,134,2011,0.09,0.09,0.45,0.33,0.64,NDI-3T,5.6,4.14,1.46,O=C(N(CC(CC)CCCC)C1=O)C2=C(C3=CC=C(C4=CC=C(C5=CC=CS5)S4)S3)C=C(C(N6CC(CC)CCCC)=O)C7=C2C1=CC(C8=CC=C(C9=CC=C(C%10=CC=CS%10)S9)S8)=C7C6=O,983.36,P3HT,5,3.1,1.9,CC1=CC(CCCCCC)=C(C)S1,21.1,11.6,1.82,1,3,CF,NA,NA,,,Chem. Mater.,10.1021/cm2019668
302,134,2011,1.5,1.45,3.43,0.53,0.82,NDI-3TH,5.53,4.05,1.48,O=C(N(CC(CC)CCCC)C1=O)C2=C(C3=CC=C(C4=CC=C(C5=CC=C(CCCCCC)S5)S4)S3)C=C(C(N6CC(CC)CCCC)=O)C7=C2C1=CC(C8=CC=C(C9=CC=C(C%10=CC=C(CCCCCC)S%10)S9)S8)=C7C6=O,1151.69,P3HT,5,3.1,1.9,CC1=CC(CCCCCC)=C(C)S1,21.1,11.6,1.82,1,3,CF,DIO,NA,,,Chem. Mater.,10.1021/cm2019668
303,135,2014,4.34,4.22,9.99,0.528,0.78,Bis-PDI-T-MO,5.65,3.84,1.81,O=C(N(CC(CC)CCCC)C1=O)C2=CC=C3C(C2=C1C=C4OC)=C4C5=CC=C(C(N6CC(CC)CCCC)=O)C7=C5C3=C(C8=CC=C(C(C=C9C(N(CC(CC)CCCC)C%10=O)=O)=C%11C%12=C9C%10=CC=C%12C%13=C(OC)C=C(C(N(CC(CC)CCCC)C%14=O)=O)C%15=C%14C=CC%11=C%13%15)S8)C=C7C6=O,1369.73,PBDTTT-C-T,5.11,3.25,1.86,O=C(C1=CC2=C(SC(C3=CC4=C(S3)C(C5=CC=C(S5)CC(CCCC)CC)=C6C=C(SC6=C4C7=CC=C(S7)CC(CCCC)CC)C)=C2S1)C)CC(CC)CCCC,56,20,2.8,1,1,DCB,DIO,NA,,,Chem. Mater.,10.1021/cm5006339
