Repository: lunayuehuang/AI-Powered-Materials-Dataset-Construction

# AI-PowerDatasetConstruction
This is the gitHub for the research work of AI-powered workflow for constructing organic materials databases from literature: integrating Large Language Models

File: data/Nonfullerene_OPV_Abstract.csv (part 4 of 22)
ID,Ref,year,PCE_max(%),PCE_ave(%),Jsc(mA/cm2),FF,Voc(V),Nickname(n),-HOMO_n(eV),-LUMO_n(eV),Eg_n(eV),n(SMILES),M (g/mol),Nickname(p),-HOMO_p(eV),-LUMO_p(eV),Eg_p(eV),p(SMILES),Mw (kg/mol),Mn(kg/mol),PDI,p/n ratio (p),p/n ratio (n),Solvent,Additive,TA (oC),thick (nm),Unnamed: 28,Journal,DOI,Abstract
67,27,2018,5.16,4.86,8.4,0.55,1.1,IDT2BR,5.52,3.87,1.65,CCCCCCC(C=C1)=CC=C1C2(C3=CC=C(CCCCCC)C=C3)C4=CC5=C(C(C6=C5SC(C(C7=NSN=C78)=CC=C8/C=C9SC(N(C/9=O)CCC)=S)=C6)(C%10=CC=C(CCCCCC)C=C%10)C%11=CC=C(CCCCCC)C=C%11)C=C4C%12=C2C=C(C%13=CC=C(/C=C%14C(N(CCC)C(S\%14)=S)=O)C%15=NSN=C%13%15)S%12,1546.25,PPDT2FBT,5.45,3.69,1.76,CC(S1)=CC=C1C2=C(OCC(CCCCCC)CCCCCCCC)C=C(C3=CC=C(C4=C(F)C(F)=C(C)C5=NSN=C45)S3)C(OCC(CCCCCCCC)CCCCCC)=C2,119.28,42.6,2.8,1.0,1.5,CB,,,,,ACS Appl. Mater. Interfaces,10.1021/acsami.8b06445,"Ternary blending is an effective strategy for broadening the absorption range of the active layer in bulk heterojunction polymer solar cells and for constructing an efficient cascade energy landscape at the donor/acceptor interface to achieve high efficiencies. In this study, we report efficient ternary blend solar cells containing an acceptor alloy consisting of the indacenodithiophene-based nonfullerene material, IDT2BR, and the fullerene material, phenyl-C71-butyric acid methyl ester (PC71BM). The IDT2BR materials mix fully with PC71BM materials, and the energy state of this phase can be tuned by varying the blending ratio. We performed photoluminescence and external quantum efficiency studies and found that the ternary charge cascade structure efficiently transfers the photogenerated charges from the polymer to IDT2BR and finally to PC71BM materials. Ternary blend devices containing the IDT2BR:PC71BM acceptor blend and various types of donor polymers were found to exhibit power conversion efficiencies (PCEs) improved by more than 10% over the PCEs of the binary blend devices."
68,28,2018,5.57,5.25,12.13,0.57,0.76,PDI2,6.06,3.91,2.15,O=C(N(C(CCCCCC)CCCCCC)C1=O)C2=CC3=C4C(C(C=C5C(N(C(CCCCCC)CCCCCC)C6=O)=O)=C7C8=C5C6=CC=C8C9=CC=C(C(N(C(CCCCCC)CCCCCC)C%10=O)=O)C%11=C%10C=C4C7=C9%11)=C%12C=C%13C%14=C%15C%12=C3C(C2=C1C=C%16)=C%16C%15=CC=C%14C(N(C(CCCCCC)CCCCCC)C%13=O)=O,1530.1,PTB7-Th,5.12,3.6,1.52,O=C(OCC(CC)CCCC)C1=C(F)C2=C(C)SC(C3=CC4=C(C(C5=CC=C(CC(CC)CCCC)S5)=C(C=C(C)S6)C6=C4C7=CC=C(CC(CC)CCCC)S7)S3)=C2S1,124.0,72.9,1.7,1.0,1.0,DCB,,80,,,ACS Appl. Mater. Interfaces,10.1021/acsami.8b06126,"Two star-shaped helical perylene diimide (PDI) electron acceptors TPDI2 and FTPDI2 were designed and synthesized for nonfullerene organic solar cells (OSCs). The integration of helical PDIs into a three-dimensional structure provides a new strategy to tune the intermolecular interactions, and the as-cast blend films with PTB7-Th show favorable morphology as well as efficient charge transfer and separation, as evidenced by the morphology and femtosecond transient absorption (fs-TA) spectroscopy studies. A trade-off between suppressing the self-aggregation and maintaining the charge-transfer properties was achieved by FTPDI2. Using PTB7-Th as the electron donor, the FTPDI2-based nonfullerene OSCs show a high power conversion efficiency of 8.28%, without the assistance of any additives."
69,28,2018,7.84,7.7,15.85,0.6255,0.777,FTPDI2,5.83,3.81,2.02,O=C(N(C(CCCCCC)CCCCCC)C1=O)C2=CC3=C4C(C(C=C5C(N(C(CCCCCC)CCCCCC)C6=O)=O)=C7C8=C5C6=CC=C8C9=C(C%10=CC(C%11=C(C%12=C%13C(C%14=C%15C(C%16=C%17C=CC%18=C%16C(C(N(C(CCCCCC)CCCCCC)C%18=O)=O)=C%15)=C%19C(C=C%20C%21=C%19C%17=CC=C%21C(N(C(CCCCCC)CCCCCC)C%20=O)=O)=C%14%22)=CC%23=C%12C(C(N(C(CCCCCC)CCCCCC)C%23=O)=O)=C%11)C%24=CC=C%25C%26=C%24C%13=C%22C=C%26C(N(C(CCCCCC)CCCCCC)C%25=O)=O)=CC(C%27=C(C%28=C%29C(C%30=C%31C(C%32=C%33C=CC%34=C%32C(C(N(C(CCCCCC)CCCCCC)C%34=O)=O)=C%31)=C%35C(C=C%36C%37=C%35C%33=CC=C%37C(N(C(CCCCCC)CCCCCC)C%36=O)=O)=C%30%38)=CC%39=C%28C(C(N(C(CCCCCC)CCCCCC)C%39=O)=O)=C%27)C%40=CC=C%41C%42=C%40C%29=C%38C=C%42C(N(C(CCCCCC)CCCCCC)C%41=O)=O)=C%10)C=C(C(N(C(CCCCCC)CCCCCC)C%43=O)=O)C%44=C%43C=C4C7=C9%44)=C%45C=C%46C%47=C%48C%45=C3C(C2=C1C=C%49)=C%49C%48=CC=C%47C(N(C(CCCCCC)CCCCCC)C%46=O)=O,4662.37,PTB7-Th,5.12,3.6,1.52,O=C(OCC(CC)CCCC)C1=C(F)C2=C(C)SC(C3=CC4=C(C(C5=CC=C(CC(CC)CCCC)S5)=C(C=C(C)S6)C6=C4C7=CC=C(CC(CC)CCCC)S7)S3)=C2S1,124.0,72.9,1.7,1.0,1.0,DCB,,80,,,ACS Appl. Mater. Interfaces,10.1021/acsami.8b06126,"Two star-shaped helical perylene diimide (PDI) electron acceptors TPDI2 and FTPDI2 were designed and synthesized for nonfullerene organic solar cells (OSCs). The integration of helical PDIs into a three-dimensional structure provides a new strategy to tune the intermolecular interactions, and the as-cast blend films with PTB7-Th show favorable morphology as well as efficient charge transfer and separation, as evidenced by the morphology and femtosecond transient absorption (fs-TA) spectroscopy studies. A trade-off between suppressing the self-aggregation and maintaining the charge-transfer properties was achieved by FTPDI2. Using PTB7-Th as the electron donor, the FTPDI2-based nonfullerene OSCs show a high power conversion efficiency of 8.28%, without the assistance of any additives."
70,28,2018,8.28,8.17,16.77,0.6167,0.79,TPDI2,5.89,3.8,2.09,O=C(N(C(CCCCCC)CCCCCC)C1=O)C2=CC3=C4C(C(C=C5C(N(C(CCCCCC)CCCCCC)C6=O)=O)=C7C8=C5C6=CC(C9=C%10C(C%11=C(C%12=C%10C=C(C(N(C(CCCCCC)CCCCCC)C%13=O)=O)C%14=C%13C=C(C%15=C%16C(C%17=C%18C=CC%19=C%17C(C(N(C(CCCCCC)CCCCCC)C%19=O)=O)=C%16)=C%20C(C=C%21C%22=C%20C%18=CC=C%22C(N(C(CCCCCC)CCCCCC)C%21=O)=O)=C%15%23)C%24=C%12%14)C(C%24=C%23C=C%25C(N(C(CCCCCC)CCCCCC)C%26=O)=O)=C%25C%26=C%11)=C%27C(C%28=C(C%29=C%27C=C(C(N(C(CCCCCC)CCCCCC)C%30=O)=O)C%31=C%30C=C(C%32=C%33C(C%34=C%35C=CC%36=C%34C(C(N(C(CCCCCC)CCCCCC)C%36=O)=O)=C%33)=C%37C(C=C%38C%39=C%37C%35=CC=C%39C(N(C(CCCCCC)CCCCCC)C%38=O)=O)=C%32%40)C%41=C%29%31)C(C%41=C%40C=C%42C(N(C(CCCCCC)CCCCCC)C%43=O)=O)=C%42C%43=C%28)=C9%44)=C8C%45=C%44C=C(C(N(C(CCCCCC)CCCCCC)C%46=O)=O)C%47=C%46C=C4C7=C%45%47)=C%48C=C%49C%50=C%51C%48=C3C(C2=C1C=C%52)=C%52C%51=CC=C%50C(N(C(CCCCCC)CCCCCC)C%49=O)=O,4656.32,PTB7-Th,5.12,3.6,1.52,O=C(OCC(CC)CCCC)C1=C(F)C2=C(C)SC(C3=CC4=C(C(C5=CC=C(CC(CC)CCCC)S5)=C(C=C(C)S6)C6=C4C7=CC=C(CC(CC)CCCC)S7)S3)=C2S1,124.0,72.9,1.7,1.0,1.0,DCB,,80,,,ACS Appl. Mater. Interfaces,10.1021/acsami.8b06126,"Two star-shaped helical perylene diimide (PDI) electron acceptors TPDI2 and FTPDI2 were designed and synthesized for nonfullerene organic solar cells (OSCs). The integration of helical PDIs into a three-dimensional structure provides a new strategy to tune the intermolecular interactions, and the as-cast blend films with PTB7-Th show favorable morphology as well as efficient charge transfer and separation, as evidenced by the morphology and femtosecond transient absorption (fs-TA) spectroscopy studies. A trade-off between suppressing the self-aggregation and maintaining the charge-transfer properties was achieved by FTPDI2. Using PTB7-Th as the electron donor, the FTPDI2-based nonfullerene OSCs show a high power conversion efficiency of 8.28%, without the assistance of any additives."
71,29,2016,6.4,5.81,14.6,0.54,0.81,hPDI3,6.2,3.9,2.3,O=C(N(C(CCCCCC)CCCCCC)C1=O)C2=CC3=C4C(C(C=C5C(N(C(CCCCCC)CCCCCC)C6=O)=O)=C7C8=C5C6=CC9=C(C(C=C%10C(N(C(CCCCCC)CCCCCC)C%11=O)=O)=C%12C%13=C%10C%11=CC=C%13C%14=CC=C(C(N(C(CCCCCC)CCCCCC)C%15=O)=O)C%16=C%15C=C%17C%12=C%14%16)C%17=C%18C(C%19=C7C4=CC%20=C%19C(C(N(C(CCCCCC)CCCCCC)C%20=O)=O)=C%18)=C98)=C%21C=C%22C%23=C%24C%21=C3C(C2=C1C=C%25)=C%25C%24=CC=C%23C(N(C(CCCCCC)CCCCCC)C%22=O)=O,2305.15,PTB7-Th,5.1,3.6,1.5,O=C(OCC(CC)CCCC)C1=C(F)C2=C(C)SC(C3=CC4=C(C(C5=CC=C(CC(CC)CCCC)S5)=C(C=C(C)S6)C6=C4C7=CC=C(CC(CC)CCCC)S7)S3)=C2S1,124.0,72.9,1.7,1.0,2.0,CB,DIO,,100.0,,ACS Energy Lett.,10.1021/acsenergylett.6b00291,"Polymer solar cells (PSCs) have achieved power conversion efficiencies exceeding 10%, but their performance has been limited under concentrated sunlight because of poor stability and recombination processes despite their potential for low-cost concentrated solar power. Recently, ternary polymer solar cell blends have been explored as a strategy to improve PSC performance; however, this approach has been demonstrated only for polymer–fullerene solar cells with organic ternary additives and has not addressed stability issues under supersolar irradiation. Here, we present the first polymer solar cells comprising ternary blends of high efficiency polymers, nonfullerene perylenediimide acceptors, and semiconducting single-walled carbon nanotube additives. We find that the addition of carbon nanotubes reduces efficiency-degrading recombination and improves performance and photostability, most notably under concentrated sunlight exceeding 10 suns. The utilization of carbon nanomaterials as ternary additives in o..."
72,30,2017,11.1,10.7,17.2,0.63,1.02,EH-IDTBR,5.51,3.88,1.63,O=C(/C(S1)=C/C(C2=NSN=C32)=CC=C3C(S4)=CC5=C4C6=CC(C(CC(CC)CCCC)(CC(CC)CCCC)C7=C8SC(C9=CC=C(/C=C%10SC(N(CC)C\%10=O)=S)C%11=NSN=C9%11)=C7)=C8C=C6C5(CC(CC)CCCC)CC(CC)CCCC)N(CC)C1=S,1326.02,PffBT4T,5.34,3.69,1.65,CC1=C(CC(CCCCCCCC)CCCCCCCCCC)C=C(C2=C(F)C(F)=C(C3=CC(CC(CCCCCCCCCC)CCCCCCCC)=C(C4=CC=C(C5=CC=C(C)S5)S4)S3)C6=NSN=C62)S1,93.7,47.5,1.972631579,1.0,1.0,MS,,,80.0,,ACS Energy Lett.,10.1021/acsenergylett.7b00390,"With chlorinated solvents unlikely to be permitted for use in solution-processed organic solar cells in industry, there must be a focus on developing nonchlorinated solvent systems. Here we report high-efficiency devices utilizing a low-bandgap donor polymer (PffBT4T-2DT) and a nonfullerene acceptor (EH-IDTBR) from hydrocarbon solvents and without using additives. When mesitylene was used as the solvent, rather than chlorobenzene, an improved power conversion efficiency (11.1%) was achieved without the need for pre- or post-treatments. Despite altering the processing conditions to environmentally friendly solvents and room-temperature coating, grazing incident X-ray measurements confirmed that active layers processed from hydrocarbon solvents retained the robust nanomorphology obtained with hot-processed chlorinated solvents. The main advantages of hydrocarbon solvent-processed devices, besides the improved efficiencies, were the reproducibility and storage lifetime of devices. Mesitylene devices showed b..."
73,31,2017,6.62,6.49,14.34,0.58,0.8,ITIC,5.51,3.78,1.73,CCCCCCC(C=C1)=CC=C1C2(C3=CC=C(CCCCCC)C=C3)C4=CC5=C(C(C6=C5SC7=C6SC(/C=C8C(C(C=CC=C9)=C9C\8=C(C#N)\C#N)=O)=C7)(C%10=CC=C(CCCCCC)C=C%10)C%11=CC=C(CCCCCC)C=C%11)C=C4C%12=C2C(SC(/C=C%13C(C(C=CC=C%14)=C%14C\%13=C(C#N)/C#N)=O)=C%15)=C%15S%12,1427.96,PTB7-Th,5.29,3.72,1.57,O=C(OCC(CC)CCCC)C1=C(F)C2=C(C)SC(C3=CC4=C(C(C5=CC=C(CC(CC)CCCC)S5)=C(C=C(C)S6)C6=C4C7=CC=C(CC(CC)CCCC)S7)S3)=C2S1,121.4,60.7,2.0,1.0,1.0,CB,DIO,,110.0,,ACS Energy Lett.,10.1021/acsenergylett.7b00551,"The chlorinated polymer, PBTCl, has been found to be an efficient donor in nonfullerene polymer solar cells (PSCs), which showed a blue-shifted absorbance compared to that of its fluorine analogue (PTB7-th) and resulted in more complementary light absorption with a nonfullerene acceptor, such as ITIC. Meanwhile, chlorine substitution lowered the HOMO level of PBTCl, which increased the open-circuit voltage of the corresponding polymer-based devices. The 2D GIWAXS analysis illustrated that the PBTCl/ITIC blend film exhibited a “face-on” orientation and scattering features of both PBTCl and ITIC, suggesting that the blend of PBTCl and ITIC was phase-separated and formed individual crystalline domains of the donor and acceptor, which promoted charge transfer in the bicontinuous film and eventually elevated the solar energy conversion efficiency. The PBTCl-based nonfullerene PSC exhibited a maximum PCE of 7.57% with a Voc of 0.91 V, which was an approximately 13% increasing in the PCE compared to that of the ..."
74,31,2017,7.57,7.47,14.53,0.58,0.91,ITIC,5.51,3.78,1.73,CCCCCCC(C=C1)=CC=C1C2(C3=CC=C(CCCCCC)C=C3)C4=CC5=C(C(C6=C5SC7=C6SC(/C=C8C(C(C=CC=C9)=C9C\8=C(C#N)\C#N)=O)=C7)(C%10=CC=C(CCCCCC)C=C%10)C%11=CC=C(CCCCCC)C=C%11)C=C4C%12=C2C(SC(/C=C%13C(C(C=CC=C%14)=C%14C\%13=C(C#N)/C#N)=O)=C%15)=C%15S%12,1427.96,PTBCl,5.43,3.55,1.88,O=C(C1=C(C2=C(SC(C3=CC4=C(S3)C(C5=CC=C(S5)CC(CCCC)CC)=C6C=C(SC6=C4C7=CC=C(S7)CC(CCCC)CC)C)=C2S1)C)Cl)OCC(CCCC)CC,103.0,24.0,4.3,1.0,1.0,CB,DIO,,100.0,,ACS Energy Lett.,10.1021/acsenergylett.7b00551,"The chlorinated polymer, PBTCl, has been found to be an efficient donor in nonfullerene polymer solar cells (PSCs), which showed a blue-shifted absorbance compared to that of its fluorine analogue (PTB7-th) and resulted in more complementary light absorption with a nonfullerene acceptor, such as ITIC. Meanwhile, chlorine substitution lowered the HOMO level of PBTCl, which increased the open-circuit voltage of the corresponding polymer-based devices. The 2D GIWAXS analysis illustrated that the PBTCl/ITIC blend film exhibited a “face-on” orientation and scattering features of both PBTCl and ITIC, suggesting that the blend of PBTCl and ITIC was phase-separated and formed individual crystalline domains of the donor and acceptor, which promoted charge transfer in the bicontinuous film and eventually elevated the solar energy conversion efficiency. The PBTCl-based nonfullerene PSC exhibited a maximum PCE of 7.57% with a Voc of 0.91 V, which was an approximately 13% increasing in the PCE compared to that of the ..."
75,32,2018,10.68,10.68,17.71,0.615,0.981,IT-M,5.58,3.98,1.6,CCCCCCC(C=C1)=CC=C1C2(C3=CC=C(CCCCCC)C=C3)C4=CC5=C(C(C6=C5SC7=C6SC(/C=C8C(C(C=CC(C)=C9)=C9C\8=C(C#N)\C#N)=O)=C7)(C%10=CC=C(CCCCCC)C=C%10)C%11=CC=C(CCCCCC)C=C%11)C=C4C%12=C2C(SC(/C=C%13C(C(C=CC(C)=C%14)=C%14C\%13=C(C#N)/C#N)=O)=C%15)=C%15S%12,1456.01,J71,5.4,3.32,2.08,CCC[Si](CCC)(C1=CC=C(C(C2=C3C=C(C4=CC=C(C5=C(F)C(F)=C(C6=CC=C(C)S6)C7=NN(CC(CCCCCC)CCCCCCCC)N=C57)S4)S2)=C8C(SC(C)=C8)=C3C9=CC=C([Si](CCC)(CCC)CCC)S9)S1)CCC,139.0,56.2,2.47,1.0,1.0,CF,,,,,ACS Energy Lett.,10.1021/acsenergylett.8b00100,"Ternary polymer solar cells (PSCs) were commonly fabricated with two donors or two acceptors; the third component has complementary absorption spectra with a host system to improve photon harvesting. In this work, a series of nonfullerene PSCs were fabricated with J71 as the donor and IT-M and/or ITIC with an almost identical band gap as acceptors. Although IT-M and ITIC have almost identical band gaps, the two optimized binary PSCs exhibit different photovoltaic parameters. The short current density (Jsc) and open-circuit voltage (Voc) of J71:IT-M based PSCs are larger than those of J71:ITIC based PSCs; the other key parameter, the fill factor (FF), is just the opposite. The power conversion efficiency (PCE) of optimized ternary PSCs arrives at 11.60% by inheriting the advantages of binary PSCs. This work may provide a new strategy for preparing efficient nonfullerene ternary PSCs by selecting binary PSCs with complementary photovoltaic parameters."
76,32,2018,10.65,10.65,16.26,0.682,0.929,ITIC,5.61,4.02,1.59,CCCCCCC(C=C1)=CC=C1C2(C3=CC=C(CCCCCC)C=C3)C4=CC5=C(C(C6=C5SC7=C6SC(/C=C8C(C(C=CC=C9)=C9C\8=C(C#N)\C#N)=O)=C7)(C%10=CC=C(CCCCCC)C=C%10)C%11=CC=C(CCCCCC)C=C%11)C=C4C%12=C2C(SC(/C=C%13C(C(C=CC=C%14)=C%14C\%13=C(C#N)/C#N)=O)=C%15)=C%15S%12,1427.96,J71,5.4,3.32,2.08,CCC[Si](CCC)(C1=CC=C(C(C2=C3C=C(C4=CC=C(C5=C(F)C(F)=C(C6=CC=C(C)S6)C7=NN(CC(CCCCCC)CCCCCCCC)N=C57)S4)S2)=C8C(SC(C)=C8)=C3C9=CC=C([Si](CCC)(CCC)CCC)S9)S1)CCC,139.0,56.2,2.47,1.0,1.0,CF,,,,,ACS Energy Lett.,10.1021/acsenergylett.8b00100,"Ternary polymer solar cells (PSCs) were commonly fabricated with two donors or two acceptors; the third component has complementary absorption spectra with a host system to improve photon harvesting. In this work, a series of nonfullerene PSCs were fabricated with J71 as the donor and IT-M and/or ITIC with an almost identical band gap as acceptors. Although IT-M and ITIC have almost identical band gaps, the two optimized binary PSCs exhibit different photovoltaic parameters. The short current density (Jsc) and open-circuit voltage (Voc) of J71:IT-M based PSCs are larger than those of J71:ITIC based PSCs; the other key parameter, the fill factor (FF), is just the opposite. The power conversion efficiency (PCE) of optimized ternary PSCs arrives at 11.60% by inheriting the advantages of binary PSCs. This work may provide a new strategy for preparing efficient nonfullerene ternary PSCs by selecting binary PSCs with complementary photovoltaic parameters."
77,33,2018,12.8,12.1,27.3,0.657,0.712,IEICO-4F,5.44,4.19,1.25,CCCCCCC(C=C1)=CC=C1C(C2=C3SC(C4=C(OCC(CC)CCCC)C=C(/C=C5C(C(C=C(F)C(F)=C6)=C6C\5=C(C#N)\C#N)=O)S4)=C2)(C7=CC=C(CCCCCC)C=C7)C8=C3C=C(C(C9=C%10SC(C(S%11)=C(C=C%11/C=C%12/C(C(C=C%13F)=C(C%12=O)C=C%13F)=C(C#N)/C#N)OCC(CCCC)CC)=C9)(C%14=CC=C(CCCCCC)C=C%14)C%15=CC=C(CCCCCC)C=C%15)C%10=C8,1808.42,PTB7-Th,5.24,3.66,1.58,O=C(OCC(CC)CCCC)C1=C(F)C2=C(C)SC(C3=CC4=C(C(C5=CC=C(CC(CC)CCCC)S5)=C(C=C(C)S6)C6=C4C7=CC=C(CC(CC)CCCC)S7)S3)=C2S1,124.0,72.9,1.7,1.0,1.5,CB,CN,,150.0,,ACS Energy Lett.,10.1021/acsenergylett.7b01266,"In this Letter, we highlight a system with a well-known polymer donor (PTB7-Th) blended with a narrow band gap nonfullerene acceptor (IEICO-4F) as the active layer and 1-chloronaphthalene (CN) as the solvent additive. Optimization of the photoactive layer nanomorphology yields a short-circuit current density value of 27.3 mA/cm2, one of the highest values in organic solar cells reported to date, which competes with other types of solution-processed solar cells such as perovskite or quantum dot devices. Along with decent open-circuit voltage (0.71 V) and fill factor values (66%), a power conversion efficiency of 12.8% is achieved for the champion devices. Morphology characterizations elucidate that the origin of this high photocurrent is mainly the increased π–π coherence length of the acceptor, the domain spacing, as well as the mean-square composition variation of the blend. Optoelectronic measurements confirm a balanced hole and electron mobility and reduced trap-assisted recombination for the best devices."
78,34,2018,7.8,7.8,14.4,0.66,0.825,ITIC,5.47,3.76,1.71,CCCCCCC(C=C1)=CC=C1C2(C3=CC=C(CCCCCC)C=C3)C4=CC5=C(C(C6=C5SC7=C6SC(/C=C8C(C(C=CC=C9)=C9C\8=C(C#N)\C#N)=O)=C7)(C%10=CC=C(CCCCCC)C=C%10)C%11=CC=C(CCCCCC)C=C%11)C=C4C%12=C2C(SC(/C=C%13C(C(C=CC=C%14)=C%14C\%13=C(C#N)/C#N)=O)=C%15)=C%15S%12,1427.96,PTB7-Th,5.02,3.44,1.58,O=C(OCC(CC)CCCC)C1=C(F)C2=C(C)SC(C3=CC4=C(C(C5=CC=C(CC(CC)CCCC)S5)=C(C=C(C)S6)C6=C4C7=CC=C(CC(CC)CCCC)S7)S3)=C2S1,124.0,72.9,1.7,1.0,2.0,CB,,,57.0,,ACS Energy Lett.,10.1021/acsenergylett.8b00366,"Recent efforts in organic photovoltaics (OPVs) have been devoted to obtaining low-bandgap non-fullerene acceptors (NFAs) for high photocurrent generation. However, the low-lying lowest unoccupied molecular orbital (LUMO) level in narrow bandgap NFAs typically results in a small energy difference (ΔEDA) between the LUMO of the acceptor and the highest occupied molecular orbital (HOMO) of the donor, leading to low open-circuit voltage (VOC). The trade-off between ΔEDA and photocurrent generation significantly limits the simultaneous enhancement of both VOC and short-circuit current density (JSC). Here, we report a new medium-bandgap NFA, IDTT-T, containing a weakly electron-withdrawing N-ethyl thiabarbituric acid terminal group on each end of the indacenodithienothiophene (IDTT) core. When paired with a benchmark low-bandgap PTB7-th polymer donor, simultaneous enhancement of both ΔEDA and absorption spectral coverage was realized. The OPV devices yield a VOC of 1.01 V, corresponding to a low energy loss of ..."
79,34,2018,9.1,9.1,15.7,0.57,1.015,IDTT-T,5.51,3.51,2.0,CCCCCCC(C=C1)=CC=C1C2(C3=CC=C(CCCCCC)C=C3)C4=CC5=C(C(C6=C5SC7=C6SC(/C=C8C(N(CC)C(N(CC)C\8=O)=S)=O)=C7)(C9=CC=C(CCCCCC)C=C9)C%10=CC=C(CCCCCC)C=C%10)C=C4C%11=C2C(SC(/C=C%12C(N(C(N(C\%12=O)CC)=S)CC)=O)=C%13)=C%13S%11,1440.08,PTB7-Th,5.02,3.44,1.58,O=C(OCC(CC)CCCC)C1=C(F)C2=C(C)SC(C3=CC4=C(C(C5=CC=C(CC(CC)CCCC)S5)=C(C=C(C)S6)C6=C4C7=CC=C(CC(CC)CCCC)S7)S3)=C2S1,124.0,72.9,1.7,1.0,2.0,CB,,,57.0,,ACS Energy Lett.,10.1021/acsenergylett.8b00366,"Recent efforts in organic photovoltaics (OPVs) have been devoted to obtaining low-bandgap non-fullerene acceptors (NFAs) for high photocurrent generation. However, the low-lying lowest unoccupied molecular orbital (LUMO) level in narrow bandgap NFAs typically results in a small energy difference (ΔEDA) between the LUMO of the acceptor and the highest occupied molecular orbital (HOMO) of the donor, leading to low open-circuit voltage (VOC). The trade-off between ΔEDA and photocurrent generation significantly limits the simultaneous enhancement of both VOC and short-circuit current density (JSC). Here, we report a new medium-bandgap NFA, IDTT-T, containing a weakly electron-withdrawing N-ethyl thiabarbituric acid terminal group on each end of the indacenodithienothiophene (IDTT) core. When paired with a benchmark low-bandgap PTB7-th polymer donor, simultaneous enhancement of both ΔEDA and absorption spectral coverage was realized. The OPV devices yield a VOC of 1.01 V, corresponding to a low energy loss of ..."
80,35,2018,8.2,8.06,20.48,0.569,0.704,IEICO-4F,5.44,4.19,1.25,CCCCCCC(C=C1)=CC=C1C(C2=C3SC(C4=C(OCC(CC)CCCC)C=C(/C=C5C(C(C=C(F)C(F)=C6)=C6C\5=C(C#N)\C#N)=O)S4)=C2)(C7=CC=C(CCCCCC)C=C7)C8=C3C=C(C(C9=C%10SC(C(S%11)=C(C=C%11/C=C%12/C(C(C=C%13F)=C(C%12=O)C=C%13F)=C(C#N)/C#N)OCC(CCCC)CC)=C9)(C%14=CC=C(CCCCCC)C=C%14)C%15=CC=C(CCCCCC)C=C%15)C%10=C8,1808.42,J52,5.4,3.32,2.08,CC1=CC(C(S1)=C2C3=CC=C(CC(CC)CCCC)S3)=C(C4=C2C=C(C5=CC=C(C6=C(F)C(F)=C(C7=CC=C(C)S7)C8=NN(CC(CCCCCC)CCCCCCCC)N=C68)S5)S4)C9=CC=C(CC(CC)CCCC)S9,170.0,53.125,3.2,1.0,1.3,CB,,,85.0,,ACS Energy Lett.,10.1021/acsenergylett.8b00627,"A new acceptor–donor–acceptor-structured nonfullerene acceptor, 2,2′-((2Z,2′Z)-(((4,4,9,9-tetrakis(4-hexylphenyl)-4,9-dihydro-s-indaceno[1,2-b:5,6-b′]dithiophene-2,7-diyl)bis(4-((2-ethylhexyl)oxy)thiophene-4,3-diyl))bis(methanylylidene))bis(5,6-difluoro-3-oxo-2,3-dihydro-1H-indene-2,1-diylidene))dimalononitrile (i-IEICO-4F), is designed and synthesized via main-chain substituting position modification of 2-(5,6-difluoro-3-oxo-2,3-dihydro-1H-indene-2,1-diylidene)dimalononitrile. Unlike its planar analogue IEICO-4F with strong absorption in the near-infrared region, i-IEICO-4F exhibits a twisted main-chain configuration, resulting in 164 nm blue shifts and leading to complementary absorption with the wide-bandgap polymer (J52). A high solution molar extinction coefficient of 2.41 × 105 M–1 cm–1, and sufficiently high energy of charge-transfer excitons of 1.15 eV in a J52:i-IEICO-4F blend were observed, in comparison with those of 2.26 × 105 M–1 cm–1 and 1.08 eV for IEICO-4F. A power conversion efficiency of..."
81,35,2018,13.18,12.76,22.86,0.679,0.849,i-IEICO-4F,5.75,4.19,1.56,CCCCCCC(C=C1)=CC=C1C(C2=C3SC(C4=C(OCC(CC)CCCC)C(C=C5C(C(C=C(F)C(F)=C6)=C6/C5=C(C#N)/C#N)=O)=CS4)=C2)(C7=CC=C(CCCCCC)C=C7)C8=C3C=C(C(C9=C%10SC(C%11=C(C(/C=C%12\C(C(C=C%13F)=C(C%12=O)C=C%13F)=C(C#N)\C#N)=CS%11)OCC(CCCC)CC)=C9)(C%14=CC=C(CCCCCC)C=C%14)C%15=CC=C(CCCCCC)C=C%15)C%10=C8,1808.42,J52,5.4,3.32,2.08,CC1=CC(C(S1)=C2C3=CC=C(CC(CC)CCCC)S3)=C(C4=C2C=C(C5=CC=C(C6=C(F)C(F)=C(C7=CC=C(C)S7)C8=NN(CC(CCCCCC)CCCCCCCC)N=C68)S5)S4)C9=CC=C(CC(CC)CCCC)S9,170.0,53.125,3.2,1.0,1.0,CB,,,85.0,,ACS Energy Lett.,10.1021/acsenergylett.8b00627,"A new acceptor–donor–acceptor-structured nonfullerene acceptor, 2,2′-((2Z,2′Z)-(((4,4,9,9-tetrakis(4-hexylphenyl)-4,9-dihydro-s-indaceno[1,2-b:5,6-b′]dithiophene-2,7-diyl)bis(4-((2-ethylhexyl)oxy)thiophene-4,3-diyl))bis(methanylylidene))bis(5,6-difluoro-3-oxo-2,3-dihydro-1H-indene-2,1-diylidene))dimalononitrile (i-IEICO-4F), is designed and synthesized via main-chain substituting position modification of 2-(5,6-difluoro-3-oxo-2,3-dihydro-1H-indene-2,1-diylidene)dimalononitrile. Unlike its planar analogue IEICO-4F with strong absorption in the near-infrared region, i-IEICO-4F exhibits a twisted main-chain configuration, resulting in 164 nm blue shifts and leading to complementary absorption with the wide-bandgap polymer (J52). A high solution molar extinction coefficient of 2.41 × 105 M–1 cm–1, and sufficiently high energy of charge-transfer excitons of 1.15 eV in a J52:i-IEICO-4F blend were observed, in comparison with those of 2.26 × 105 M–1 cm–1 and 1.08 eV for IEICO-4F. A power conversion efficiency of..."
82,36,2018,10.29,10.29,17.72,0.6178,0.94,BDCPDT-TTC,5.38,3.78,1.6,O=C1C2=C(C(/C1=C/C(S3)=CC4=C3C(SC(C=C56)=C7C=C6SC8=C5C(C9=CC=C(CCCCCC)C=C9)(C%10=CC=C(CCCCCC)C=C%10)C%11=C8SC(/C=C%12/C(C%13=C(C%12=O)C=CC=C%13)=C(C#N)/C#N)=C%11)=C7C4(C%14=CC=C(CCCCCC)C=C%14)C%15=CC=C(CCCCCC)C=C%15)=C(C#N)\C#N)C=CC=C2,1427.96,PBDB-T,5.36,3.54,1.82,CC(SC1=C2C3=CC=C(CC(CC)CCCC)S3)=CC1=C(C4=CC=C(CC(CC)CCCC)S4)C5=C2C=C(S5)C6=CC=C(C7=C8C(C(C9=C(CC(CC)CCCC)SC(CC(CC)CCCC)=C9C8=O)=O)=C(C%10=CC=C(C)S%10)S7)S6,117.0,58.5,2.0,1.0,1.0,CB,DIO,,,,ACS Energy Lett.,10.1021/acsenergylett.8b00563,"A new thieno[3,2-b]thiophene-incorporated acceptor TTC has been developed. The TTC acceptor was installed in a haptacyclic ladder-type core (BDCPDT) to furnish an n-type BDCPDT-TTC. The standard PBDB-T:BDCPDT-IC device showed a PCE of 9.33% with a Voc of 0.86 V and a Jsc of 16.56 mA/cm2. By molecular engineering of the acceptor unit, the BDCPDT-TTC:PBDB-T-based device delivered an enhanced efficiency of 10.29% with a simultaneously enhanced Voc of 0.94 V and Jsc of 17.72 mA/cm2. Incorporation of the electron-donating thieno[3,2-b]thiophene unit into the acceptor moiety decreases the electron-accepting strength, thereby upshifting the HOMO/LUMO energy levels to decrease the ΔEHOMO and Eloss, achieving a larger Voc. Second, the extended conjugated bicyclic thieno[3,2-b]thiophene ring beneficially induces an additional optical transition at short wavelengths, leading to improvement of Jsc. Alternatively, BDCPDT-FIC installed with the fluorinated acceptor shows more red-shifted absorption to achieve a high Js..."
83,36,2018,9.33,9.33,16.56,0.6552,0.86,BDCPDT-IC,5.41,3.87,1.56,O=C1C2=C(SC3=C2SC=C3)C(/C1=C/C(S4)=CC5=C4C(SC(C=C67)=C8C=C7SC9=C6C(C%10=CC=C(CCCCCC)C=C%10)(C%11=CC=C(CCCCCC)C=C%11)C%12=C9SC(/C=C%13/C(C(SC%14=C%15SC=C%14)=C%15C%13=O)=C(C#N)/C#N)=C%12)=C8C5(C%16=CC=C(CCCCCC)C=C%16)C%17=CC=C(CCCCCC)C=C%17)=C(C#N)\C#N,1552.16,PBDB-T,5.36,3.54,1.82,CC(SC1=C2C3=CC=C(CC(CC)CCCC)S3)=CC1=C(C4=CC=C(CC(CC)CCCC)S4)C5=C2C=C(S5)C6=CC=C(C7=C8C(C(C9=C(CC(CC)CCCC)SC(CC(CC)CCCC)=C9C8=O)=O)=C(C%10=CC=C(C)S%10)S7)S6,117.0,58.5,2.0,1.0,1.0,CB,DIO,,,,ACS Energy Lett.,10.1021/acsenergylett.8b00563,"A new thieno[3,2-b]thiophene-incorporated acceptor TTC has been developed. The TTC acceptor was installed in a haptacyclic ladder-type core (BDCPDT) to furnish an n-type BDCPDT-TTC. The standard PBDB-T:BDCPDT-IC device showed a PCE of 9.33% with a Voc of 0.86 V and a Jsc of 16.56 mA/cm2. By molecular engineering of the acceptor unit, the BDCPDT-TTC:PBDB-T-based device delivered an enhanced efficiency of 10.29% with a simultaneously enhanced Voc of 0.94 V and Jsc of 17.72 mA/cm2. Incorporation of the electron-donating thieno[3,2-b]thiophene unit into the acceptor moiety decreases the electron-accepting strength, thereby upshifting the HOMO/LUMO energy levels to decrease the ΔEHOMO and Eloss, achieving a larger Voc. Second, the extended conjugated bicyclic thieno[3,2-b]thiophene ring beneficially induces an additional optical transition at short wavelengths, leading to improvement of Jsc. Alternatively, BDCPDT-FIC installed with the fluorinated acceptor shows more red-shifted absorption to achieve a high Js..."
84,36,2018,8.12,8.12,19.12,0.6067,0.7,BDCPDT-FIC,5.52,4.0,1.52,O=C1C2=C(C(/C1=C/C(S3)=CC4=C3C(SC(C=C56)=C7C=C6SC8=C5C(C9=CC=C(CCCCCC)C=C9)(C%10=CC=C(CCCCCC)C=C%10)C%11=C8SC(/C=C%12/C(C%13=C(C%12=O)C=C(F)C(F)=C%13)=C(C#N)/C#N)=C%11)=C7C4(C%14=CC=C(CCCCCC)C=C%14)C%15=CC=C(CCCCCC)C=C%15)=C(C#N)\C#N)C=C(F)C(F)=C2,1499.92,PBDB-T,5.36,3.54,1.82,CC(SC1=C2C3=CC=C(CC(CC)CCCC)S3)=CC1=C(C4=CC=C(CC(CC)CCCC)S4)C5=C2C=C(S5)C6=CC=C(C7=C8C(C(C9=C(CC(CC)CCCC)SC(CC(CC)CCCC)=C9C8=O)=O)=C(C%10=CC=C(C)S%10)S7)S6,117.0,58.5,2.0,1.0,1.0,CB,DIO,,,,ACS Energy Lett.,10.1021/acsenergylett.8b00563,"A new thieno[3,2-b]thiophene-incorporated acceptor TTC has been developed. The TTC acceptor was installed in a haptacyclic ladder-type core (BDCPDT) to furnish an n-type BDCPDT-TTC. The standard PBDB-T:BDCPDT-IC device showed a PCE of 9.33% with a Voc of 0.86 V and a Jsc of 16.56 mA/cm2. By molecular engineering of the acceptor unit, the BDCPDT-TTC:PBDB-T-based device delivered an enhanced efficiency of 10.29% with a simultaneously enhanced Voc of 0.94 V and Jsc of 17.72 mA/cm2. Incorporation of the electron-donating thieno[3,2-b]thiophene unit into the acceptor moiety decreases the electron-accepting strength, thereby upshifting the HOMO/LUMO energy levels to decrease the ΔEHOMO and Eloss, achieving a larger Voc. Second, the extended conjugated bicyclic thieno[3,2-b]thiophene ring beneficially induces an additional optical transition at short wavelengths, leading to improvement of Jsc. Alternatively, BDCPDT-FIC installed with the fluorinated acceptor shows more red-shifted absorption to achieve a high Js..."
85,37,2018,11.23,10.99,15.97,0.761,0.924,IDT6CN-M,5.62,3.9,1.72,CCCCCCC(C=C1)=CC=C1C2(C3=CC=C(CCCCCC)C=C3)C4=CC5=C(C(C6=C5SC7=C6SC(/C=C8C(C(C=CC(C)=C9)=C9C\8=C(C#N)\C#N)=O)=C7)(C%10=CC=C(CCCCCC)C=C%10)C%11=CC=C(CCCCCC)C=C%11)C=C4C%12=C2C=C(/C=C%13C(C(C=C(C)C=C%14)=C%14C\%13=C(C#N)/C#N)=O)S%12,1399.93,PBDB-T,5.27,3.08,2.19,CC(SC1=C2C3=CC=C(CC(CC)CCCC)S3)=CC1=C(C4=CC=C(CC(CC)CCCC)S4)C5=C2C=C(S5)C6=CC=C(C7=C8C(C(C9=C(CC(CC)CCCC)SC(CC(CC)CCCC)=C9C8=O)=O)=C(C%10=CC=C(C)S%10)S7)S6,117.0,58.5,2.0,1.0,1.0,CF,DIO,100,105.0,,ACS Energy Lett.,10.1021/acsenergylett.8b00825,"Relative to the increase of open-circuit voltage and short-circuit current, promoting fill factor (FF) of the polymer solar cells (PSCs) seems to be more challenging. Here, we designed and synthesized two asymmetrical small molecule acceptors (IDT6CN-M and IDT8CN-M) with large dipole moments. We find that the strong intermolecular interaction and favorable antiparallel packing induced by the dipole moment can effectively enhance both lamellar packing and π–π stacking. The PSCs based on PBDB-T:IDT6CN-M and PBDB-T:IDT8CN-M achieved FFs of up to 76.1% and 78.9%, corresponding to PCEs of 11.23% and 12.43%, respectively. To the best of our knowledge, 78.9% FF is a new record for nonfullerene PSCs. Overall, our work provides a simple and effective molecule-designing method to promote FF of nonfullerene PSCs."
86,37,2018,12.43,12.06,17.11,0.789,0.92,IDT8CN-M,5.54,3.91,1.63,CCCCCCC(C=C1)=CC=C1C2(C3=CC=C(CCCCCC)C=C3)C4=CC5=C(C(C6=C5SC7=C6SC(/C=C8C(C(C=CC(C)=C9)=C9C\8=C(C#N)\C#N)=O)=C7)(C%10=CC=C(CCCCCC)C=C%10)C%11=CC=C(CCCCCC)C=C%11)C=C4C%12=C2C(SC%13=C%14SC(/C=C%15C(C(C=C(C)C=C%16)=C%16C\%15=C(C#N)/C#N)=O)=C%13)=C%14S%12,1512.09,PBDB-T,5.27,3.08,2.19,CC(SC1=C2C3=CC=C(CC(CC)CCCC)S3)=CC1=C(C4=CC=C(CC(CC)CCCC)S4)C5=C2C=C(S5)C6=CC=C(C7=C8C(C(C9=C(CC(CC)CCCC)SC(CC(CC)CCCC)=C9C8=O)=O)=C(C%10=CC=C(C)S%10)S7)S6,117.0,58.5,2.0,1.0,1.0,CF,DIO,100,105.0,,ACS Energy Lett.,10.1021/acsenergylett.8b00825,"Relative to the increase of open-circuit voltage and short-circuit current, promoting fill factor (FF) of the polymer solar cells (PSCs) seems to be more challenging. Here, we designed and synthesized two asymmetrical small molecule acceptors (IDT6CN-M and IDT8CN-M) with large dipole moments. We find that the strong intermolecular interaction and favorable antiparallel packing induced by the dipole moment can effectively enhance both lamellar packing and π–π stacking. The PSCs based on PBDB-T:IDT6CN-M and PBDB-T:IDT8CN-M achieved FFs of up to 76.1% and 78.9%, corresponding to PCEs of 11.23% and 12.43%, respectively. To the best of our knowledge, 78.9% FF is a new record for nonfullerene PSCs. Overall, our work provides a simple and effective molecule-designing method to promote FF of nonfullerene PSCs."
87,38,2018,8.85,8.75,18.51,0.59,0.81,IDTT2F,5.57,4.03,1.54,CCCCCCC(C=C1)=CC=C1C2(C3=CC=C(CCCCCC)C=C3)C4=CC5=C(C(C6=C5SC(C7=CC=C(/C=C8C(C(C=C(F)C(F)=C9)=C9C\8=C(C#N)\C#N)=O)S7)=C6)(C%10=CC=C(CCCCCC)C=C%10)C%11=CC=C(CCCCCC)C=C%11)C=C4C%12=C2C=C(C%13=CC=C(/C=C%14/C(C(C=C%15F)=C(C%14=O)C=C%15F)=C(C#N)/C#N)S%13)S%12,1551.99,PBDB-T,5.36,3.54,1.82,CC(SC1=C2C3=CC=C(CC(CC)CCCC)S3)=CC1=C(C4=CC=C(CC(CC)CCCC)S4)C5=C2C=C(S5)C6=CC=C(C7=C8C(C(C9=C(CC(CC)CCCC)SC(CC(CC)CCCC)=C9C8=O)=O)=C(C%10=CC=C(C)S%10)S7)S6,117.0,58.5,2.0,1.0,1.0,DCB,,,100.0,,ACS Energy Lett.,10.1021/acsenergylett.8b00928,"The performance of polymer solar cells (PSCs) is commonly improved using additives or annealing treatment. However, these processes are accompanied by disadvantages, including poor reproducibility and stability. Herein, a molecular design strategy is proposed to obtain additive- and annealing-free PSCs. IDTOT2F containing two alkoxyl side chains at the central unit of the nonfullerene acceptor IDTT2F was developed. This molecular design results in excellent solubility in solutions, ordered molecular packing in films, slightly elevated energy levels, and a higher film absorption coefficient. Compared with its counterpart IDTT2F, its improved solubility provides an active layer with better morphology, its ordered molecular packing enhances the charge mobility in blend films, and its slightly elevated energy level furnishes a higher open-circuit voltage of devices. As a result, IDTOT2F-based devices display a maximum power conversion efficiency of 12.79%, which is one of the highest values reported for a PSC..."
88,38,2018,12.79,12.57,20.87,0.72,0.85,IDTOT2F,5.54,3.94,1.6,CCCCCCC(C=C1)=CC=C1C2(C3=CC=C(CCCCCC)C=C3)C4=CC5=C(C(C6=C5SC(C7=CC=C(/C=C8C(C(C=C(F)C(F)=C9)=C9C\8=C(C#N)\C#N)=O)S7)=C6OCCCCCC)(C%10=CC=C(CCCCCC)C=C%10)C%11=CC=C(CCCCCC)C=C%11)C=C4C%12=C2C(OCCCCCC)=C(C%13=CC=C(/C=C%14/C(C(C=C%15F)=C(C%14=O)C=C%15F)=C(C#N)/C#N)S%13)S%12,1752.32,PBDB-T,5.36,3.54,1.82,CC(SC1=C2C3=CC=C(CC(CC)CCCC)S3)=CC1=C(C4=CC=C(CC(CC)CCCC)S4)C5=C2C=C(S5)C6=CC=C(C7=C8C(C(C9=C(CC(CC)CCCC)SC(CC(CC)CCCC)=C9C8=O)=O)=C(C%10=CC=C(C)S%10)S7)S6,117.0,58.5,2.0,1.0,1.0,DCB,,,100.0,,ACS Energy Lett.,10.1021/acsenergylett.8b00928,"The performance of polymer solar cells (PSCs) is commonly improved using additives or annealing treatment. However, these processes are accompanied by disadvantages, including poor reproducibility and stability. Herein, a molecular design strategy is proposed to obtain additive- and annealing-free PSCs. IDTOT2F containing two alkoxyl side chains at the central unit of the nonfullerene acceptor IDTT2F was developed. This molecular design results in excellent solubility in solutions, ordered molecular packing in films, slightly elevated energy levels, and a higher film absorption coefficient. Compared with its counterpart IDTT2F, its improved solubility provides an active layer with better morphology, its ordered molecular packing enhances the charge mobility in blend films, and its slightly elevated energy level furnishes a higher open-circuit voltage of devices. As a result, IDTOT2F-based devices display a maximum power conversion efficiency of 12.79%, which is one of the highest values reported for a PSC..."
89,39,2017,5.24,5.24,7.34,0.7,1.02,BTA1,5.51,3.55,1.96,CCCCCCC(C=C1)=CC=C1C2(C3=CC=C(CCCCCC)C=C3)C4=CC5=C(C(C6=C5SC(C(C7=NN(CCCCCCCC)N=C78)=CC=C8/C=C9SC(N(C/9=O)CC)=S)=C6)(C%10=CC=C(CCCCCC)C=C%10)C%11=CC=C(CCCCCC)C=C%11)C=C4C%12=C2C=C(C%13=CC=C(/C=C%14C(N(CC)C(S\%14)=S)=O)C%15=NN(CCCCCCCC)N=C%13%15)S%12,1708.53,P3HT,5.0,3.1,1.9,CC1=CC(CCCCCC)=C(C)S1,21.1,11.6,1.82,1.0,0.6,CF,CN,100,,,ACS Macro Lett.,10.1021/acsmacrolett.7b00097,"A novel A2-A1-D-A1-A2-type nonfullerene acceptor, using thiazolidine-2,4-dione (TD) as the terminal acceptor (A2) for the first time, was designed and synthesized. The final molecule, BTA2, shows a high-lying lowest unoccupied molecular orbital (LUMO) of -3.38 eV and a wide optical band gap of 2.00 eV. Fullerene-free organic solar cells based on P3HT:BTA2 realized a high open-circuit voltage (Voc) of 1.22 V with a power conversion efficiency (PCE) of 4.50%. These values are significantly higher than those of the PC61BM-based control device (Voc = 0.61 V, PCE = 3.67%), which indicates the feasibility of thiazolidine-2,4-dione to construct nonfullerene small-molecule acceptors with high Voc and PCE."
90,39,2017,4.5,4.36,6.15,0.6,1.22,BTA2,5.43,3.38,2.05,CCCCCCC(C=C1)=CC=C1C2(C3=CC=C(CCCCCC)C=C3)C4=CC5=C(C(C6=C5SC(C(C7=NN(CCCCCCCC)N=C78)=CC=C8/C=C9SC(N(C/9=O)CC)=O)=C6)(C%10=CC=C(CCCCCC)C=C%10)C%11=CC=C(CCCCCC)C=C%11)C=C4C%12=C2C=C(C%13=CC=C(/C=C%14C(N(CC)C(S\%14)=O)=O)C%15=NN(CCCCCCCC)N=C%13%15)S%12,1676.41,P3HT,5.0,3.1,1.9,CC1=CC(CCCCCC)=C(C)S1,21.1,11.6,1.82,1.0,1.67,CF,DIO,100,,,ACS Macro Lett.,10.1021/acsmacrolett.7b00097,"A novel A2-A1-D-A1-A2-type nonfullerene acceptor, using thiazolidine-2,4-dione (TD) as the terminal acceptor (A2) for the first time, was designed and synthesized. The final molecule, BTA2, shows a high-lying lowest unoccupied molecular orbital (LUMO) of -3.38 eV and a wide optical band gap of 2.00 eV. Fullerene-free organic solar cells based on P3HT:BTA2 realized a high open-circuit voltage (Voc) of 1.22 V with a power conversion efficiency (PCE) of 4.50%. These values are significantly higher than those of the PC61BM-based control device (Voc = 0.61 V, PCE = 3.67%), which indicates the feasibility of thiazolidine-2,4-dione to construct nonfullerene small-molecule acceptors with high Voc and PCE."
91,40,2018,0.87,0.87,2.39,0.44,0.84,NTz-TH-Np,6.16,3.48,2.68,O=C(N1C2=CC(C(CCCCCC)(CCCCCC)C3C4C=CC=C3)=C4C=C2)C(C5=C6C=CC=C5C1=O)=CC=C6C#CC(S7)=CC=C7C(C8=NSN=C98)=CC%10=C9C=C(C%11=CC=C(C#CC%12=CC=C%13C(N(C(C%14=CC=CC%12=C%14%13)=O)C(C=C%15)=CC%16=C%15C%17C=CC=CC%17C%16(CCCCCC)CCCCCC)=O)S%11)C%18=NSN=C%10%18,1516.02,P3HT,5.0,3.1,1.9,CC1=CC(CCCCCC)=C(C)S1,21.1,11.6,1.82,1.0,1.0,CB,,140,100.0,,ACS Omega,10.1021/acsomega.8b00350,"The development of new electron-accepting π-conjugated systems for application as nonfullerene acceptors in organic solar cells (OSCs) is urgently needed. Although π-conjugated systems based on naphtho[1,2-c:5,6-c′]bis[1,2,5]thiadiazole (NTz) and naphthalimide (Np) as central and terminal units, respectively, represent possible candidates for nonfullerene acceptors, our knowledge of the structure–property–device performance relationship of these compounds remains limited. We report herein on an investigation of the effect of the substituents on the thiophene (T) linker between NTz and Np on the properties and photovoltaic performance. The photophysical and physicochemical measurements showed that the absorption behavior as well as frontier-orbital energy levels can be fine-tuned by the choice of the substituent on the thiophene rings. Bulk-heterojunction-type OSCs based on these acceptors under blending with poly(3-hexylthiophene) as a donor showed various power conversion efficiencies, ranging from 0.26 to 2.14%. The substituents on the thiophene rings also have a significant influence on the blend film properties, which explain the differences in the short-circuit current densities and fill factors in the OSCs. These results indicate the importance of molecular design in preparing nonfullerene acceptors with NTz and Np units in terms of tuning both the molecular properties of the materials and donor–acceptor interface engineering in the blended films."
