Repository: lunayuehuang/AI-Powered-Materials-Dataset-Construction

# AI-PowerDatasetConstruction
This is the gitHub for the research work of AI-powered workflow for constructing organic materials databases from literature: integrating Large Language Models

File: data/Nonfullerene-OPV-list.csv (part 5 of 17)
ID,Ref,year,PCE_max(%),PCE_ave(%),Jsc(mA/cm2),FF,Voc(V),Nickname(n),-HOMO_n(eV),-LUMO_n(eV),Eg_n(eV),n(SMILES),M (g/mol),Nickname(p),-HOMO_p(eV),-LUMO_p(eV),Eg_p(eV),p(SMILES),Mw (kg/mol),Mn(kg/mol),PDI,p/n ratio (p),p/n ratio (n),Solvent,Additive,TA (oC),thick (nm),,Journal,DOI
304,136,2015,6.08,6,12.83,0.5643,0.84,Bis-PDI-T,5.65,3.84,1.81,O=C(N(CC(CC)CCCC)C1=O)C2=CC=C3C(C2=C1C=C4OCOC)=C4C5=CC=C(C(N6CC(CC)CCCC)=O)C7=C5C3=C(C8=CC=C(C(C=C9C(N(CC(CC)CCCC)C%10=O)=O)=C%11C%12=C9C%10=CC=C%12C%13=C(OCOC)C=C(C(N(CC(CC)CCCC)C%14=O)=O)C%15=C%14C=CC%11=C%13%15)S8)C=C7C6=O,1429.78,PBDTTT-C-T,5.11,3.25,1.86,O=C(C1=CC2=C(SC(C3=CC4=C(S3)C(C5=CC=C(S5)CC(CCCC)CC)=C6C=C(SC6=C4C7=CC=C(S7)CC(CCCC)CC)C)=C2S1)C)CC(CC)CCCC,56,20,2.8,1,1,DCB,DIO,NA,,,Chem. Mater.,10.1021/cm504140c
305,137,2016,0.77,0.69,2.52,0.44,0.69,Ph-H,6.02,3.32,2.7,O=C1N(CCCCCC)C(C2=C1C=CC(C#CC3=CC=C(C#CC(C=C4)=CC5=C4C(N(C5=O)CCCCCC)=O)C6=NSN=C36)=C2)=O,642.77,P3HT,5,3.1,1.9,CC1=CC(CCCCCC)=C(C)S1,21.1,11.6,1.82,1,1,DCB,NA,NA,100,,Chem. Mater.,10.1021/acs.chemmater.5b04551
306,137,2016,0.16,0.15,1.03,0.31,0.51,Ph-D,6.02,3.32,2.7,O=C1N(CCCCCCCCCC)C(C2=C1C=CC(C#CC3=CC=C(C#CC(C=C4)=CC5=C4C(N(C5=O)CCCCCCCCCC)=O)C6=NSN=C36)=C2)=O,754.99,P3HT,5,3.1,1.9,CC1=CC(CCCCCC)=C(C)S1,21.1,11.6,1.82,1,1,DCB,NA,NA,100,,Chem. Mater.,10.1021/acs.chemmater.5b04551
307,137,2016,1.58,1.41,3.99,0.45,0.89,Ph-EH,6.02,3.32,2.7,O=C1N(CC(CC)CCCC)C(C2=C1C=CC(C#CC3=CC=C(C#CC(C=C4)=CC5=C4C(N(C5=O)CC(CC)CCCC)=O)C6=NSN=C36)=C2)=O,698.88,P3HT,5,3.1,1.9,CC1=CC(CCCCCC)=C(C)S1,21.1,11.6,1.82,1,1,DCB,NA,NA,100,,Chem. Mater.,10.1021/acs.chemmater.5b04551
308,137,2016,2.05,1.91,4.49,0.48,0.76,Ph-MH,6.01,3.31,2.7,O=C1N(C(C)CCCCC)C(C2=C1C=CC(C#CC3=CC=C(C#CC(C=C4)=CC5=C4C(N(C5=O)C(C)CCCCC)=O)C6=NSN=C36)=C2)=O,670.83,P3HT,5,3.1,1.9,CC1=CC(CCCCCC)=C(C)S1,21.1,11.6,1.82,1,1,DCB,NA,NA,100,,Chem. Mater.,10.1021/acs.chemmater.5b04551
309,137,2016,0.11,0.09,0.55,0.29,0.66,Ph-Ipop,6.02,3.32,2.7,O=C1N(CCCOC(C)C)C(C2=C1C=CC(C#CC3=CC=C(C#CC(C=C4)=CC5=C4C(N(C5=O)CCCOC(C)C)=O)C6=NSN=C36)=C2)=O,674.77,P3HT,5,3.1,1.9,CC1=CC(CCCCCC)=C(C)S1,21.1,11.6,1.82,1,1,DCB,NA,NA,100,,Chem. Mater.,10.1021/acs.chemmater.5b04551
310,137,2016,0.38,0.35,1.44,0.36,0.72,Th-EH,5.98,3.4,2.58,O=C1N(CCCCCC)C(C2=C1C=C(C#CC3=CC=C(C#CC(S4)=CC5=C4C(N(C5=O)CCCCCC)=O)C6=NSN=C36)S2)=O,654.82,P3HT,5,3.1,1.9,CC1=CC(CCCCCC)=C(C)S1,21.1,11.6,1.82,1,1,DCB,NA,NA,100,,Chem. Mater.,10.1021/acs.chemmater.5b04551
311,137,2016,0.32,0.28,1.44,0.42,0.47,Py-EH,6.18,3.42,2.76,O=C1N(CCCCCC)C(C2=C1N=CC(C#CC3=CC=C(C#CC(C=C4)=NC5=C4C(N(C5=O)CCCCCC)=O)C6=NSN=C36)=C2)=O,644.75,P3HT,5,3.1,1.9,CC1=CC(CCCCCC)=C(C)S1,21.1,11.6,1.82,1,1,DCB,NA,NA,100,,Chem. Mater.,10.1021/acs.chemmater.5b04551
312,138,2016,5.1,5,11.2,0.51,0.88,FBM,6.25,4.14,2.11,CCCCCCCCC1(CCCCCCCC)C2=C(C=CC(C3=CC=C(/C=C(C#N)\C#N)C4=NSN=C34)=C2)C5=C1C=C(C6=CC=C(/C=C(C#N)\C#N)C7=NSN=C67)C=C5,811.08,PTB7-Th,5.22,3.64,1.58,O=C(OCC(CC)CCCC)C1=C(F)C2=C(C)SC(C3=CC4=C(C(C5=CC=C(CC(CC)CCCC)S5)=C(C=C(C)S6)C6=C4C7=CC=C(CC(CC)CCCC)S7)S3)=C2S1,124,72.9,1.7,1,1.5,CB,CN,NA,,,Chem. Mater.,10.1021/acs.chemmater.6b00131
313,138,2016,5.3,5,10.6,0.53,0.88,CBM,6.05,4.13,1.92,CCCCCCCCC(CCCCCCCC)N1C2=C(C=CC(C3=CC=C(/C=C(C#N)\C#N)C4=NSN=C34)=C2)C5=C1C=C(C6=CC=C(/C=C(C#N)\C#N)C7=NSN=C67)C=C5,826.1,PTB7-Th,5.22,3.64,1.58,O=C(OCC(CC)CCCC)C1=C(F)C2=C(C)SC(C3=CC4=C(C(C5=CC=C(CC(CC)CCCC)S5)=C(C=C(C)S6)C6=C4C7=CC=C(CC(CC)CCCC)S7)S3)=C2S1,124,72.9,1.7,1,2.3,CB,DIO,NA,,,Chem. Mater.,10.1021/acs.chemmater.6b00131
314,138,2016,5,4.8,11.9,0.6,0.66,CDTBM,5.69,4.28,1.41,CCCCCCCCC1(CCCCCCCC)C2=C(SC(C3=CC=C(/C=C(C#N)/C#N)C4=NSN=C34)=C2)C5=C1C=C(C6=CC=C(/C=C(C#N)\C#N)C7=NSN=C67)S5,823.13,PTB7-Th,5.22,3.64,1.58,O=C(OCC(CC)CCCC)C1=C(F)C2=C(C)SC(C3=CC4=C(C(C5=CC=C(CC(CC)CCCC)S5)=C(C=C(C)S6)C6=C4C7=CC=C(CC(CC)CCCC)S7)S3)=C2S1,124,72.9,1.7,1,1.5,CB,CN,NA,,,Chem. Mater.,10.1021/acs.chemmater.6b00131
315,139,2016,4.66,4.46,7.3,0.629,0.965,SF-OR,5.5,3.25,2.25,O=C(/C(S1)=C/C(S2)=C(CCCCCCCC)C=C2C(C=C3)=CC4=C3C5=CC=C(C6=CC(CCCCCCCC)=C(/C=C7SC(N(CCCCCCCC)C\7=O)=S)S6)C=C5C84C9=CC(C%10=CC(CCCCCCCC)=C(/C=C%11SC(N(CCCCCCCC)C\%11=O)=S)S%10)=CC=C9C%12=C8C=C(C%13=CC(CCCCCCCC)=C(/C=C%14SC(N(CCCCCCCC)C\%14=O)=S)S%13)C=C%12)N(CCCCCCCC)C1=S,2115.32,P3HT,5,3.1,1.9,CC1=CC(CCCCCC)=C(C)S1,21.1,11.6,1.82,1,0.5,CF,NA,NA,,,Chem. Mater.,10.1021/acs.chemmater.6b03323
316,139,2016,4.48,4.42,7.58,0.633,0.912,SF-ORCN,5.55,3.29,2.26,O=C(/C(S/1)=C/C(S2)=C(CCCCCCCC)C=C2C(C=C3)=CC4=C3C5=CC=C(C6=CC(CCCCCCCC)=C(/C=C7S/C(N(CCCCCCCC)C\7=O)=C(C#N)/C#N)S6)C=C5C84C9=CC(C%10=CC(CCCCCCCC)=C(/C=C%11S/C(N(CCCCCCCC)C\%11=O)=C(C#N)/C#N)S%10)=CC=C9C%12=C8C=C(C%13=CC(CCCCCCCC)=C(/C=C%14S/C(N(CCCCCCCC)C\%14=O)=C(C#N)/C#N)S%13)C=C%12)N(CCCCCCCC)C1=C(C#N)/C#N,2243.27,P3HT,5,3.1,1.9,CC1=CC(CCCCCC)=C(C)S1,21.1,11.6,1.82,1,0.5,CF,NA,NA,,,Chem. Mater.,10.1021/acs.chemmater.6b03323
317,140,2017,5.85,5.58,11.9,0.57,0.82,bTPB6,5.92,3.79,2.13,O=C(N(C(CCCCCC)CCCCCC)C1=O)C2=CC=C(C3=C4C=CC1C32)C5=C(C(S6)=CC7=C6C(C8=CC=C(C9=CC%10C%11C%12=C9C%13=CC=C(C(N%14C(CCCCCC)CCCCCC)=O)C%15=C%13C(C%12=CC=C%11C(N(C(CCCCCC)CCCCCC)C%10=O)=O)=CC=C%15C%14=O)S8)=C(C=C(C%16=CC%17=C%18C(C%19=CC=C%20C%21=C%19C%17=CC=C%21C(N(C(CCCCCC)CCCCCC)C%20=O)=O)=CC=C(C%22=O)C%18C%16C(N%22C(CCCCCC)CCCCCC)=O)S%23)C%23=C7C%24=CC=C(C%25=C(C%26=C%27C=CC%28C%26C(C(N(C(CCCCCC)CCCCCC)C%28=O)=O)=C%25)C%29=CC=C%30C%31=C%29C%27=CC=C%31C(N(C(CCCCCC)CCCCCC)C%30=O)=O)S%24)C=C%32C%33=C5C4=CC=C%33C(N(C(CCC)CCC)C%32=O)=O,3290.58,PTB7-Th,5.22,3.64,1.58,O=C(OCC(CC)CCCC)C1=C(F)C2=C(C)SC(C3=CC4=C(C(C5=CC=C(CC(CC)CCCC)S5)=C(C=C(C)S6)C6=C4C7=CC=C(CC(CC)CCCC)S7)S3)=C2S1,124,72.9,1.7,1,0.67,CB,NA,NA,,,Chem. Mater.,10.1021/acs.chemmater.6b04287
318,140,2017,7.69,7.56,14.7,0.56,0.92,bTPB6-C,6.21,3.75,2.46,O=C(N(C(CCCCCC)CCCCCC)C1=O)C2=CC3=C(C4=C5C=CC1C42)C6=C(C7=C3SC8=C7C(C(S9)=CC%10=C9C%11=C(C%12=C%10C=C(C%13=O)C%14C%12=C%15C=CC%14C(N%13C(CCCCCC)CCCCCC)=O)C(C%15=CC=C%16C(N(C(CCCCCC)CCCCCC)C%17=O)=O)=C%16C%17=C%11)=C%18C(C%19=C(C(C=C%20C(N(C(CCCCCC)CCCCCC)C%21=O)=O)=C%22C%23=C%20C%21=CC=C%23C%24=CC=C(C%25=O)C%26C%24=C%22C%19=CC%26C(N%25C(CCCCCC)CCCCCC)=O)S%18)=C8C(S%27)=CC%28=C%27C%29=CC%30C%31C%32=C%29C%33=C%28C=C(C(N%34C(CCCCCC)CCCCCC)=O)C%35=C%33C(C%32=CC=C%31C(N(C(CCCCCC)CCCCCC)C%30=O)=O)=CC=C%35C%34=O)C=C%36C%37=C6C5=CC=C%37C(N(C(CCC)CCC)C%36=O)=O,3282.52,PTB7-Th,5.22,3.64,1.58,O=C(OCC(CC)CCCC)C1=C(F)C2=C(C)SC(C3=CC4=C(C(C5=CC=C(CC(CC)CCCC)S5)=C(C=C(C)S6)C6=C4C7=CC=C(CC(CC)CCCC)S7)S3)=C2S1,124,72.9,1.7,1,0.67,CB,DIO/DPE,NA,,,Chem. Mater.,10.1021/acs.chemmater.6b04287
319,141,2017,3.39,3.28,7.71,0.4563,0.96,DTNIC6,5.87,3.92,1.95,O=C(C(C=CC=C1)=C1C/2=C(C#N)/C#N)C2=C/C3=CC4=C(S3)C5=C(C=CC6=C5C=CC7=C6C(SC(/C=C8C(C(C=CC=C9)=C9C\8=C(C#N)\C#N)=O)=C%10)=C%10C7(CCCCCC)CCCCCC)C4(CCCCCC)CCCCCC,1061.46,PBDB-T,5.33,2.92,2.41,CC(SC1=C2C3=CC=C(CC(CC)CCCC)S3)=CC1=C(C4=CC=C(CC(CC)CCCC)S4)C5=C2C=C(S5)C6=CC=C(C7=C8C(C(C9=C(CC(CC)CCCC)SC(CC(CC)CCCC)=C9C8=O)=O)=C(C%10=CC=C(C)S%10)S7)S6,117,58.5,2,1,1,CB,NA,NA,,,Chem. Mater.,10.1021/acs.chemmater.7b02887
320,141,2017,9.03,8.89,12.92,0.7284,0.96,DTNIC8,5.91,3.93,1.98,O=C(C(C=CC=C1)=C1C/2=C(C#N)/C#N)C2=C/C3=CC4=C(S3)C5=C(C=CC6=C5C=CC7=C6C(SC(/C=C8C(C(C=CC=C9)=C9C\8=C(C#N)\C#N)=O)=C%10)=C%10C7(CC(CC)CCCC)CC(CC)CCCC)C4(CC(CC)CCCC)CC(CC)CCCC,1173.68,PBDB-T,5.33,2.92,2.41,CC(SC1=C2C3=CC=C(CC(CC)CCCC)S3)=CC1=C(C4=CC=C(CC(CC)CCCC)S4)C5=C2C=C(S5)C6=CC=C(C7=C8C(C(C9=C(CC(CC)CCCC)SC(CC(CC)CCCC)=C9C8=O)=O)=C(C%10=CC=C(C)S%10)S7)S6,117,58.5,2,1,1,CB,NA,NA,,,Chem. Mater.,10.1021/acs.chemmater.7b02887
321,142,2017,6.34,6.24,11.77,0.5229,1.013,IffBR,5.71,3.77,1.94,O=C(/C(S1)=C/C(C2=NSN=C32)=C(F)C(F)=C3C(S4)=CC5=C4C6=CC(C(C7=CC=C(CCCCCC)C=C7)(C8=CC=C(CCCCCC)C=C8)C9=C%10SC(C%11=C(F)C(F)=C(/C=C%12SC(N(CC)C\%12=O)=S)C%13=NSN=C%11%13)=C9)=C%10C=C6C5(C%14=CC=C(CCCCCC)C=C%14)C%15=CC=C(CCCCCC)C=C%15)N(CC)C1=S,1590.15,PBTA-BO,5.31,2.89,2.42,CC1=CC2=C(S1)C(C3=CC(CCCCCC)=C(CCCCCC)S3)=C4C=C(SC4=C2C5=CC(CCCCCC)=C(CCCCCC)S5)C6=CC=C(S6)C7=C(C(F)=C(C8=NN(N=C87)CC(CCCC)CCCCCC)C9=CC=C(S9)C)F,100,50,2,1,1.6,CB,NA,NA,,,Chem. Mater.,10.1021/acs.chemmater.7b02228
322,143,2018,6.91,6.46,13.5,0.606,0.846,IHIC-N,5.57,3.8,1.77,O=C(C(C=CC=C1)=C1C/2=C(C#N)/C#N)C2=C/C(S3)=CC4=C3C(C=C(C=C(C(C5=CC=C(CCCCCC)C=C5)(C6=CC=C(CCCCCC)C=C6)C7=C8SC(/C=C9C(C(C=CC=C%10)=C%10C\9=C(C#N)\C#N)=O)=C7)C8=C%11)C%11=C%12)=C%12C4(C%13=CC=C(CCCCCC)C=C%13)C%14=CC=C(CCCCCC)C=C%14,1365.85,PTB7-Th,5.2,3.59,1.61,O=C(OCC(CC)CCCC)C1=C(F)C2=C(C)SC(C3=CC4=C(C(C5=CC=C(CC(CC)CCCC)S5)=C(C=C(C)S6)C6=C4C7=CC=C(CC(CC)CCCC)S7)S3)=C2S1,124,72.9,1.7,1,1.5,DCB,DIO,NA,85,,Chem. Mater.,10.1021/acs.chemmater.7b04499
323,143,2018,10.6,10.2,19.4,0.725,0.752,IHIC,5.45,3.93,1.52,O=C(C(C=CC=C1)=C1C/2=C(C#N)/C#N)C2=C/C(S3)=CC4=C3C(SC5=C6SC7=C5C(C8=CC=C(CCCCCC)C=C8)(C9=CC=C(CCCCCC)C=C9)C%10=C7SC(/C=C%11C(C(C=CC=C%12)=C%12C\%11=C(C#N)\C#N)=O)=C%10)=C6C4(C%13=CC=C(CCCCCC)C=C%13)C%14=CC=C(CCCCCC)C=C%14,1377.9,PTB7-Th,5.2,3.59,1.61,O=C(OCC(CC)CCCC)C1=C(F)C2=C(C)SC(C3=CC4=C(C(C5=CC=C(CC(CC)CCCC)S5)=C(C=C(C)S6)C6=C4C7=CC=C(CC(CC)CCCC)S7)S3)=C2S1,124,72.9,1.7,1,1.5,DCB,NA,NA,85,,Chem. Mater.,10.1021/acs.chemmater.7b04499
324,144,2018,7.31,7.21,12.69,0.576,1,NCIC,5.37,3.73,1.64,O=C(C(C=CC=C1)=C1C/2=C(C#N)/C#N)C2=C/C(S3)=CC4=C3C5=C(C(C=C(CCCCCCCCCCCC)C6=C7C(CCCCCCCCCCCC)=CC8=C6SC9=C8C(C%10=CC=C(CCCCCC)C=C%10)(C%11=CC=C(CCCCCC)C=C%11)C%12=C9SC(/C=C%13C(C(C=CC=C%14)=C%14C\%13=C(C#N)\C#N)=O)=C%12)=C7S5)C4(C%15=CC=C(CCCCCC)C=C%15)C%16=CC=C(CCCCCC)C=C%16,1814.66,PBDB-T,5.36,3.54,1.82,CC(SC1=C2C3=CC=C(CC(CC)CCCC)S3)=CC1=C(C4=CC=C(CC(CC)CCCC)S4)C5=C2C=C(S5)C6=CC=C(C7=C8C(C(C9=C(CC(CC)CCCC)SC(CC(CC)CCCC)=C9C8=O)=O)=C(C%10=CC=C(C)S%10)S7)S6,45,30,1.5,1,1,CB,DIO,NA,,,Chem. Mater.,10.1021/acs.chemmater.8b01089
325,144,2018,7.52,7.44,15.19,0.563,0.88,NCFIC,5.43,3.94,1.49,O=C(C(C=C(F)C(F)=C1)=C1C/2=C(C#N)/C#N)C2=C/C(S3)=CC4=C3C5=C(C(C=C(CCCCCCCCCCCC)C6=C7C(CCCCCCCCCCCC)=CC8=C6SC9=C8C(C%10=CC=C(CCCCCC)C=C%10)(C%11=CC=C(CCCCCC)C=C%11)C%12=C9SC(/C=C%13C(C(C=C(F)C(F)=C%14)=C%14C\%13=C(C#N)\C#N)=O)=C%12)=C7S5)C4(C%15=CC=C(CCCCCC)C=C%15)C%16=CC=C(CCCCCC)C=C%16,1886.63,PBDB-T,5.36,3.54,1.82,CC(SC1=C2C3=CC=C(CC(CC)CCCC)S3)=CC1=C(C4=CC=C(CC(CC)CCCC)S4)C5=C2C=C(S5)C6=CC=C(C7=C8C(C(C9=C(CC(CC)CCCC)SC(CC(CC)CCCC)=C9C8=O)=O)=C(C%10=CC=C(C)S%10)S7)S6,45,30,1.5,1,1,CB,DIO,NA,,,Chem. Mater.,10.1021/acs.chemmater.8b01089
326,145,2018,9.6,9.2,16.5,0.66,0.88,SN6IC,5.38,3.93,1.45,O=C(C(C=CC=C1)=C1C/2=C(C#N)/C#N)C2=C/C(S3)=CC4=C3C(SC5=C6SC7=C5N(C(CCCCCCCC)CCCCCCCC)C8=C7SC(/C=C9C(C(C=CC=C%10)=C%10C\9=C(C#N)\C#N)=O)=C8)=C6N4C(CCCCCCCC)CCCCCCCC,1215.75,PBDB-T,5.33,3.53,1.8,CC(SC1=C2C3=CC=C(CC(CC)CCCC)S3)=CC1=C(C4=CC=C(CC(CC)CCCC)S4)C5=C2C=C(S5)C6=CC=C(C7=C8C(C(C9=C(CC(CC)CCCC)SC(CC(CC)CCCC)=C9C8=O)=O)=C(C%10=CC=C(C)S%10)S7)S6,117,58.5,2,1,1,CB,DIO,NA,,,Chem. Mater.,10.1021/acs.chemmater.8b02276
327,145,2018,13.2,12.5,23.2,0.73,0.78,SN6IC-4F,5.52,4.11,1.41,O=C(C(C=C(F)C(F)=C1)=C1C/2=C(C#N)/C#N)C2=C/C(S3)=CC4=C3C(SC5=C6SC7=C5N(C(CCCCCCCC)CCCCCCCC)C8=C7SC(/C=C9C(C(C=C(F)C(F)=C%10)=C%10C\9=C(C#N)\C#N)=O)=C8)=C6N4C(CCCCCCCC)CCCCCCCC,1287.71,PBDB-T,5.33,3.53,1.8,CC(SC1=C2C3=CC=C(CC(CC)CCCC)S3)=CC1=C(C4=CC=C(CC(CC)CCCC)S4)C5=C2C=C(S5)C6=CC=C(C7=C8C(C(C9=C(CC(CC)CCCC)SC(CC(CC)CCCC)=C9C8=O)=O)=C(C%10=CC=C(C)S%10)S7)S6,117,58.5,2,1,1,CB,DIO,NA,,,Chem. Mater.,10.1021/acs.chemmater.8b02276
328,146,2017,2.31,2.28,7.03,0.313,1.033,T1,6.05,3.71,2.34,O=C(N(C(CCCCC)CCCCC)C1=O)C2=CC=C(C3=C4C(C5=CC6=C([C@H]7C(C=CC=C8)=C8[C@@H]6C9=C7C=CC=C9)C=C5%10)=CC1C32)C%11=CC=C%12C%13=C%11C4=C%10C=C%13C(N(C(CCCCC)CCCCC)C%12=O)=O,951.26,PTB7-Th,5.2,3.59,1.61,O=C(OCC(CC)CCCC)C1=C(F)C2=C(C)SC(C3=CC4=C(C(C5=CC=C(CC(CC)CCCC)S5)=C(C=C(C)S6)C6=C4C7=CC=C(CC(CC)CCCC)S7)S3)=C2S1,124,72.9,1.7,1,1,CF,NA,NA,,,Chem. Asian J.,DOI : 10.1002/asia.201700440
329,146,2017,6.15,6.04,12.8,0.492,0.96,T2,6.09,3.73,2.36,O=C(N(C(CCCCC)CCCCC)C1=O)C2=CC=C(C3=C4C(C5=CC6=C([C@H]7C(C=C(C8=C(C9=C%10C=C(C%11=O)C%12C9=C%13C=CC%12C(N%11C(CCCCC)CCCCC)=O)C(C%13=CC=C%14C(N(C(CCCCC)CCCCC)C%15=O)=O)=C%14C%15=C8)C%10=C%16)=C%16[C@@H]6C%17=C7C=CC=C%17)C=C5%18)=CC1C32)C%19=CC=C%20C%21=C%19C4=C%18C=C%21C(N(C(CCCCC)CCCCC)C%20=O)=O,1648.2,PTB7-Th,5.2,3.59,1.61,O=C(OCC(CC)CCCC)C1=C(F)C2=C(C)SC(C3=CC4=C(C(C5=CC=C(CC(CC)CCCC)S5)=C(C=C(C)S6)C6=C4C7=CC=C(CC(CC)CCCC)S7)S3)=C2S1,124,72.9,1.7,1,1,CF,DIO/CN,NA,,,Chem. Asian J.,DOI : 10.1002/asia.201700440
330,146,2017,5.26,5.13,12.74,0.446,0.902,T3,6.1,3.73,2.37,O=C(N(C(CCCCC)CCCCC)C1=O)C2=CC=C(C3=C4C(C5=CC6=C([C@H]7C(C=C(C8=C(C9=C%10C=C(C%11=O)C%12C9=C%13C=CC%12C(N%11C(CCCCC)CCCCC)=O)C(C%13=CC=C%14C(N(C(CCCCC)CCCCC)C%15=O)=O)=C%14C%15=C8)C%10=C%16)=C%16[C@@H]6C%17=C7C=C(C(C=C%18C(N(C(CCCCC)CCCCC)C%19=O)=O)=C%20C%21=C%18C%19=CC=C%21C%22=CC=C(C%23=O)C%24C%22=C%20C%25=CC%24C(N%23C(CCCCC)CCCCC)=O)C%25=C%17)C=C5%26)=CC1C32)C%27=CC=C%28C%29=C%27C4=C%26C=C%29C(N(C(CCCCC)CCCCC)C%28=O)=O,2345.13,PTB7-Th,5.2,3.59,1.61,O=C(OCC(CC)CCCC)C1=C(F)C2=C(C)SC(C3=CC4=C(C(C5=CC=C(CC(CC)CCCC)S5)=C(C=C(C)S6)C6=C4C7=CC=C(CC(CC)CCCC)S7)S3)=C2S1,124,72.9,1.7,1,1,CF,CN,NA,,,Chem. Asian J.,DOI : 10.1002/asia.201700440
331,147,2015,0.1,0.1,0.99,0.35,0.42,M6,5.9,3.6,2.3,CCCCC(CC)CC(C1=C2C=CC=C1)C3=C2C=CC(C4=CC=C(/C=C(C#N)/C#N)C5=NSN=C45)=C3,488.65,P3HT,5,3.1,1.9,CC1=CC(CCCCCC)=C(C)S1,21.1,11.6,1.82,1,1.5,DCB,NA,85,,,ChemPhysChem,10.1002/cphc.201402568
332,147,2015,0.4,0.4,2.3,0.36,0.48,M10,5.7,3.6,2.1,CCCCC(CC)CN1C2=C(SC=C2)C3=C1C=C(C4=CC=C(/C=C(C#N)/C#N)C5=NSN=C45)S3,501.69,P3HT,5,3.1,1.9,CC1=CC(CCCCCC)=C(C)S1,21.1,11.6,1.82,1,1.5,DCB,NA,110,,,ChemPhysChem,10.1002/cphc.201402568
333,147,2015,0.3,0.3,1.4,0.4,0.58,M14,5.7,3.6,2.1,CCCCCCN1C2=C(SC=C2)C3=C1C=C(C4=CC=C(/C=C(C#N)/C#N)C5=NSN=C45)S3,473.63,P3HT,5,3.1,1.9,CC1=CC(CCCCCC)=C(C)S1,21.1,11.6,1.82,1,1.5,DCB,NA,110,,,ChemPhysChem,10.1002/cphc.201402568
334,147,2015,1.5,1.5,5.88,0.46,0.54,M18,5.7,3.7,2,CCC[Si]1(CCC)C2=C(SC(C3=CC=C(F)C=C3)=C2)C4=C1C=C(C5=CC=C(/C=C(C#N)/C#N)C6=NSN=C56)S4,582.81,P3HT,5,3.1,1.9,CC1=CC(CCCCCC)=C(C)S1,21.1,11.6,1.82,1,1.5,DCB,NA,140,,,ChemPhysChem,10.1002/cphc.201402568
335,148,2018,7.66,7.48,14.2,0.64,0.84,PTIC,5.67,3.85,1.82,O=C(C(C=CC=C1)=C1C/2=C(C#N)/C#N)C2=C/C3=CC4=C(C(C=C(OC5(C6=CC=C(CCCCCC)C=C6)C7=CC=C(CCCCCC)C=C7)C(C8=C5C=C(/C=C9C(C(C=CC=C%10)=C%10C\9=C(C#N)\C#N)=O)S8)=C%11)=C%11OC4(C%12=CC=C(CCCCCC)C=C%12)C%13=CC=C(CCCCCC)C=C%13)S3,1347.79,PBDB-T,5.36,3.54,1.82,CC(SC1=C2C3=CC=C(CC(CC)CCCC)S3)=CC1=C(C4=CC=C(CC(CC)CCCC)S4)C5=C2C=C(S5)C6=CC=C(C7=C8C(C(C9=C(CC(CC)CCCC)SC(CC(CC)CCCC)=C9C8=O)=O)=C(C%10=CC=C(C)S%10)S7)S6,45,30,1.5,1,1,CB,NA,160,,,ChemSusChem,DOI : 10.1002/cssc.201701917
336,149,2018,3.28,3.08,5.45,0.59,1.02,BTA21,5.76,3.56,2.2,CCN(C/1=O)C(SC1=C\C2=CC=C(C3=CC(C4(C(C=CC=C5)=C5C6=C4C=CC=C6)C7C8C=CC(C(C9=NN(CCCCCCCC)N=C%109)=CC=C%10/C=C%11SC(N(C/%11=O)CC)=S)=C7)=C8C=C3)C%12=NN(CCCCCCCC)N=C2%12)=S,1119.54,P3HT,5,3.1,1.9,CC1=CC(CCCCCC)=C(C)S1,21.1,11.6,1.82,1,1,CF,CN,NA,,,Chi. J. Chem.,10.1002/cjoc.201700792
337,149,2018,0.57,0.54,2.09,0.3,0.91,BTA23,5.7,3.57,2.13,CCN(C/1=O)/C(SC1=C\C2=CC=C(C3=CC(C4(C(C=CC=C5)=C5C6=C4C=CC=C6)C7C8C=CC(C(C9=NN(CCCCCCCC)N=C%109)=CC=C%10/C=C%11S/C(N(C/%11=O)CC)=C(C#N)\C#N)=C7)=C8C=C3)C%12=NN(CCCCCCCC)N=C2%12)=C(C#N)/C#N,1183.51,P3HT,5,3.1,1.9,CC1=CC(CCCCCC)=C(C)S1,21.1,11.6,1.82,1,1,CF,CN,NA,,,Chi. J. Chem.,10.1002/cjoc.201700792
338,149,2018,0.2,0.17,1.07,0.4,0.47,BTA27,6.08,3.81,2.27,CCCCCCCCN1N=C2C(/C=C(C#N)/C#N)=CC=C(C3=CC(C4(C(C=CC=C5)=C5C6=C4C=CC=C6)C7C8C=CC(C(C9=NN(CCCCCCCC)N=C%109)=CC=C%10/C=C(C#N)\C#N)=C7)=C8C=C3)C2=N1,929.19,P3HT,5,3.1,1.9,CC1=CC(CCCCCC)=C(C)S1,21.1,11.6,1.82,1,1,CF,CN,NA,,,Chi. J. Chem.,10.1002/cjoc.201700792
339,150,2018,8.16,8.13,13.53,0.6556,0.92,SiIDT-IC,5.47,3.78,1.69,O=C(C(C=CC=C1)=C1C/2=C(C#N)\C#N)C2=C/C(S3)=CC4=C3C5=C([Si]4(CCCCCC)CCCCCC)C=C6C([Si](CCCCCC)(CCCCCC)C7=C6SC(/C=C8C(C(C=CC=C9)=C9C\8=C(C#N)/C#N)=O)=C7)=C5,1043.55,PBDB-T,5.33,3.53,1.8,CC(SC1=C2C3=CC=C(CC(CC)CCCC)S3)=CC1=C(C4=CC=C(CC(CC)CCCC)S4)C5=C2C=C(S5)C6=CC=C(C7=C8C(C(C9=C(CC(CC)CCCC)SC(CC(CC)CCCC)=C9C8=O)=O)=C(C%10=CC=C(C)S%10)S7)S6,117,58.5,2,1,1,CB,NA,110,,,Chi. J. Chem.,10.1002/cjoc.201700809
340,150,2018,8.83,8.78,16.69,0.6536,0.81,IDIC,5.53,3.91,1.62,O=C(C(C=CC=C1)=C1C/2=C(C#N)\C#N)C2=C/C(S3)=CC4=C3C5=C(C4(CCCCCC)CCCCCC)C=C6C(C(CCCCCC)(CCCCCC)C7=C6SC(/C=C8C(C(C=CC=C9)=C9C\8=C(C#N)/C#N)=O)=C7)=C5,1011.4,PBDB-T,5.33,3.53,1.8,CC(SC1=C2C3=CC=C(CC(CC)CCCC)S3)=CC1=C(C4=CC=C(CC(CC)CCCC)S4)C5=C2C=C(S5)C6=CC=C(C7=C8C(C(C9=C(CC(CC)CCCC)SC(CC(CC)CCCC)=C9C8=O)=O)=C(C%10=CC=C(C)S%10)S7)S6,117,58.5,2,1,1,CB,NA,110,,,Chi. J. Chem.,10.1002/cjoc.201700809
341,151,2019,4.69,4.69,10.06,0.5362,0.87,STIC,5.6,3.9,1.7,CC(C)(C)C(C=C1)=CC=C1O[B@]23N4C5=C6C(C=C(C7=C(CCCCCCCC)C=C(/C=C8C(C(C=CC=C9)=C9C\8=C(C#N)/C#N)=O)S7)C=C6)=C4N=C%10C%11=C(C=C(C%12=C(CCCCCCCC)C=C(/C=C%13C(C(C=CC=C%14)=C%14C\%13=C(C#N)/C#N)=O)S%12)C=C%11)C(N%103)=NC%15=[N]2C(C%16=C%15C=C(C%17=C(CCCCCCCC)C=C(/C=C%18C(C(C=CC=C%19)=C%19C\%18=C(C#N)/C#N)=O)S%17)C=C%16)=N5,1740,PBDB-T,5.33,3.53,1.8,CC(SC1=C2C3=CC=C(CC(CC)CCCC)S3)=CC1=C(C4=CC=C(CC(CC)CCCC)S4)C5=C2C=C(S5)C6=CC=C(C7=C8C(C(C9=C(CC(CC)CCCC)SC(CC(CC)CCCC)=C9C8=O)=O)=C(C%10=CC=C(C)S%10)S7)S6,117,58.5,2,1,1,CB,CN,NA,,,Dyes and Pigments,10.1016/j.dyepig.2018.07.050
342,151,2019,3.8,3.8,10.51,0.47,0.77,STFIC,5.63,4.06,1.57,CC(C)(C)C(C=C1)=CC=C1O[B@]23N4C5=C6C(C=C(C7=C(CCCCCCCC)C=C(/C=C8C(C(C=C(F)C(F)=C9)=C9C\8=C(C#N)/C#N)=O)S7)C=C6)=C4N=C%10C%11=C(C=C(C%12=C(CCCCCCCC)C=C(/C=C%13C(C(C=C(F)C(F)=C%14)=C%14C\%13=C(C#N)/C#N)=O)S%12)C=C%11)C(N%103)=NC%15=[N]2C(C%16=C%15C=C(C%17=C(CCCCCCCC)C=C(/C=C%18C(C(C=C(F)C(F)=C%19)=C%19C\%18=C(C#N)/C#N)=O)S%17)C=C%16)=N5,1847.94,PBDB-T,5.33,3.53,1.8,CC(SC1=C2C3=CC=C(CC(CC)CCCC)S3)=CC1=C(C4=CC=C(CC(CC)CCCC)S4)C5=C2C=C(S5)C6=CC=C(C7=C8C(C(C9=C(CC(CC)CCCC)SC(CC(CC)CCCC)=C9C8=O)=O)=C(C%10=CC=C(C)S%10)S7)S6,117,58.5,2,1,1,CB,CN,NA,,,Dyes and Pigments,10.1016/j.dyepig.2018.07.050
343,152,2014,3.2,3.2,9,0.46,0.77,bis-PDI,5.9,3.8,2.1,O=C(N(C(CCCCCCC)CCCCCCC)C1=O)C2=CC=C(C3=C4C=CC1C32)C5=CC=C6C7=C5C4=CC=C7C(N(N8C(C9=CC=C%10C%11=C9C(C8=O)=CC=C%11C%12=CC=C(C%13=O)C%14C%12=C%10C=CC%14C(N%13C(CCCCCCC)CCCCCCC)=O)=O)C6=O)=O,1203.53,PBDTTT-C-T,5.11,3.25,1.86,O=C(C1=CC2=C(SC(C3=CC4=C(S3)C(C5=CC=C(S5)CC(CCCC)CC)=C6C=C(SC6=C4C7=CC=C(S7)CC(CCCC)CC)C)=C2S1)C)CC(CC)CCCC,56,20,2.8,1,1,CF,NA,NA,,,Energy Environ. Sci.,10.1039/c3ee42484g
344,153,2015,6.3,6,10.7,0.57,0.98,SF-PDI2,5.9,3.83,2.07,O=C(N(C(CCCCC)CCCCC)C1=O)C2=CC=C(C3=C4C=CC1C32)C5=C(C6=CC7=C(C8C(C7(C9C%10C=CC=C9)C%11=C%10C=CC=C%11)C=C(C%12=C(C%13=C%14C=CC%15C%13C(C(N(C(CCCCC)CCCCC)C%15=O)=O)=C%12)C%16=CC=C%17C%18=C%16C%14=CC=C%18C(N(C(CCCCC)CCCCC)C%17=O)=O)C=C8)C=C6)C=C%19C%20=C5C4=CC=C%20C(N(C(CCCCC)CCCCC)C%19=O)=O,1718.33,PffBT4T-2DT,5.36,3.71,1.65,CC1=C(C=C(S1)C2=C(C(F)=C(C3=NSN=C32)C4=CC(CC(CCCCCCCCCC)CCCCCCCCCCCC)=C(S4)C5=CC=C(S5)C6=CC=C(S6)C)F)CC(CCCCCCCCCCCC)CCCCCCCCCC,140,70,2,1,1.4,CB,NA,100,120,,Energy Environ. Sci.,10.1039/c4ee02990a
345,153,2015,5.4,5.1,11.4,0.53,0.84,diPDI,5.99,3.96,2.03,O=C(N(C(CCCCCC)CCCCCC)C1=O)C2=CC3=C(C4=CC5=C6C7=C4C8=CC=C(C(N9C(CCCCCC)CCCCCC)=O)C%10=C8C(C7=CC=C6C(N(C(CCCCCC)CCCCCC)C5=O)=O)=CC=C%10C9=O)C=C%11C=C%12C%13=C%14C%11=C3C(C2=C1C=C%15)=C%15C%14=CC=C%13C(N(C(CCCCCC)CCCCCC)C%12=O)=O,1532.12,PffBT4T-2DT,5.36,3.71,1.65,CC1=C(C=C(S1)C2=C(C(F)=C(C3=NSN=C32)C4=CC(CC(CCCCCCCCCC)CCCCCCCCCCCC)=C(S4)C5=CC=C(S5)C6=CC=C(S6)C)F)CC(CCCCCCCCCCCC)CCCCCCCCCC,140,70,2,1,1.4,CB,NA,100,120,,Energy Environ. Sci.,10.1039/c4ee02990a
346,153,2015,3,2.9,7.4,0.39,1,SF-PDI2,5.9,3.83,2.07,O=C(N(C(CCCCC)CCCCC)C1=O)C2=CC=C(C3=C4C=CC1C32)C5=C(C6=CC7=C(C8C(C7(C9C%10C=CC=C9)C%11=C%10C=CC=C%11)C=C(C%12=C(C%13=C%14C=CC%15C%13C(C(N(C(CCCCC)CCCCC)C%15=O)=O)=C%12)C%16=CC=C%17C%18=C%16C%14=CC=C%18C(N(C(CCCCC)CCCCC)C%17=O)=O)C=C8)C=C6)C=C%19C%20=C5C4=CC=C%20C(N(C(CCCCC)CCCCC)C%19=O)=O,1718.33,PTB7-Th,5.39,3.79,1.6,O=C(OCC(CC)CCCC)C1=C(F)C2=C(C)SC(C3=CC4=C(C(C5=CC=C(CC(CC)CCCC)S5)=C(C=C(C)S6)C6=C4C7=CC=C(CC(CC)CCCC)S7)S3)=C2S1,124,72.9,1.7,1,1.4,CB,NA,100,120,,Energy Environ. Sci.,10.1039/c4ee02990a
347,154,2015,6.31,6.08,13.55,0.48,0.97,IEIC,5.45,3.88,1.57,CCCCCCC(C=C1)=CC=C1C(C2=C3SC(C4=C(CC(CC)CCCC)C=C(/C=C5C(C(C=CC=C6)=C6C\5=C(C#N)\C#N)=O)S4)=C2)(C7=CC=C(CCCCCC)C=C7)C8=C3C=C(C(C9=C%10SC(C(S%11)=C(C=C%11/C=C%12/C(C%13=C(C%12=O)C=CC=C%13)=C(C#N)/C#N)CC(CC)CCCC)=C9)(C%14=CC=C(CCCCCC)C=C%14)C%15=CC=C(CCCCCC)C=C%15)C%10=C8,1704.46,PTB7-Th,5.39,3.79,1.6,O=C(OCC(CC)CCCC)C1=C(F)C2=C(C)SC(C3=CC4=C(C(C5=CC=C(CC(CC)CCCC)S5)=C(C=C(C)S6)C6=C4C7=CC=C(CC(CC)CCCC)S7)S3)=C2S1,124,72.9,1.7,1,1.5,CB,NA,NA,,,Energy Environ. Sci.,10.1039/c4ee03424d
348,155,2016,8.58,8.21,15.2,0.62,0.91,IDSe-T-IC,5.45,3.79,1.66,CCCCCCC(C=C1)=CC=C1C(C2=C3[Se]C(C4=C(CC(CC)CCCC)C(C=C5C(C(C=CC=C6)=C6/C5=C(C#N)/C#N)=O)=CS4)=C2)(C7=CC=C(CCCCCC)C=C7)C8=C3C=C(C(C9=C%10[Se]C(C%11=C(C(/C=C%12\C(C%13=C(C%12=O)C=CC=C%13)=C(C#N)\C#N)=CS%11)CC(CC)CCCC)=C9)(C%14=CC=C(CCCCCC)C=C%14)C%15=CC=C(CCCCCC)C=C%15)C%10=C8,1798.26,J51,5.29,3.3,1.99,CC1=CC(C(S1)=C2C3=CC=C(CC(CCCCCC)CCCCCCCC)S3)=C(C4=C2C=C(C5=CC=C(C6=C(F)C(F)=C(C7=CC=C(C)S7)C8=NN(CCCCCCCC)N=C68)S5)S4)C9=CC=C(CC(CCCCCC)CCCCCCCC)S9,140,70,2,1,1,CF,NA,NA,,,Energy Environ. Sci.,10.1039/c6ee00315j
349,156,2017,11.9,11.4,18.9,0.63,1,IT-M,5.58,3.96,1.62,CCCCCCC(C=C1)=CC=C1C2(C3=CC=C(CCCCCC)C=C3)C4=CC5=C(C(C6=C5SC7=C6SC(/C=C8C(C(C=CC(C)=C9)=C9C\8=C(C#N)\C#N)=O)=C7)(C%10=CC=C(CCCCCC)C=C%10)C%11=CC=C(CCCCCC)C=C%11)C=C4C%12=C2C(SC(/C=C%13C(C(C=CC(C)=C%14)=C%14C\%13=C(C#N)/C#N)=O)=C%15)=C%15S%12,1456.01,PB3T,5.39,3.37,2.02,CC1=CC(C(S1)=C2C3=CC=C(SCCCCCCCC)S3)=C(C4=C2C=C(C5=CC(C(OCC(CC)CCCC)=O)=C(C6=CC=C(C7=C(C(OCC(CC)CCCC)=O)C=C(C)S7)S6)S5)S4)C8=CC=C(SCCCCCCCC)S8,107.457,35.7,3.01,1,0.67,AS,NA,NA,,,Energy Environ. Sci.,10.1039/c6ee03489f
350,156,2017,0.01,0.01,0.08,0.26,0.56,IT-M,5.58,3.96,1.62,CCCCCCC(C=C1)=CC=C1C2(C3=CC=C(CCCCCC)C=C3)C4=CC5=C(C(C6=C5SC7=C6SC(/C=C8C(C(C=CC(C)=C9)=C9C\8=C(C#N)\C#N)=O)=C7)(C%10=CC=C(CCCCCC)C=C%10)C%11=CC=C(CCCCCC)C=C%11)C=C4C%12=C2C(SC(/C=C%13C(C(C=CC(C)=C%14)=C%14C\%13=C(C#N)/C#N)=O)=C%15)=C%15S%12,1456.01,PB2T,5.63,3.63,2,CC1=CC(C(S1)=C2C3=CC=C(SCCCCCCCC)S3)=C(C4=C2C=C(C5=CC(C(OCC(CC)CCCC)=O)=C(C6=C(C(OCC(CC)CCCC)=O)C=C(C)S6)S5)S4)C7=CC=C(SCCCCCCCC)S7,59.888,30.4,1.97,1,1,CB,NA,150,,,Energy Environ. Sci.,10.1039/c6ee03489f
351,157,2017,9.56,9.37,16.35,0.671,0.87,BT-IC,5.32,3.85,1.47,O=C(C(C=CC=C1)=C1C/2=C(C#N)\C#N)C2=C/C3=CC(C4(C5=CC=C(CCCCCC)C=C5)C6=CC=C(CCCCCC)C=C6)=C(S3)C7=C4C8=C(OCC(CC)CCCC)C(SC9=C%10C(C%11=CC=C(CCCCCC)C=C%11)(C%12=CC=C(CCCCCC)C=C%12)C%13=C9SC(/C=C%14C(C(C=CC=C%15)=C%15C\%14=C(C#N)\C#N)=O)=C%13)=C%10C(OCC(CC)CCCCC)=C8S7,1698.41,J61,5.22,3.21,2.01,CC1=CC(C(S1)=C2C3=CC=C(SCCCCCCCCCCCC)S3)=C(C4=C2C=C(C5=CC=C(C6=C(F)C(F)=C(C7=CC=C(C)S7)C8=NN(CC(CCCCCC)CCCCCCCC)N=C68)S5)S4)C9=CC=C(SCCCCCCCCCCCC)S9,140,70,2,1,1,CF,NA,NA,,,Energy Environ. Sci.,10.1039/c7ee00844a
352,157,2017,10.46,10.28,17.75,0.657,0.9,BT-IC,5.32,3.85,1.47,O=C(C(C=CC=C1)=C1C/2=C(C#N)\C#N)C2=C/C3=CC(C4(C5=CC=C(CCCCCC)C=C5)C6=CC=C(CCCCCC)C=C6)=C(S3)C7=C4C8=C(OCC(CC)CCCC)C(SC9=C%10C(C%11=CC=C(CCCCCC)C=C%11)(C%12=CC=C(CCCCCC)C=C%12)C%13=C9SC(/C=C%14C(C(C=CC=C%15)=C%15C\%14=C(C#N)\C#N)=O)=C%13)=C%10C(OCC(CC)CCCCC)=C8S7,1698.41,J71,5.25,3.18,2.07,CCC[Si](CCC)(C1=CC=C(C(C2=C3C=C(C4=CC=C(C5=C(F)C(F)=C(C6=CC=C(C)S6)C7=NN(CC(CCCCCC)CCCCCCCC)N=C57)S4)S2)=C8C(SC(C)=C8)=C3C9=CC=C([Si](CCC)(CCC)CCC)S9)S1)CCC,139,56.2,2.47,1,1.5,CF,NA,NA,,,Energy Environ. Sci.,10.1039/c7ee00844a
353,158,2018,11.02,10.76,16,0.753,0.915,IDT6CN-M,5.68,3.92,1.76,CCCCCCC(C=C1)=CC=C1C2(C3=CC=C(CCCCCC)C=C3)C4=CC5=C(C(C6=C5SC7=C6SC(/C=C8C(C(C=CC(C)=C9)=C9C\8=C(C#N)\C#N)=O)=C7)(C%10=CC=C(CCCCCC)C=C%10)C%11=CC=C(CCCCCC)C=C%11)C=C4C%12=C2C=C(/C=C%13C(C(C=C(C)C=C%14)=C%14C\%13=C(C#N)/C#N)=O)S%12,1399.93,PBDB-T,5.21,3.41,1.8,CC(SC1=C2C3=CC=C(CC(CC)CCCC)S3)=CC1=C(C4=CC=C(CC(CC)CCCC)S4)C5=C2C=C(S5)C6=CC=C(C7=C8C(C(C9=C(CC(CC)CCCC)SC(CC(CC)CCCC)=C9C8=O)=O)=C(C%10=CC=C(C)S%10)S7)S6,117,58.5,2,1,1.2,CB,DIO,120,,,Energy Environ. Sci.,10.1039/c8ee00215k
354,158,2018,10.51,10.32,17.44,0.721,0.836,ITCPTC,5.64,3.98,1.66,CCCCCCC(C=C1)=CC=C1C2(C3=CC=C(CCCCCC)C=C3)C4=CC5=C(C(C6=C5SC7=C6SC(/C=C8C(C9=CSC=C9C\8=C(C#N)\C#N)=O)=C7)(C%10=CC=C(CCCCCC)C=C%10)C%11=CC=C(CCCCCC)C=C%11)C=C4C%12=C2C(SC(/C=C%13C(C%14=CSC=C%14C\%13=C(C#N)\C#N)=O)=C%15)=C%15S%12,1440,PBDB-T,5.21,3.41,1.8,CC(SC1=C2C3=CC=C(CC(CC)CCCC)S3)=CC1=C(C4=CC=C(CC(CC)CCCC)S4)C5=C2C=C(S5)C6=CC=C(C7=C8C(C(C9=C(CC(CC)CCCC)SC(CC(CC)CCCC)=C9C8=O)=O)=C(C%10=CC=C(C)S%10)S7)S6,117,58.5,2,1,1.2,CB,DIO,120,,,Energy Environ. Sci.,10.1039/c8ee00215k
355,159,2018,12.55,12.37,20.81,0.7093,0.85,MeIC1,5.59,3.89,1.7,CCCCCCC(C=C1)=CC=C1C(C2=C3SC(/C=C4C(C5=C(C)SC=C5C\4=C(C#N)\C#N)=O)=C2)(C6=CC=C(CCCCCC)C=C6)C7=C3C=C(C(C8=C9SC%10=C8SC%11=C%10SC(/C=C%12C(C%13=C(C)SC=C%13C\%12=C(C#N)\C#N)=O)=C%11)(C%14=CC=C(CCCCCC)C=C%14)C%15=CC=C(CCCCCC)C=C%15)C9=C7,1468.05,PBDB-T,5.33,3.53,1.8,CC(SC1=C2C3=CC=C(CC(CC)CCCC)S3)=CC1=C(C4=CC=C(CC(CC)CCCC)S4)C5=C2C=C(S5)C6=CC=C(C7=C8C(C(C9=C(CC(CC)CCCC)SC(CC(CC)CCCC)=C9C8=O)=O)=C(C%10=CC=C(C)S%10)S7)S6,117,58.5,2,1,1,CB,DIO,120,,,Energy Environ. Sci.,10.1039/c8ee01107a
356,159,2018,11.53,11.48,17.53,0.7311,0.9,INPIC-4F,5.42,3.94,1.48,CCCCCCC(C=C1)=CC=C1C2(C3=CC=C(CCCCCC)C=C3)C4=CC5=C(C(C6=C5SC7=C6N(CCCCCCCC)C8=C7SC(/C=C9C(C(C=C(F)C(F)=C%10)=C%10C\9=C(C#N)\C#N)=O)=C8)(C%11=CC=C(CCCCCC)C=C%11)C%12=CC=C(CCCCCC)C=C%12)C=C4C%13=C2C(N(CCCCCCCC)C%14=C%15SC(/C=C%16/C(C%17=C(C%16=O)C=C(F)C(F)=C%17)=C(C#N)\C#N)=C%14)=C%15S%13,1802.42,PBDB-T,5.33,3.53,1.8,CC(SC1=C2C3=CC=C(CC(CC)CCCC)S3)=CC1=C(C4=CC=C(CC(CC)CCCC)S4)C5=C2C=C(S5)C6=CC=C(C7=C8C(C(C9=C(CC(CC)CCCC)SC(CC(CC)CCCC)=C9C8=O)=O)=C(C%10=CC=C(C)S%10)S7)S6,117,58.5,2,1,1,CB,DIO,120,,,Energy Environ. Sci.,10.1039/c8ee01107a
357,160,2014,5.04,4.91,10.14,0.58,0.86,DBFI-T,5.8,3.8,2,O=C(N(CC(CCCCCCCCCC)CCCCCCCCCCCC)C1=O)C2=C(C1=CC=C3C4=NC5=C(C6=CC=C(C(C7=N8)=C9N=C(C%10=CC=C%11C(N(C%12=O)CC(CCCCCCCCCCCC)CCCCCCCCCC)=O)C(C%13=C%10C%11=C%12C=C%13)=NC9=C(C7=NC(C%14=C%15C%16=C%17C=C%14)=C8C%15=CC=C%16C(N(C%17=O)CC(CCCCCCCCCCCC)CCCCCCCCCC)=O)C%18=CC=CC=C%18)S6)C%19=NC%20=C%21C%22=C%23C(C%24=CC=C%23%20)=C(C(N(CC(CCCCCCCCCC)CCCCCCCCCCCC)C%24=O)=O)C=C%22)C3=C(C4=NC5=C(C%25=CC=CC=C%25)C%19=N%21)C=C2,2715.91,PSEHTT,5.1,3.3,1.8,CC1=CC(CC(CC)CCCC)=C(C2=NC(SC(C3=C(CC(CCCC)CC)C=C(C4=CC([Si](CC(CC)CCCC)(CC(CCCC)CC)C5=C6SC(C)=C5)=C6S4)S3)=N7)=C7S2)S1,132.21,33.9,3.9,1,2,CF,NA,175,,,J. Am. Chem. Soc.,10.1021/ja508472j
358,160,2014,1.44,1.39,3.16,0.49,0.94,BFI-P2,5.8,3.6,2.2,CCCCCCCCCCC(CN(C1=O)C(C2=CC=C3C4=C(C5=C3C2=C1C=C5)N=C6C(C7=CC=CC=C7)=C8N=C(C9=C%10C%11=C%12C=C9)C(C%10=CC=C%11C(N(C%12=O)CC(CCCCCCCCCCCC)CCCCCCCCCC)=O)=NC8=C(C%13=CC=CC=C%13)C6=N4)=O)CCCCCCCCCCCC,1394,PSEHTT,5.1,3.3,1.8,CC1=CC(CC(CC)CCCC)=C(C2=NC(SC(C3=C(CC(CCCC)CC)C=C(C4=CC([Si](CC(CC)CCCC)(CC(CCCC)CC)C5=C6SC(C)=C5)=C6S4)S3)=N7)=C7S2)S1,132.21,33.9,3.9,1,4,CF,NA,175,,,J. Am. Chem. Soc.,10.1021/ja508472j
359,161,2014,0.65,0.58,1.51,0.3929,1.076,hexyl-PDI,5.9,3.83,2.07,O=C(N(CCCCCCCC)C1=O)C2=C(CCCCCC)C=C(C3=C4C=C(CCCCCC)C1C32)C5=CC(CCCCCC)=C6C7=C5C4=CC(CCCCCC)=C7C(N(CCCCCCCC)C6=O)=O,953.45,PBTI3T,5.58,3.77,1.81,O=C(N(CC(CCCC)CCCCCC)C(C1=C2SC(C3=C(CCCCCCCCCCCC)C=C(C4=CC=C(C5=CC(CCCCCCCCCCCC)=C(C)S5)S4)S3)=C1)=O)C6=C2SC(C)=C6,62,31,2,1,1,CF,NA,NA,60,,J. Am. Chem. Soc.,10.1021/ja508814z
360,161,2014,1.2,1.15,2.44,0.4848,1.016,Phenetyl-PDI,5.92,3.91,2.01,O=C(N(CCCCCCCC)C1=O)C2=C(CCC3=CC=CC=C3)C=C(C4=C5C=C(CCC6=CC=CC=C6)C1C42)C7=CC(CCC8=CC=CC=C8)=C9C%10=C7C5=CC(CCC%11=CC=CC=C%11)=C%10C(N(CCCCCCCC)C9=O)=O,1033.41,PBTI3T,5.58,3.77,1.81,O=C(N(CC(CCCC)CCCCCC)C(C1=C2SC(C3=C(CCCCCCCCCCCC)C=C(C4=CC=C(C5=CC(CCCCCCCCCCCC)=C(C)S5)S4)S3)=C1)=O)C6=C2SC(C)=C6,62,31,2,1,1,CF,NA,NA,60,,J. Am. Chem. Soc.,10.1021/ja508814z
361,161,2014,3.67,3.6,6.56,0.5459,1.024,Phenyl-PDI,6.02,4.01,2.01,O=C(N(CCCCCCCC)C1=O)C2=C(C3=CC=CC=C3)C=C(C4=C5C=C(C6=CC=CC=C6)C1C42)C7=CC(C8=CC=CC=C8)=C9C%10=C7C5=CC(C%11=CC=CC=C%11)=C%10C(N(CCCCCCCC)C9=O)=O,921.19,PBTI3T,5.58,3.77,1.81,O=C(N(CC(CCCC)CCCCCC)C(C1=C2SC(C3=C(CCCCCCCCCCCC)C=C(C4=CC=C(C5=CC(CCCCCCCCCCCC)=C(C)S5)S4)S3)=C1)=O)C6=C2SC(C)=C6,62,31,2,1,1,CF,NA,NA,60,,J. Am. Chem. Soc.,10.1021/ja508814z
362,162,2015,4.11,4.11,7.95,0.63,0.82,FBR,5.83,3.7,2.13,S=C(S/1)N(CC)C(C1=C/C2=CC=C(C3=CC(C4(CCCCCCCC)CCCCCCCC)=C(C=C3)C(C4=C5)=CC=C5C(C6=NSN=C67)=CC=C7/C=C8SC(N(C/8=O)CC)=S)C9=NSN=C29)=O,1001.43,P3HT,5,3.1,1.9,CC1=CC(CCCCCC)=C(C)S1,21.1,11.6,1.82,1,1,CF/DCB,NA,110,80,,J. Am. Chem. Soc.,10.1021/ja5110602
363,163,2015,7.16,6.9,11.65,0.655,0.9,SdiPBI-S,6.05,3.85,2.2,O=C(N(C(CCCCC)CCCCC)C1=O)C2=CCC(C3=C4C5=CC1=C32)=C6C(C7=CC8=C9C%10=C7C%11=CC=C(C(N%12C(CCCCC)CCCCC)=O)C%13=C%11C(C%10=C%14C=C9C(N(C(CCCCC)CCCCC)C8=O)=O)=C(S%14)C=C%13C%12=O)C=C%15C%16=C6C4=C(S5)C=C%16C(N(C(CCCCC)CCCCC)C%15=O)=O,1457.98,PDBT-T1,5.36,3.43,1.93,CC1=CC=C(C(S2)=C3C(C(C4=C(CC(CCCC)CC)SC(CC(CCCC)CC)=C4C3=O)=O)=C2C5=CC=C(C6=CC7=C(C8=C(C9=CC=C(CCCCCCCC)S9)C(SC%10=C%11SC(C)=C%10)=C%11C(C%12=CC=C(CCCCCCCC)S%12)=C8S7)S6)S5)S1,342,195.4285714,1.75,1,1,CB,DIO,100,,,J. Am. Chem. Soc.,10.1021/jacs.5b06414
364,164,2016,8.42,8.23,12.48,0.697,0.947,SdiPBI-Se,6.09,3.87,2.22,O=C(N(C(CCCCCC)CCCCCC)C1=O)C2=CCC(C3=C4C5=CC1=C32)=C6C(C7=CC8=C9C%10=C7C%11=CC=C(C(N%12C(CCCCCC)CCCCCC)=O)C%13=C%11C(C%10=C%14C=C9C(N(C(CCCCCC)CCCCCC)C8=O)=O)=C([Se]%14)C=C%13C%12=O)C=C%15C%16=C6C4=C([Se]5)C=C%16C(N(C(CCCCCC)CCCCCC)C%15=O)=O,1664,PDBT-T1,5.36,3.43,1.93,CC1=CC=C(C(S2)=C3C(C(C4=C(CC(CCCC)CC)SC(CC(CCCC)CC)=C4C3=O)=O)=C2C5=CC=C(C6=CC7=C(C8=C(C9=CC=C(CCCCCCCC)S9)C(SC%10=C%11SC(C)=C%10)=C%11C(C%12=CC=C(CCCCCCCC)S%12)=C8S7)S6)S5)S1,342,195.4285714,1.75,1,1,DCB,DIO,NA,110,,J. Am. Chem. Soc.,10.1021/jacs.5b11149
365,165,2016,5.51,5.26,13.11,0.578,0.73,ITIC,5.64,3.92,1.72,CCCCCCC(C=C1)=CC=C1C2(C3=CC=C(CCCCCC)C=C3)C4=CC5=C(C(C6=C5SC7=C6SC(/C=C8C(C(C=CC=C9)=C9C\8=C(C#N)\C#N)=O)=C7)(C%10=CC=C(CCCCCC)C=C%10)C%11=CC=C(CCCCCC)C=C%11)C=C4C%12=C2C(SC(/C=C%13C(C(C=CC=C%14)=C%14C\%13=C(C#N)/C#N)=O)=C%15)=C%15S%12,1427.96,J52,5.21,2.99,2.22,CC1=CC(C(S1)=C2C3=CC=C(CC(CC)CCCC)S3)=C(C4=C2C=C(C5=CC=C(C6=C(F)C(F)=C(C7=CC=C(C)S7)C8=NN(CC(CCCCCC)CCCCCCCC)N=C68)S5)S4)C9=CC=C(CC(CC)CCCC)S9,106.95,57.5,1.86,1,1,CF,NA,100,,,J. Am. Chem. Soc.,10.1021/jacs.6b01744
366,165,2016,8.97,8.67,16.33,0.6038,0.91,ITIC,5.64,3.92,1.72,CCCCCCC(C=C1)=CC=C1C2(C3=CC=C(CCCCCC)C=C3)C4=CC5=C(C(C6=C5SC7=C6SC(/C=C8C(C(C=CC=C9)=C9C\8=C(C#N)\C#N)=O)=C7)(C%10=CC=C(CCCCCC)C=C%10)C%11=CC=C(CCCCCC)C=C%11)C=C4C%12=C2C(SC(/C=C%13C(C(C=CC=C%14)=C%14C\%13=C(C#N)/C#N)=O)=C%15)=C%15S%12,1427.96,J60,5.32,3.08,2.24,CC1=CC(C(S1)=C2C3=CC=C(SCC(CC)CCCC)S3)=C(C4=C2C=C(C5=CC=C(C6=C(F)C(F)=C(C7=CC=C(C)S7)C8=NN(CC(CCCCCC)CCCCCCCC)N=C68)S5)S4)C9=CC=C(SCC(CC)CCCC)S9,53.058,23.9,2.22,1,1,CF,NA,100,,,J. Am. Chem. Soc.,10.1021/jacs.6b01744
367,165,2016,9.53,9.22,17.43,0.6148,0.89,ITIC,5.64,3.92,1.72,CCCCCCC(C=C1)=CC=C1C2(C3=CC=C(CCCCCC)C=C3)C4=CC5=C(C(C6=C5SC7=C6SC(/C=C8C(C(C=CC=C9)=C9C\8=C(C#N)\C#N)=O)=C7)(C%10=CC=C(CCCCCC)C=C%10)C%11=CC=C(CCCCCC)C=C%11)C=C4C%12=C2C(SC(/C=C%13C(C(C=CC=C%14)=C%14C\%13=C(C#N)/C#N)=O)=C%15)=C%15S%12,1427.96,J61,5.32,3.08,2.24,CC1=CC(C(S1)=C2C3=CC=C(SCCCCCCCCCCCC)S3)=C(C4=C2C=C(C5=CC=C(C6=C(F)C(F)=C(C7=CC=C(C)S7)C8=NN(CC(CCCCCC)CCCCCCCC)N=C68)S5)S4)C9=CC=C(SCCCCCCCCCCCC)S9,74.196,32.4,2.29,1,1,CF,NA,100,,,J. Am. Chem. Soc.,10.1021/jacs.6b01744
368,166,2016,10.57,10.28,17.97,0.6549,0.898,ITIC,5.54,3.84,1.7,CCCCCCC(C=C1)=CC=C1C2(C3=CC=C(CCCCCC)C=C3)C4=CC5=C(C(C6=C5SC7=C6SC(/C=C8C(C(C=CC=C9)=C9C\8=C(C#N)\C#N)=O)=C7)(C%10=CC=C(CCCCCC)C=C%10)C%11=CC=C(CCCCCC)C=C%11)C=C4C%12=C2C(SC(/C=C%13C(C(C=CC=C%14)=C%14C\%13=C(C#N)/C#N)=O)=C%15)=C%15S%12,1427.96,J61,5.32,3.08,2.24,CC1=CC(C(S1)=C2C3=CC=C(SCCCCCCCCCCCC)S3)=C(C4=C2C=C(C5=CC=C(C6=C(F)C(F)=C(C7=CC=C(C)S7)C8=NN(CC(CCCCCC)CCCCCCCC)N=C68)S5)S4)C9=CC=C(SCCCCCCCCCCCC)S9,74.196,32.4,2.29,1,1,CF,NA,130,,,J. Am. Chem. Soc.,10.1021/jacs.6b09110
369,166,2016,11.77,11.49,18.31,0.7055,0.912,m-ITIC,5.52,3.82,1.7,O=C(C(C=CC=C1)=C1C/2=C(C#N)\C#N)C2=C/C3=CC(S4)=C(S3)C5=C4C6=CC(C(C7=C8SC9=C7SC(/C=C%10C(C(C=CC=C%11)=C%11C\%10=C(C#N)\C#N)=O)=C9)(C%12=CC=CC(CCCCCC)=C%12)C%13=CC(CCCCCC)=CC=C%13)=C8C=C6C(C%14=CC(CCCCCC)=CC=C%14)5C%15=CC=CC(CCCCCC)=C%15,1427.96,J61,5.32,3.08,2.24,CC1=CC(C(S1)=C2C3=CC=C(SCCCCCCCCCCCC)S3)=C(C4=C2C=C(C5=CC=C(C6=C(F)C(F)=C(C7=CC=C(C)S7)C8=NN(CC(CCCCCC)CCCCCCCC)N=C68)S5)S4)C9=CC=C(SCCCCCCCCCCCC)S9,74.196,32.4,2.29,1,1,CF,NA,130,,,J. Am. Chem. Soc.,10.1021/jacs.6b09110
370,167,2016,10.07,9.89,16.48,0.7,0.87,ATT-1,5.5,3.63,1.87,O=C(N(CC)/C(S/1)=C(C#N)\C#N)C1=C\C(S2)=C(SC(C(OCCCCCCCC)=O)=C3)C3=C2C(S4)=CC5=C4C6=CC(C(C7=CC=C(CCCCCC)C=C7)(C8=CC=C(CCCCCC)C=C8)C9=C%10SC(C%11=C%12C(SC(C(OCCCCCCCC)=O)=C%12)=C(/C=C%13S/C(N(C\%13=O)CC)=C(C#N)/C#N)S%11)=C9)=C%10C=C6C5(C%14=CC=C(CCCCCC)C=C%14)C%15=CC=C(CCCCCC)C=C%15,1902.71,PTB7-Th,5.39,3.79,1.6,O=C(OCC(CC)CCCC)C1=C(F)C2=C(C)SC(C3=CC4=C(C(C5=CC=C(CC(CC)CCCC)S5)=C(C=C(C)S6)C6=C4C7=CC=C(CC(CC)CCCC)S7)S3)=C2S1,124,72.9,1.7,1,1.5,CB,DIO,NA,130,,J. Am. Chem. Soc.,10.1021/jacs.6b08523
371,168,2017,10.15,10.15,17.85,0.672,0.868,NFBDT,5.4,3.83,1.57,O=C1C2=C(C(/C1=C/C(S3)=CC4=C3C5=C(C4(C6=CC=C(CCCCCC)C=C6)C7=CC=C(CCCCCC)C=C7)C8=CC(SC9=C%10C(C%11=CC=C(CCCCCC)C=C%11)(C%12=CC=C(CCCCCC)C=C%12)C%13=C9SC(/C=C%14C(C(C=CC=C%15)=C%15C\%14=C(C#N)\C#N)=O)=C%13)=C%10C=C8S5)=C(C#N)/C#N)C=CC=C2,1427.96,PBDB-T,5.33,2.92,2.41,CC(SC1=C2C3=CC=C(CC(CC)CCCC)S3)=CC1=C(C4=CC=C(CC(CC)CCCC)S4)C5=C2C=C(S5)C6=CC=C(C7=C8C(C(C9=C(CC(CC)CCCC)SC(CC(CC)CCCC)=C9C8=O)=O)=C(C%10=CC=C(C)S%10)S7)S6,117,58.5,2,1,0.8,CF,NA,NA,100,,J. Am. Chem. Soc.,10.1021/jacs.7b01170
372,169,2017,11.6,11.2,16.26,0.636,1.08,O-IDTBR,5.51,3.88,1.63,O=C(/C(S1)=C/C(C2=NSN=C32)=CC=C3C(S4)=CC5=C4C6=CC(C(CCCCCCCC)(CCCCCCCC)C7=C8SC(C9=CC=C(/C=C%10SC(N(CC)C\%10=O)=S)C%11=NSN=C9%11)=C7)=C8C=C6C5(CCCCCCCC)CCCCCCCC)N(CC)C1=S,1326.02,PvBDTTAZ,5.47,3.42,2.05,FC(C(F)=C(C1=CC=C(C)S1)C2=NN(CCC)N=C32)=C3C4=C(CC(CCCCCCCCCC)CCCCCCCCCCCC)C=C(C5=C(C=CS6)C6=C(C7=CC(CC(CCCCCCCCCC)CCCCCCCCCCCC)=C(C)S7)C8=C5SC=C8)S4,138.288,68.8,2.01,1,1.5,TMB,NA,80,90,,J. Am. Chem. Soc.,10.1021/jacs.7b01606
373,170,2017,7.11,6.67,12.06,0.529,1.05,TTB-PDT4,5.92,3.68,2.24,O=C(N(C(CCCCCC)CCCCCC)C1=O)C2=CC(C(S3)=CC=C3C4=C(C5=CC=C(C6=CC7C8C9=C6C%10=CC=C(C(N%11C(CCCCCC)CCCCCC)=O)C%12=C%10C(C9=CC=C8C(N(C(CCCCCC)CCCCCC)C7=O)=O)=CC=C%12C%11=O)S5)C=C(C%13=CC=C(C(C=C%14C(N(C(CCCCCC)CCCCCC)C%15=O)=O)=C%16C%17=C%14C%15=CC=C%17C%18=CC=C(C%19=O)C%20C%18=C%16C=CC%20C(N%19C(CCCCCC)CCCCCC)=O)S%13)C(C%21=CC=C(C%22=CC%23C%24C%25=C%22C%26=CC=C(C(N%27C(CCCCCC)CCCCCC)=O)C%28=C%26C(C%25=CC=C%24C(N(C(CCCCCC)CCCCCC)C%23=O)=O)=CC=C%28C%27=O)S%21)=C4)=C(C%29=C%30C=CC1C%292)C%31=CC=C%32C%33=C%31C%30=CC=C%33C(N(C(CCCCCC)CCCCCC)C%32=O)=O,3426.82,P3TEA,5.46,3.66,1.8,FC(C(F)=C(C1=CC=C(S1)C)C2=NSN=C23)=C3C4=CC=C(C5=C(CC(CCCCCC)CCCCCCC)C=C(C6=C(C(OCC(CCCCCCCC)CCCCCCCCC)=O)C=C(C7=C(F)C(F)=C(C8=CC(C(OCC(CCCCCCCC)CCCCCCCCC)=O)=C(C9=CC(CC(CCCCCC)CCCCCCC)=C(C)S9)S8)C%10=NSN=C7%10)S6)S5)S4,207.2,103.5,2,1,1.5,TMB,NA,100,110,,J. Am. Chem. Soc.,10.1021/jacs.7b09998
374,170,2017,10.58,10.37,13.89,0.659,1.13,FTTB-PDI4,5.74,3.58,2.16,O=C(N(C(CCCCCC)CCCCCC)C1=O)C2=CC3=C(C4=C5C=CC1C42)C6=C(C7=C3SC(C8=C(C9=CC(C(C=C%10C(N(C(CCCCCC)CCCCCC)C%11=O)=O)=C%12C%13=C%10C%11=CC=C%13C%14=CC=C(C%15=O)C%16C%14=C%12C%17=CC%16C(N%15C(CCCCCC)CCCCCC)=O)=C%17S9)C=C(C%18=CC%19=C(C(C=C%20C(N(C(CCCCCC)CCCCCC)C%21=O)=O)=C%22C%23=C%20C%21=CC=C%23C%24=CC=C(C%25=O)C%26C%24=C%22C%19=CC%26C(N%25C(CCCCCC)CCCCCC)=O)S%18)C(C%27=CC(C(C=C%28C(N(C(CCCCCC)CCCCCC)C%29=O)=O)=C%30C%31=C%28C%29=CC=C%31C%32=CC=C(C%33=O)C%34C%32=C%30C%35=CC%34C(N%33C(CCCCCC)CCCCCC)=O)=C%35S%27)=C8)=C7)C=C%36C%37=C6C5=CC=C%37C(N(C(CCCCCC)CCCCCC)C%36=O)=O,3418.75,P3TEA,5.46,3.66,1.8,FC(C(F)=C(C1=CC=C(S1)C)C2=NSN=C23)=C3C4=CC=C(C5=C(CC(CCCCCC)CCCCCCC)C=C(C6=C(C(OCC(CCCCCCCC)CCCCCCCCC)=O)C=C(C7=C(F)C(F)=C(C8=CC(C(OCC(CCCCCCCC)CCCCCCCCC)=O)=C(C9=CC(CC(CCCCCC)CCCCCCC)=C(C)S9)S8)C%10=NSN=C7%10)S6)S5)S4,207.2,103.5,2,1,1.5,TMB,NA,100,110,,J. Am. Chem. Soc.,10.1021/jacs.7b09998
375,171,2017,8.3,8.3,17.5,0.596,0.81,BT-IC,5.32,3.85,1.47,O=C(C(C=CC=C1)=C1C/2=C(C#N)\C#N)C2=C/C3=CC(C4(C5=CC=C(CCCCCC)C=C5)C6=CC=C(CCCCCC)C=C6)=C(S3)C7=C4C8=C(OCC(CC)CCCC)C(SC9=C%10C(C%11=CC=C(CCCCCC)C=C%11)(C%12=CC=C(CCCCCC)C=C%12)C%13=C9SC(/C=C%14C(C(C=CC=C%15)=C%15C\%14=C(C#N)\C#N)=O)=C%13)=C%10C(OCC(CC)CCCCC)=C8S7,1698.41,PTB7-Th,5.22,3.64,1.58,O=C(OCC(CC)CCCC)C1=C(F)C2=C(C)SC(C3=CC4=C(C(C5=CC=C(CC(CC)CCCC)S5)=C(C=C(C)S6)C6=C4C7=CC=C(CC(CC)CCCC)S7)S3)=C2S1,124,72.9,1.7,1,1.5,CB/CF,NA,150,130,,J. Am. Chem. Soc.,10.1021/jacs.7b11278
376,171,2017,11.2,11.2,22.5,0.71,0.7,BT-CIC,5.49,4.09,1.4,O=C(C(C=C(Cl)C(Cl)=C1)=C1C/2=C(C#N)\C#N)C2=C/C3=CC(C4(C5=CC=C(CCCCCC)C=C5)C6=CC=C(CCCCCC)C=C6)=C(S3)C7=C4C8=C(OCC(CC)CCCC)C(SC9=C%10C(C%11=CC=C(CCCCCC)C=C%11)(C%12=CC=C(CCCCCC)C=C%12)C%13=C9SC(/C=C%14C(C(C=C(Cl)C(Cl)=C%15)=C%15C\%14=C(C#N)\C#N)=O)=C%13)=C%10C(OCC(CC)CCCCC)=C8S7,1836.18,PTB7-Th,5.22,3.64,1.58,O=C(OCC(CC)CCCC)C1=C(F)C2=C(C)SC(C3=CC4=C(C(C5=CC=C(CC(CC)CCCC)S5)=C(C=C(C)S6)C6=C4C7=CC=C(CC(CC)CCCC)S7)S3)=C2S1,124,72.9,1.7,1,1.5,CB/CF,NA,150,130,,J. Am. Chem. Soc.,10.1021/jacs.7b11278
377,172,2018,11.5,11,20.05,0.64,0.896,IT-4F,5.66,4.14,1.52,CCCCCCC(C=C1)=CC=C1C2(C3=CC=C(CCCCCC)C=C3)C4=CC5=C(C(C6=C5SC7=C6SC(/C=C8C(C(C=C(F)C(F)=C9)=C9C\8=C(C#N)\C#N)=O)=C7)(C%10=CC=C(CCCCCC)C=C%10)C%11=CC=C(CCCCCC)C=C%11)C=C4C%12=C2C(SC(/C=C%13C(C(C=C(F)C(F)=C%14)=C%14C\%13=C(C#N)/C#N)=O)=C%15)=C%15S%12,1499.92,PDTB-EF-T (P1),5.51,3.59,1.92,CCCCC(CC)CSC1=CC=C(C(C2=C3C=C(C4=CC(C(OCCCCCCCC)=O)=C(C5=CC=C(C)S5)S4)S2)=C6C(SC(C7=CC(C(OCCCCCCCC)=O)=C(C)S7)=C6)=C3C8=CC=C(SCC(CC)CCCC)S8)S1,66.82,25.7,2.6,1,1,CB,DIO,150,,,J. Am. Chem. Soc.,10.1021/jacs.8b02695
378,172,2018,14.2,14,20.73,0.76,0.9,IT-4F,5.66,4.14,1.52,CCCCCCC(C=C1)=CC=C1C2(C3=CC=C(CCCCCC)C=C3)C4=CC5=C(C(C6=C5SC7=C6SC(/C=C8C(C(C=C(F)C(F)=C9)=C9C\8=C(C#N)\C#N)=O)=C7)(C%10=CC=C(CCCCCC)C=C%10)C%11=CC=C(CCCCCC)C=C%11)C=C4C%12=C2C(SC(/C=C%13C(C(C=C(F)C(F)=C%14)=C%14C\%13=C(C#N)/C#N)=O)=C%15)=C%15S%12,1499.92,PDTB-EF-T (P2),5.5,3.59,1.91,CCCCC(CC)CSC1=CC=C(C(C2=C3C=C(C4=CC(C(OCCCCCCCCCC)=O)=C(C5=CC=C(C)S5)S4)S2)=C6C(SC(C7=CC(C(OCCCCCCCCCC)=O)=C(C)S7)=C6)=C3C8=CC=C(SCC(CC)CCCC)S8)S1,163.59,39.9,4.1,1,1,CB,DIO,150,,,J. Am. Chem. Soc.,10.1021/jacs.8b02695
379,172,2018,11.2,10.8,20.31,0.61,0.904,IT-4F,5.66,4.14,1.52,CCCCCCC(C=C1)=CC=C1C2(C3=CC=C(CCCCCC)C=C3)C4=CC5=C(C(C6=C5SC7=C6SC(/C=C8C(C(C=C(F)C(F)=C9)=C9C\8=C(C#N)\C#N)=O)=C7)(C%10=CC=C(CCCCCC)C=C%10)C%11=CC=C(CCCCCC)C=C%11)C=C4C%12=C2C(SC(/C=C%13C(C(C=C(F)C(F)=C%14)=C%14C\%13=C(C#N)/C#N)=O)=C%15)=C%15S%12,1499.92,PDTB-EF-T (P3),5.54,3.6,1.94,CCCCC(CC)CSC1=CC=C(C(C2=C3C=C(C4=CC(C(OCCC(C)CCCC(C)C)=O)=C(C5=CC=C(C)S5)S4)S2)=C6C(SC(C7=CC(C(OCCC(C)CCCC(C)C)=O)=C(C)S7)=C6)=C3C8=CC=C(SCC(CC)CCCC)S8)S1,193.44,37.2,5.2,1,1,CB,DIO,150,,,J. Am. Chem. Soc.,10.1021/jacs.8b02695
380,173,2018,7.77,7.77,12.73,0.58,1.06,FIDTT-2PDI,5.55,3.75,1.8,O=C(N(C(CCCCC)CCCCC)C1=O)C2=CC3=C(SC4=C5SC6=C4C(C7=CC=C(CCCCCC)C=C7)(C8=CC=C(CCCCCC)C=C8)C9=C6C=C%10C(C(S%11)=C(C(C%12=CC=C(CCCCCC)C=C%12)%10C%13=CC=C(CCCCCC)C=C%13)C%14=C%11C%15=C%16C=C%17C%18=C%19C%16=C(C(C=C%20C(N(C(CCCCC)CCCCC)C%21=O)=O)=C%15S%14)C(C%20=C%21C=C%22)=C%22C%19=CC=C%18C(N(C(CCCCC)CCCCC)C%17=O)=O)=C9)C5=C%23C=C%24C%25=C%26C%23=C3C(C2=C1C=C%27)=C%27C%26=CC=C%25C(N(C(CCCCC)CCCCC)C%24=O)=O,2409.41,PTB7-Th,5.33,3.68,1.65,O=C(OCC(CC)CCCC)C1=C(F)C2=C(C)SC(C3=CC4=C(C(C5=CC=C(CC(CC)CCCC)S5)=C(C=C(C)S6)C6=C4C7=CC=C(CC(CC)CCCC)S7)S3)=C2S1,124,72.9,1.7,1,1,DCB,CN,NA,,,J. Am. Chem. Soc.,10.1021/jacs.8b05834
381,174,2017,0.1949,0.1949,1.7203,0.3711,0.3,PDI (SM-1),5.67,3.8,1.87,O=C(N(CCCCCCCC)C1=O)C2=CC=C(C3=C4C(C5=CC=CS5)=CC1C32)C6=C(C7=CC=CS7)C=C8C9=C6C4=CC=C9C(N(CCCCCCCC)C8=O)=O,781.04,P3HT,5,3.1,1.9,CC1=CC(CCCCCC)=C(C)S1,21.1,11.6,1.82,1,1,CF,NA,NA,,,J. Electronic Mater.,10.1007/s11664-017-5706-3
382,174,2017,0.0233,0.0233,0.2291,0.3414,0.29,PDI (SM-2),5.58,3.81,1.77,O=C(N(CCCCCCCC)C1=O)C2=CC=C(C3=C4C(C5=CC=C(CCCCCC)S5)=CC1C32)C6=C(C7=CC=C(CCCCCC)S7)C=C8C9=C6C4=CC=C9C(N(CCCCCCCC)C8=O)=O,949.37,P3HT,5,3.1,1.9,CC1=CC(CCCCCC)=C(C)S1,21.1,11.6,1.82,1,1,CF,NA,NA,,,J. Electronic Mater.,10.1007/s11664-017-5706-3
383,174,2017,0.1052,0.1052,1.0021,0.3599,0.3,PDI (SM-3),5.38,3.9,1.48,O=C(N(CCCCCCCC)C1=O)C2=CC=C(C3=C4C(C5=CC=C(C6=CC=CS6)S5)=CC1C32)C7=C(C8=CC=C(C9=CC=CS9)S8)C=C%10C%11=C7C4=CC=C%11C(N(CCCCCCCC)C%10=O)=O,945.28,P3HT,5,3.1,1.9,CC1=CC(CCCCCC)=C(C)S1,21.1,11.6,1.82,1,1,CF,NA,NA,,,J. Electronic Mater.,10.1007/s11664-017-5706-3
384,174,2017,0.0656,0.0656,0.657,0.3651,0.29,PDI (SM-4),5.37,3.9,1.47,O=C(N(CCCCCCCC)C1=O)C2=CC=C(C3=C4C(C5=CC=C(C6=CC=C(CCCCCC)S6)S5)=CC1C32)C7=C(C8=CC=C(C9=CC=C(CCCCCC)S9)S8)C=C%10C%11=C7C4=CC=C%11C(N(CCCCCCCC)C%10=O)=O,1113.61,P3HT,5,3.1,1.9,CC1=CC(CCCCCC)=C(C)S1,21.1,11.6,1.82,1,1,CF,NA,NA,,,J. Electronic Mater.,10.1007/s11664-017-5706-3
