Repository: lunayuehuang/AI-Powered-Materials-Dataset-Construction

# AI-PowerDatasetConstruction
This is the gitHub for the research work of AI-powered workflow for constructing organic materials databases from literature: integrating Large Language Models

File: data/Nonfullerene_OPV_Abstract.csv (part 5 of 22)
ID,Ref,year,PCE_max(%),PCE_ave(%),Jsc(mA/cm2),FF,Voc(V),Nickname(n),-HOMO_n(eV),-LUMO_n(eV),Eg_n(eV),n(SMILES),M (g/mol),Nickname(p),-HOMO_p(eV),-LUMO_p(eV),Eg_p(eV),p(SMILES),Mw (kg/mol),Mn(kg/mol),PDI,p/n ratio (p),p/n ratio (n),Solvent,Additive,TA (oC),thick (nm),Unnamed: 28,Journal,DOI,Abstract
92,40,2018,0.26,0.24,1.2,0.31,0.71,NTz-TF-Np,6.29,3.57,2.72,O=C(N1C2=CC(C(CCCCCC)(CCCCCC)C3C4C=CC=C3)=C4C=C2)C(C5=C6C=CC=C5C1=O)=CC=C6C#CC(S7)=C(F)C(F)=C7C(C8=NSN=C98)=CC%10=C9C=C(C%11=C(F)C(F)=C(C#CC%12=CC=C%13C(N(C(C%14=CC=CC%12=C%14%13)=O)C(C=C%15)=CC%16=C%15C%17C=CC=CC%17C%16(CCCCCC)CCCCCC)=O)S%11)C%18=NSN=C%10%18,1587.98,P3HT,5.0,3.1,1.9,CC1=CC(CCCCCC)=C(C)S1,21.1,11.6,1.82,1.0,1.0,CB,,140,100.0,,ACS Omega,10.1021/acsomega.8b00350,"The development of new electron-accepting π-conjugated systems for application as nonfullerene acceptors in organic solar cells (OSCs) is urgently needed. Although π-conjugated systems based on naphtho[1,2-c:5,6-c′]bis[1,2,5]thiadiazole (NTz) and naphthalimide (Np) as central and terminal units, respectively, represent possible candidates for nonfullerene acceptors, our knowledge of the structure–property–device performance relationship of these compounds remains limited. We report herein on an investigation of the effect of the substituents on the thiophene (T) linker between NTz and Np on the properties and photovoltaic performance. The photophysical and physicochemical measurements showed that the absorption behavior as well as frontier-orbital energy levels can be fine-tuned by the choice of the substituent on the thiophene rings. Bulk-heterojunction-type OSCs based on these acceptors under blending with poly(3-hexylthiophene) as a donor showed various power conversion efficiencies, ranging from 0.26 to 2.14%. The substituents on the thiophene rings also have a significant influence on the blend film properties, which explain the differences in the short-circuit current densities and fill factors in the OSCs. These results indicate the importance of molecular design in preparing nonfullerene acceptors with NTz and Np units in terms of tuning both the molecular properties of the materials and donor–acceptor interface engineering in the blended films."
93,40,2018,2.14,2.13,4.5,0.52,0.92,NTz-Thex-Np,6.12,3.42,2.7,O=C(N1C2=CC(C(CCCCCC)(CCCCCC)C3C4C=CC=C3)=C4C=C2)C(C5=C6C=CC=C5C1=O)=CC=C6C#CC(S7)=C(CCCCCC)C=C7C(C8=NSN=C98)=CC%10=C9C=C(C%11=CC(CCCCCC)=C(C#CC%12=CC=C%13C(N(C(C%14=CC=CC%12=C%14%13)=O)C(C=C%15)=CC%16=C%15C%17C=CC=CC%17C%16(CCCCCC)CCCCCC)=O)S%11)C%18=NSN=C%10%18,1684.35,P3HT,5.0,3.1,1.9,CC1=CC(CCCCCC)=C(C)S1,21.1,11.6,1.82,1.0,1.0,CB,,140,100.0,,ACS Omega,10.1021/acsomega.8b00350,"The development of new electron-accepting π-conjugated systems for application as nonfullerene acceptors in organic solar cells (OSCs) is urgently needed. Although π-conjugated systems based on naphtho[1,2-c:5,6-c′]bis[1,2,5]thiadiazole (NTz) and naphthalimide (Np) as central and terminal units, respectively, represent possible candidates for nonfullerene acceptors, our knowledge of the structure–property–device performance relationship of these compounds remains limited. We report herein on an investigation of the effect of the substituents on the thiophene (T) linker between NTz and Np on the properties and photovoltaic performance. The photophysical and physicochemical measurements showed that the absorption behavior as well as frontier-orbital energy levels can be fine-tuned by the choice of the substituent on the thiophene rings. Bulk-heterojunction-type OSCs based on these acceptors under blending with poly(3-hexylthiophene) as a donor showed various power conversion efficiencies, ranging from 0.26 to 2.14%. The substituents on the thiophene rings also have a significant influence on the blend film properties, which explain the differences in the short-circuit current densities and fill factors in the OSCs. These results indicate the importance of molecular design in preparing nonfullerene acceptors with NTz and Np units in terms of tuning both the molecular properties of the materials and donor–acceptor interface engineering in the blended films."
94,40,2018,1.6,1.57,3.92,0.45,0.9,NTz-Teh-Np,6.15,3.43,2.72,O=C(N1C2=CC(C(CCCCCC)(CCCCCC)C3C4C=CC=C3)=C4C=C2)C(C5=C6C=CC=C5C1=O)=CC=C6C#CC(S7)=C(CC(CC)CCCC)C=C7C(C8=NSN=C98)=CC%10=C9C=C(C%11=CC(CC(CC)CCCC)=C(C#CC%12=CC=C%13C(N(C(C%14=CC=CC%12=C%14%13)=O)C(C=C%15)=CC%16=C%15C%17C=CC=CC%17C%16(CCCCCC)CCCCCC)=O)S%11)C%18=NSN=C%10%18,1740.45,P3HT,5.0,3.1,1.9,CC1=CC(CCCCCC)=C(C)S1,21.1,11.6,1.82,1.0,1.0,CB,,140,100.0,,ACS Omega,10.1021/acsomega.8b00350,"The development of new electron-accepting π-conjugated systems for application as nonfullerene acceptors in organic solar cells (OSCs) is urgently needed. Although π-conjugated systems based on naphtho[1,2-c:5,6-c′]bis[1,2,5]thiadiazole (NTz) and naphthalimide (Np) as central and terminal units, respectively, represent possible candidates for nonfullerene acceptors, our knowledge of the structure–property–device performance relationship of these compounds remains limited. We report herein on an investigation of the effect of the substituents on the thiophene (T) linker between NTz and Np on the properties and photovoltaic performance. The photophysical and physicochemical measurements showed that the absorption behavior as well as frontier-orbital energy levels can be fine-tuned by the choice of the substituent on the thiophene rings. Bulk-heterojunction-type OSCs based on these acceptors under blending with poly(3-hexylthiophene) as a donor showed various power conversion efficiencies, ranging from 0.26 to 2.14%. The substituents on the thiophene rings also have a significant influence on the blend film properties, which explain the differences in the short-circuit current densities and fill factors in the OSCs. These results indicate the importance of molecular design in preparing nonfullerene acceptors with NTz and Np units in terms of tuning both the molecular properties of the materials and donor–acceptor interface engineering in the blended films."
95,41,2018,7.51,7.47,14.79,0.591,0.8,pO-ITIC,5.49,3.71,1.78,O=C(C(C=CC=C1)=C1C/2=C(C#N)\C#N)C2=C/C3=CC(S4)=C(S3)C5=C4C6=CC(C(C7=C8SC9=C7SC(/C=C%10C(C(C=CC=C%11)=C%11C\%10=C(C#N)\C#N)=O)=C9)(C%12=CC=C(OCCCCCC)C=C%12)C%13=CC=C(OCCCCCC)C=C%13)=C8C=C6C(C%14=CC=C(OCCCCCC)C=C%14)5C%15=CC=C(OCCCCCC)C=C%15,1491.95,PTB7-Th,5.24,3.66,1.58,O=C(OCC(CC)CCCC)C1=C(F)C2=C(C)SC(C3=CC4=C(C(C5=CC=C(CC(CC)CCCC)S5)=C(C=C(C)S6)C6=C4C7=CC=C(CC(CC)CCCC)S7)S3)=C2S1,124.0,72.9,1.7,1.0,1.0,DCB,,,,,ACS Sustainable Chem. Eng.,10.1021/acssuschemeng.7b03606,"Nonfullerene (NF) small molecular acceptors are very attractive for further improving the power conversion efficiencies (PCEs) of polymer solar cells (PSCs) to overcome the limited absorptive region and fixed-energy-level drawbacks of fullerene-based electronic acceptors (PC61BM and PC71BM). The acceptor–donor–acceptor (A-D-A)-type oligomers (ITIC) containing an electron-rich core (four hexyl-phenyl-substituted indacenodithieno[3,2-b]thiophene) as a donor motif sealed with 2-(3-oxo-2,3-dihydroinden-1-ylidene)-malononitrile as an acceptor motif has been intensively investigated, because of its excellent absorptive and photovoltaic properties. Side-chain modifications have been proven to be an effective approach to modulate the energy levels and absorptive behaviors of conjugated polymers, as well as conjugated small molecules. Through the introduction of various side-chain and end groups, a series of promisingly modified ITIC-based small molecules have been synthesized and well-studied. Herein, we reported..."
96,41,2018,7.33,7.24,14.19,0.601,0.8,mO-ITIC,5.5,3.74,1.76,O=C(C(C=CC=C1)=C1C/2=C(C#N)\C#N)C2=C/C3=CC(S4)=C(S3)C5=C4C6=CC(C(C7=C8SC9=C7SC(/C=C%10/C(C%11=C(C%10=O)C=CC=C%11)=C(C#N)/C#N)=C9)(C%12=CC=CC(OCCCCCC)=C%12)C%13=CC(OCCCCCC)=CC=C%13)=C8C=C6C(C%14=CC(OCCCCCC)=CC=C%14)5C%15=CC=CC(OCCCCCC)=C%15,1491.95,PTB7-Th,5.24,3.66,1.58,O=C(OCC(CC)CCCC)C1=C(F)C2=C(C)SC(C3=CC4=C(C(C5=CC=C(CC(CC)CCCC)S5)=C(C=C(C)S6)C6=C4C7=CC=C(CC(CC)CCCC)S7)S3)=C2S1,124.0,72.9,1.7,1.0,1.0,DCB,,,,,ACS Sustainable Chem. Eng.,10.1021/acssuschemeng.7b03606,"Nonfullerene (NF) small molecular acceptors are very attractive for further improving the power conversion efficiencies (PCEs) of polymer solar cells (PSCs) to overcome the limited absorptive region and fixed-energy-level drawbacks of fullerene-based electronic acceptors (PC61BM and PC71BM). The acceptor–donor–acceptor (A-D-A)-type oligomers (ITIC) containing an electron-rich core (four hexyl-phenyl-substituted indacenodithieno[3,2-b]thiophene) as a donor motif sealed with 2-(3-oxo-2,3-dihydroinden-1-ylidene)-malononitrile as an acceptor motif has been intensively investigated, because of its excellent absorptive and photovoltaic properties. Side-chain modifications have been proven to be an effective approach to modulate the energy levels and absorptive behaviors of conjugated polymers, as well as conjugated small molecules. Through the introduction of various side-chain and end groups, a series of promisingly modified ITIC-based small molecules have been synthesized and well-studied. Herein, we reported..."
97,41,2018,6.17,6.1,12.99,0.567,0.78,FpO-ITIC,5.61,3.72,1.89,O=C(C(C=CC=C1)=C1C/2=C(C#N)\C#N)C2=C/C3=CC(S4)=C(S3)C5=C4C6=CC(C(C7=C8SC9=C7SC(/C=C%10C(C(C=CC=C%11)=C%11C\%10=C(C#N)\C#N)=O)=C9)(C%12=CC(F)=C(OCCCCCC)C=C%12)C%13=CC(F)=C(OCCCCCC)C=C%13)=C8C=C6C(C%14=CC=C(OCCCCCC)C(F)=C%14)5C%15=CC(F)=C(OCCCCCC)C=C%15,1563.91,PTB7-Th,5.24,3.66,1.58,O=C(OCC(CC)CCCC)C1=C(F)C2=C(C)SC(C3=CC4=C(C(C5=CC=C(CC(CC)CCCC)S5)=C(C=C(C)S6)C6=C4C7=CC=C(CC(CC)CCCC)S7)S3)=C2S1,124.0,72.9,1.7,1.0,1.0,DCB,,,,,ACS Sustainable Chem. Eng.,10.1021/acssuschemeng.7b03606,"Nonfullerene (NF) small molecular acceptors are very attractive for further improving the power conversion efficiencies (PCEs) of polymer solar cells (PSCs) to overcome the limited absorptive region and fixed-energy-level drawbacks of fullerene-based electronic acceptors (PC61BM and PC71BM). The acceptor–donor–acceptor (A-D-A)-type oligomers (ITIC) containing an electron-rich core (four hexyl-phenyl-substituted indacenodithieno[3,2-b]thiophene) as a donor motif sealed with 2-(3-oxo-2,3-dihydroinden-1-ylidene)-malononitrile as an acceptor motif has been intensively investigated, because of its excellent absorptive and photovoltaic properties. Side-chain modifications have been proven to be an effective approach to modulate the energy levels and absorptive behaviors of conjugated polymers, as well as conjugated small molecules. Through the introduction of various side-chain and end groups, a series of promisingly modified ITIC-based small molecules have been synthesized and well-studied. Herein, we reported..."
98,41,2018,7.31,7.25,13.82,0.616,0.8,ITIC,5.5,3.71,1.79,CCCCCCC(C=C1)=CC=C1C2(C3=CC=C(CCCCCC)C=C3)C4=CC5=C(C(C6=C5SC7=C6SC(/C=C8C(C(C=CC=C9)=C9C\8=C(C#N)\C#N)=O)=C7)(C%10=CC=C(CCCCCC)C=C%10)C%11=CC=C(CCCCCC)C=C%11)C=C4C%12=C2C(SC(/C=C%13C(C(C=CC=C%14)=C%14C\%13=C(C#N)/C#N)=O)=C%15)=C%15S%12,1427.96,PTB7-Th,5.24,3.66,1.58,O=C(OCC(CC)CCCC)C1=C(F)C2=C(C)SC(C3=CC4=C(C(C5=CC=C(CC(CC)CCCC)S5)=C(C=C(C)S6)C6=C4C7=CC=C(CC(CC)CCCC)S7)S3)=C2S1,124.0,72.9,1.7,1.0,1.3,DCB,,,,,ACS Sustainable Chem. Eng.,10.1021/acssuschemeng.7b03606,"Nonfullerene (NF) small molecular acceptors are very attractive for further improving the power conversion efficiencies (PCEs) of polymer solar cells (PSCs) to overcome the limited absorptive region and fixed-energy-level drawbacks of fullerene-based electronic acceptors (PC61BM and PC71BM). The acceptor–donor–acceptor (A-D-A)-type oligomers (ITIC) containing an electron-rich core (four hexyl-phenyl-substituted indacenodithieno[3,2-b]thiophene) as a donor motif sealed with 2-(3-oxo-2,3-dihydroinden-1-ylidene)-malononitrile as an acceptor motif has been intensively investigated, because of its excellent absorptive and photovoltaic properties. Side-chain modifications have been proven to be an effective approach to modulate the energy levels and absorptive behaviors of conjugated polymers, as well as conjugated small molecules. Through the introduction of various side-chain and end groups, a series of promisingly modified ITIC-based small molecules have been synthesized and well-studied. Herein, we reported..."
99,41,2018,9.03,8.84,14.56,0.674,0.92,pO-ITIC,5.49,3.71,1.78,O=C(C(C=CC=C1)=C1C/2=C(C#N)\C#N)C2=C/C3=CC(S4)=C(S3)C5=C4C6=CC(C(C7=C8SC9=C7SC(/C=C%10C(C(C=CC=C%11)=C%11C\%10=C(C#N)\C#N)=O)=C9)(C%12=CC=C(OCCCCCC)C=C%12)C%13=CC=C(OCCCCCC)C=C%13)=C8C=C6C(C%14=CC=C(OCCCCCC)C=C%14)5C%15=CC=C(OCCCCCC)C=C%15,1491.95,PTZ-DO,5.43,2.93,2.5,CC(SC1=C2C3=CC(CCCCCCCC)=C(CCCCCCCC)S3)=CC1=C(C4=CC(CCCCCCCC)=C(CCCCCCCC)S4)C5=C2C=C(S5)C6=CC(CCCCCC)=C(C7=NC(SC(C8=C(CCCCCC)C=C(C)S8)=N9)=C9S7)S6,56.3,24.3,2.31,1.0,1.0,DCB,,,,,ACS Sustainable Chem. Eng.,10.1021/acssuschemeng.7b03606,"Nonfullerene (NF) small molecular acceptors are very attractive for further improving the power conversion efficiencies (PCEs) of polymer solar cells (PSCs) to overcome the limited absorptive region and fixed-energy-level drawbacks of fullerene-based electronic acceptors (PC61BM and PC71BM). The acceptor–donor–acceptor (A-D-A)-type oligomers (ITIC) containing an electron-rich core (four hexyl-phenyl-substituted indacenodithieno[3,2-b]thiophene) as a donor motif sealed with 2-(3-oxo-2,3-dihydroinden-1-ylidene)-malononitrile as an acceptor motif has been intensively investigated, because of its excellent absorptive and photovoltaic properties. Side-chain modifications have been proven to be an effective approach to modulate the energy levels and absorptive behaviors of conjugated polymers, as well as conjugated small molecules. Through the introduction of various side-chain and end groups, a series of promisingly modified ITIC-based small molecules have been synthesized and well-studied. Herein, we reported..."
100,41,2018,9.28,8.96,15.18,0.664,0.92,mO-ITIC,5.5,3.74,1.76,O=C(C(C=CC=C1)=C1C/2=C(C#N)\C#N)C2=C/C3=CC(S4)=C(S3)C5=C4C6=CC(C(C7=C8SC9=C7SC(/C=C%10/C(C%11=C(C%10=O)C=CC=C%11)=C(C#N)/C#N)=C9)(C%12=CC=CC(OCCCCCC)=C%12)C%13=CC(OCCCCCC)=CC=C%13)=C8C=C6C(C%14=CC(OCCCCCC)=CC=C%14)5C%15=CC=CC(OCCCCCC)=C%15,1491.95,PTZ-DO,5.43,2.93,2.5,CC(SC1=C2C3=CC(CCCCCCCC)=C(CCCCCCCC)S3)=CC1=C(C4=CC(CCCCCCCC)=C(CCCCCCCC)S4)C5=C2C=C(S5)C6=CC(CCCCCC)=C(C7=NC(SC(C8=C(CCCCCC)C=C(C)S8)=N9)=C9S7)S6,56.3,24.3,2.31,1.0,1.0,DCB,,,,,ACS Sustainable Chem. Eng.,10.1021/acssuschemeng.7b03606,"Nonfullerene (NF) small molecular acceptors are very attractive for further improving the power conversion efficiencies (PCEs) of polymer solar cells (PSCs) to overcome the limited absorptive region and fixed-energy-level drawbacks of fullerene-based electronic acceptors (PC61BM and PC71BM). The acceptor–donor–acceptor (A-D-A)-type oligomers (ITIC) containing an electron-rich core (four hexyl-phenyl-substituted indacenodithieno[3,2-b]thiophene) as a donor motif sealed with 2-(3-oxo-2,3-dihydroinden-1-ylidene)-malononitrile as an acceptor motif has been intensively investigated, because of its excellent absorptive and photovoltaic properties. Side-chain modifications have been proven to be an effective approach to modulate the energy levels and absorptive behaviors of conjugated polymers, as well as conjugated small molecules. Through the introduction of various side-chain and end groups, a series of promisingly modified ITIC-based small molecules have been synthesized and well-studied. Herein, we reported..."
101,41,2018,6.69,6.59,12.55,0.606,0.88,FpO-ITIC,5.61,3.72,1.89,O=C(C(C=CC=C1)=C1C/2=C(C#N)\C#N)C2=C/C3=CC(S4)=C(S3)C5=C4C6=CC(C(C7=C8SC9=C7SC(/C=C%10C(C(C=CC=C%11)=C%11C\%10=C(C#N)\C#N)=O)=C9)(C%12=CC(F)=C(OCCCCCC)C=C%12)C%13=CC(F)=C(OCCCCCC)C=C%13)=C8C=C6C(C%14=CC=C(OCCCCCC)C(F)=C%14)5C%15=CC(F)=C(OCCCCCC)C=C%15,1563.91,PTZ-DO,5.43,2.93,2.5,CC(SC1=C2C3=CC(CCCCCCCC)=C(CCCCCCCC)S3)=CC1=C(C4=CC(CCCCCCCC)=C(CCCCCCCC)S4)C5=C2C=C(S5)C6=CC(CCCCCC)=C(C7=NC(SC(C8=C(CCCCCC)C=C(C)S8)=N9)=C9S7)S6,56.3,24.3,2.31,1.0,1.0,DCB,,,,,ACS Sustainable Chem. Eng.,10.1021/acssuschemeng.7b03606,"Nonfullerene (NF) small molecular acceptors are very attractive for further improving the power conversion efficiencies (PCEs) of polymer solar cells (PSCs) to overcome the limited absorptive region and fixed-energy-level drawbacks of fullerene-based electronic acceptors (PC61BM and PC71BM). The acceptor–donor–acceptor (A-D-A)-type oligomers (ITIC) containing an electron-rich core (four hexyl-phenyl-substituted indacenodithieno[3,2-b]thiophene) as a donor motif sealed with 2-(3-oxo-2,3-dihydroinden-1-ylidene)-malononitrile as an acceptor motif has been intensively investigated, because of its excellent absorptive and photovoltaic properties. Side-chain modifications have been proven to be an effective approach to modulate the energy levels and absorptive behaviors of conjugated polymers, as well as conjugated small molecules. Through the introduction of various side-chain and end groups, a series of promisingly modified ITIC-based small molecules have been synthesized and well-studied. Herein, we reported..."
102,41,2018,8.05,7.83,14.3,0.612,0.92,ITIC,5.5,3.71,1.79,CCCCCCC(C=C1)=CC=C1C2(C3=CC=C(CCCCCC)C=C3)C4=CC5=C(C(C6=C5SC7=C6SC(/C=C8C(C(C=CC=C9)=C9C\8=C(C#N)\C#N)=O)=C7)(C%10=CC=C(CCCCCC)C=C%10)C%11=CC=C(CCCCCC)C=C%11)C=C4C%12=C2C(SC(/C=C%13C(C(C=CC=C%14)=C%14C\%13=C(C#N)/C#N)=O)=C%15)=C%15S%12,1427.96,PTZ-DO,5.43,2.93,2.5,CC(SC1=C2C3=CC(CCCCCCCC)=C(CCCCCCCC)S3)=CC1=C(C4=CC(CCCCCCCC)=C(CCCCCCCC)S4)C5=C2C=C(S5)C6=CC(CCCCCC)=C(C7=NC(SC(C8=C(CCCCCC)C=C(C)S8)=N9)=C9S7)S6,56.3,24.3,2.31,1.0,1.0,DCB,,,,,ACS Sustainable Chem. Eng.,10.1021/acssuschemeng.7b03606,"Nonfullerene (NF) small molecular acceptors are very attractive for further improving the power conversion efficiencies (PCEs) of polymer solar cells (PSCs) to overcome the limited absorptive region and fixed-energy-level drawbacks of fullerene-based electronic acceptors (PC61BM and PC71BM). The acceptor–donor–acceptor (A-D-A)-type oligomers (ITIC) containing an electron-rich core (four hexyl-phenyl-substituted indacenodithieno[3,2-b]thiophene) as a donor motif sealed with 2-(3-oxo-2,3-dihydroinden-1-ylidene)-malononitrile as an acceptor motif has been intensively investigated, because of its excellent absorptive and photovoltaic properties. Side-chain modifications have been proven to be an effective approach to modulate the energy levels and absorptive behaviors of conjugated polymers, as well as conjugated small molecules. Through the introduction of various side-chain and end groups, a series of promisingly modified ITIC-based small molecules have been synthesized and well-studied. Herein, we reported..."
103,42,2011,0.01,0.01,0.21,0.22,0.25,PDI1,5.9,3.8,2.1,O=C(N(C(CCCCCCC)CCCCCCC)C1=O)C2=CC=C(C3=C4C=CC1C32)C5=CC=C6C7=C5C4=CC=C7C(N(C(CCCCCCC)CCCCCCC)C6=O)=O,813.18,P3HT,5.0,3.1,1.9,CC1=CC(CCCCCC)=C(C)S1,21.1,11.6,1.82,1.0,1.0,CF,,,100.0,,Adv. Energy Mater.,10.1002/aenm.201000006,"The photovoltaic parameters, i.e., the short‐circuit current, open‐circuit voltage and device fill factor, of bulk heterojunction solar cells that use perylene diimide (PDI) derivatives as electron acceptors are often far below the theoretically expected values for reasons still not entirely understood. This article demonstrates that the photovoltaic characteristics of blend films of regioregular poly(3‐hexylthiophene) (rr‐P3HT) and PDI molecules are improved upon using a core‐alkylated PDI derivative instead of the often used N‐alkylated PDI molecules. A doubling of the power conversion efficiency of P3HT:PDI solar cells by using the core‐alkylated PDI derivative is observed leading to an unprecedented power conversion efficiency of 0.5% for a P3HT:PDI solar cell under AM1.5 solar illumination. Furthermore, the optical properties of the novel PDI derivative are compared to two standard exclusively N‐alkylated PDI derivatives by steady‐state and time‐resolved photoluminescence spectroscopy in solution and solid state. The experiments reveal that aggregation in the solid state determines the photophysics of all PDI derivatives. However, the emission energy and excited state lifetime of the aggregates are clearly influenced by the alkyl‐substitution pattern through its effect on the packing of the PDI molecules. X‐ray diffraction experiments before and after thermal annealing of PDI:polystyrene and PDI:P3HT blends reveal subtle differences in the packing characteristics of the different PDI derivatives and, problematically, that P3HT ordering is suppressed by all of the PDI derivatives."
104,42,2011,0.25,0.25,1.49,0.35,0.48,PDI2,5.9,3.8,2.1,O=C(N(C(CC)CC)C1=O)C2=CC=C(C3=C4C=CC1C32)C5=CC=C6C7=C5C4=CC=C7C(N(C(CC)CC)C6=O)=O,532.64,P3HT,5.0,3.1,1.9,CC1=CC(CCCCCC)=C(C)S1,21.1,11.6,1.82,1.0,1.0,CF,,,100.0,,Adv. Energy Mater.,10.1002/aenm.201000006,"The photovoltaic parameters, i.e., the short‐circuit current, open‐circuit voltage and device fill factor, of bulk heterojunction solar cells that use perylene diimide (PDI) derivatives as electron acceptors are often far below the theoretically expected values for reasons still not entirely understood. This article demonstrates that the photovoltaic characteristics of blend films of regioregular poly(3‐hexylthiophene) (rr‐P3HT) and PDI molecules are improved upon using a core‐alkylated PDI derivative instead of the often used N‐alkylated PDI molecules. A doubling of the power conversion efficiency of P3HT:PDI solar cells by using the core‐alkylated PDI derivative is observed leading to an unprecedented power conversion efficiency of 0.5% for a P3HT:PDI solar cell under AM1.5 solar illumination. Furthermore, the optical properties of the novel PDI derivative are compared to two standard exclusively N‐alkylated PDI derivatives by steady‐state and time‐resolved photoluminescence spectroscopy in solution and solid state. The experiments reveal that aggregation in the solid state determines the photophysics of all PDI derivatives. However, the emission energy and excited state lifetime of the aggregates are clearly influenced by the alkyl‐substitution pattern through its effect on the packing of the PDI molecules. X‐ray diffraction experiments before and after thermal annealing of PDI:polystyrene and PDI:P3HT blends reveal subtle differences in the packing characteristics of the different PDI derivatives and, problematically, that P3HT ordering is suppressed by all of the PDI derivatives."
105,42,2011,0.5,0.5,1.74,0.38,0.75,PDI3,5.9,3.8,2.1,O=C(N(C(CC)CC)C1=O)C2=C(CCC(C)(C)C)C=C(C3=C4C=C(CCC(C)(C)C)C1C32)C5=CC(CCC(C)(C)C)=C6C7=C5C4=CC(CCC(C)(C)C)=C7C(N(C(CC)CC)C6=O)=O,869.29,P3HT,5.0,3.1,1.9,CC1=CC(CCCCCC)=C(C)S1,21.1,11.6,1.82,1.0,1.0,CB,,,100.0,,Adv. Energy Mater.,10.1002/aenm.201000006,"The photovoltaic parameters, i.e., the short‐circuit current, open‐circuit voltage and device fill factor, of bulk heterojunction solar cells that use perylene diimide (PDI) derivatives as electron acceptors are often far below the theoretically expected values for reasons still not entirely understood. This article demonstrates that the photovoltaic characteristics of blend films of regioregular poly(3‐hexylthiophene) (rr‐P3HT) and PDI molecules are improved upon using a core‐alkylated PDI derivative instead of the often used N‐alkylated PDI molecules. A doubling of the power conversion efficiency of P3HT:PDI solar cells by using the core‐alkylated PDI derivative is observed leading to an unprecedented power conversion efficiency of 0.5% for a P3HT:PDI solar cell under AM1.5 solar illumination. Furthermore, the optical properties of the novel PDI derivative are compared to two standard exclusively N‐alkylated PDI derivatives by steady‐state and time‐resolved photoluminescence spectroscopy in solution and solid state. The experiments reveal that aggregation in the solid state determines the photophysics of all PDI derivatives. However, the emission energy and excited state lifetime of the aggregates are clearly influenced by the alkyl‐substitution pattern through its effect on the packing of the PDI molecules. X‐ray diffraction experiments before and after thermal annealing of PDI:polystyrene and PDI:P3HT blends reveal subtle differences in the packing characteristics of the different PDI derivatives and, problematically, that P3HT ordering is suppressed by all of the PDI derivatives."
106,43,2011,0.28,0.28,1.45,0.48,0.4,DCN-4CQA,5.75,4.0,1.75,O=C1C2=CC=CC=C2N(CCCC)C3C1C=C(N4CCCC)C(C(C5C4C=CC=C5)=O)=C3,428.58,P3HT,5.0,3.1,1.9,CC1=CC(CCCCCC)=C(C)S1,21.1,11.6,1.82,1.0,1.0,CF/DCB,,,100.0,,Adv. Energy Mater.,10.1002/aenm.201100082,"The development of non‐fullerene‐based electron acceptors (especially organic molecules with sufficient absorption property within the solar spectrum region) for bulk‐heterojunction (BHJ) organic solar cells (OSCs) is an important issue for the achievement of high photoconversion efficiency. In this contribution, a new class of organic acceptors di‐cyan substituted quinacridone derivatives (DCN‐nCQA, n = 4, 6 and 8) for BHJ solar cells was designed and synthesized. DCN‐nCQA molecules possess facile synthesis, solution processability, visible and near‐IR light absorption and relatively stable characteristics. The DCN‐8CQA molecule exhibited a proper LUMO energy level (–4.1 eV), small bandgap (1.8 eV) and moderate electron mobility (10−4 cm2 V−1 S−1), suggesting that this molecule is an ideal acceptor material for the classical donor material regio‐regular poly (3‐hexylthiophene) (P3HT). A photovoltaic device with a structure of [ITO/PEDOT:PSS/P3HT:DCN‐8CQA/LiF/Al] displayed a power conversion efficiency of 1.57% and a fill factor of 57% under 100 mW cm−2 AM 1.5G simulated solar illumination. The DCN‐nCQA molecules showed remarkable absorption in the region from 650 to 700 nm, where P3HT has a weak absorption promoting overlap with the solar spectrum and potentially improving the performance of the solar cell."
107,43,2011,0.3,0.3,1.45,0.49,0.42,DCN-6CQA,5.8,4.0,1.8,O=C1C2=CC=CC=C2N(CCCCCC)C3C1C=C(N4CCCCCC)C(C(C5C4C=CC=C5)=O)=C3,484.68,P3HT,5.0,3.1,1.9,CC1=CC(CCCCCC)=C(C)S1,21.1,11.6,1.82,1.0,1.0,CF/DCB,,,100.0,,Adv. Energy Mater.,10.1002/aenm.201100082,"The development of non‐fullerene‐based electron acceptors (especially organic molecules with sufficient absorption property within the solar spectrum region) for bulk‐heterojunction (BHJ) organic solar cells (OSCs) is an important issue for the achievement of high photoconversion efficiency. In this contribution, a new class of organic acceptors di‐cyan substituted quinacridone derivatives (DCN‐nCQA, n = 4, 6 and 8) for BHJ solar cells was designed and synthesized. DCN‐nCQA molecules possess facile synthesis, solution processability, visible and near‐IR light absorption and relatively stable characteristics. The DCN‐8CQA molecule exhibited a proper LUMO energy level (–4.1 eV), small bandgap (1.8 eV) and moderate electron mobility (10−4 cm2 V−1 S−1), suggesting that this molecule is an ideal acceptor material for the classical donor material regio‐regular poly (3‐hexylthiophene) (P3HT). A photovoltaic device with a structure of [ITO/PEDOT:PSS/P3HT:DCN‐8CQA/LiF/Al] displayed a power conversion efficiency of 1.57% and a fill factor of 57% under 100 mW cm−2 AM 1.5G simulated solar illumination. The DCN‐nCQA molecules showed remarkable absorption in the region from 650 to 700 nm, where P3HT has a weak absorption promoting overlap with the solar spectrum and potentially improving the performance of the solar cell."
108,43,2011,1.57,1.57,5.72,0.57,0.48,DCN-8CQA,5.9,4.1,1.8,O=C1C2=CC=CC=C2N(CCCCCCCC)C3C1C=C(N4CCCCCCCC)C(C(C5C4C=CC=C5)=O)=C3,540.79,P3HT,5.0,3.1,1.9,CC1=CC(CCCCCC)=C(C)S1,21.1,11.6,1.82,1.0,1.0,CF/DCB,,,100.0,,Adv. Energy Mater.,10.1002/aenm.201100082,"The development of non‐fullerene‐based electron acceptors (especially organic molecules with sufficient absorption property within the solar spectrum region) for bulk‐heterojunction (BHJ) organic solar cells (OSCs) is an important issue for the achievement of high photoconversion efficiency. In this contribution, a new class of organic acceptors di‐cyan substituted quinacridone derivatives (DCN‐nCQA, n = 4, 6 and 8) for BHJ solar cells was designed and synthesized. DCN‐nCQA molecules possess facile synthesis, solution processability, visible and near‐IR light absorption and relatively stable characteristics. The DCN‐8CQA molecule exhibited a proper LUMO energy level (–4.1 eV), small bandgap (1.8 eV) and moderate electron mobility (10−4 cm2 V−1 S−1), suggesting that this molecule is an ideal acceptor material for the classical donor material regio‐regular poly (3‐hexylthiophene) (P3HT). A photovoltaic device with a structure of [ITO/PEDOT:PSS/P3HT:DCN‐8CQA/LiF/Al] displayed a power conversion efficiency of 1.57% and a fill factor of 57% under 100 mW cm−2 AM 1.5G simulated solar illumination. The DCN‐nCQA molecules showed remarkable absorption in the region from 650 to 700 nm, where P3HT has a weak absorption promoting overlap with the solar spectrum and potentially improving the performance of the solar cell."
109,44,2011,1.45,1.45,3.51,0.52,0.82,NDI-3TH,5.5,4.1,1.4,O=C(N(CC(CC)CCCC)C1=O)C2=C(C3=CC=C(C4=CC=C(C5=CC=C(CCCCCC)S5)S4)S3)C=C(C(N6CC(CC)CCCC)=O)C7=C2C1=CC(C8=CC=C(C9=CC=C(C%10=CC=C(CCCCCC)S%10)S9)S8)=C7C6=O,1151.69,P3HT,4.9,3.1,1.8,CC1=CC(CCCCCC)=C(C)S1,21.1,11.6,1.82,1.0,1.0,DCB,,100,70.0,,Adv. Energy Mater.,10.1002/aenm.201100285,"The performance of bulk heterojunction solar cells made from blends of a non‐fullerene acceptor, N,N′‐bis(2‐ethylhexyl)‐2,6‐bis(5″‐hexyl‐[2,2′;5′,2″]terthiophen‐5yl)‐1,4,5,8‐naphthalene diimide (NDI‐3TH), and poly(3‐hexylthiophene) (P3HT) donor is enhanced 10‐fold by using a processing additive in conjunction with an electron‐blocking and a hole‐blocking buffer layers. The power conversion efficiency of P3HT:NDI‐3TH solar cells improves from 0.14% to 1.5% by using a processing additive (1,8‐diiodooctane) at an optimum concentration of 0.2 vol%, which is far below the 2‐3 vol% optimum concentrations found in polymer/fullerene systems. TEM and AFM imaging show that the size and connectivity of the NDI‐3TH domains in the phase‐separated P3HT:NDI‐3TH blends vary strongly with the concentration of the processing additive. These results demonstrate, for the first time, that processing additives can be effective in the optimization of the morphology and performance of bulk heterojunction polymer solar cells based on non‐fullerene acceptors."
110,45,2015,2.51,2.51,8.04,0.46,0.73,NIDCS,5.9,3.42,2.48,O=C(N(CC(CC)CCCC)C1=O)C2=CC=CC3=C2C1=CC=C3C4=CC=C(/C(C#N)=C/C5=CC=C(/C=C(C#N)/C(S6)=CC=C6C7=CC=C8C9=C7C=CC=C9C(N(CC(CC)CCCC)C8=O)=O)C=C5)S4,959.24,P3HT,4.9,3.1,1.8,CC1=CC(CCCCCC)=C(C)S1,21.1,11.6,1.82,1.0,2.5,CF,,100,,,Adv. Energy Mater.,10.1002/aenm.201400929,"functional groups. [ 11 ] The CN group-induced “twist elasticity” characteristics, which led to a large torsional or conformational change in response to molecular interactions, provided versatile formations of self-assembled nanostructures and, thus, enabled various optoelectronics applications. In particular, efforts toward obtaining good electron transporting materials successfully attained maximum organic fi eld-effect transistor electron mobilities of 2.14 cm 2 V –1 s –1 using (2E,2′E)-3,3′-(2,5bis(hexyloxy)-1,4-phenylene)bis(2-(5-(4-(trifl uoromethyl)phenyl) thiophen-2-yl)acrylonitrile) (Hex-4-TFPTA, Figure 1 a). [ 11b ] Blend systems, such as coaxial nanocables, [ 11c ] stimuli-responsive mixed assemblies, [ 11d,e ] and donor–acceptor charge-transfer complexes, [ 11f,g ] in combination with other π -conjugated materials were also extensively investigated in an effort to capitalize on the electron-accepting and self-assembly characteristics of these compounds. However, their too strong self-assembly power that promoted the formation of mesoor microscale structures over exciton diffusion length scales [ 13 ] also limited their use for BHJ solar cell applications. Therefore, realizing balanced aggregation with effi cient charge transport in CN-substituted stilbenic structures remained challenging. This work focused on developing novel dicyanodistyrylbenzene-based non-fullerene acceptors with high electron affi nities and good solution processability. A specifi c method for modulating the self-assembly tendencies was implemented by incorporating a naphthalimide (NI) moiety into the terminal position of the molecules. The bulkiness of the NI substituent weakened the intermolecular interactions, so that the balanced aggregation characteristics could be induced. Indeed, aggregate formation in the spin-coated fi lm was dramatically suppressed, in contrast with the structures observed among other cyanostilbene thin fi lms. Furthermore, the outstanding electron-transporting properties of the NI unit [ 9,14 ] synergistically affected the electron acceptor properties, and the material solubilities were also notably increased by introducing branched alkyl chains at the N-position of the NI moiety. The photovoltaic properties of these molecules were investigated using regioregular poly(3hexylthiophene) (P3HT) as the donor. The device performances could be tuned by applying a thermal annealing treatment, and optimized devices were obtained with a PCE of as high as 2.71%, which comes close to that of PC 61 BM acceptor devices. The three newly designed compounds, NIDCS, NIDCS-MO, and NIDCS-HO, are illustrated in Figure 1 a. The three compounds included different substituents on the core phenyl unit, hydrogen, methoxy, and hexyloxy. The compounds were synthesized using the Knoevenagel condensation reaction and were purifi ed by fl ash column chromatography and recrystallization (Supporting Information Scheme S1). All three were highly DOI: 10.1002/aenm.201400929 O. K. Kwon, J.-H. Park, S. K. Park, Prof. S. Y. Park Center for Supramolecular Optoelectronic Materials Department of Materials Science and Engineering Seoul National University, 1 Gwanak-ro Gwanak-gu , Seoul 151-744 , Korea E-mail: parksy@snu.ac.kr Since the fi rst introduction of bulk heterojunction (BHJ) organic solar cells, [ 1 ] many studies have attempted to develop solution-processable low-bandgap molecules and polymers for use in high-performance devices. [ 2,3 ] Thus far, such efforts toward developing new materials have mainly focused on electron donors that work with fullerene derivatives as electron acceptors, which yield power conversion effi ciencies (PCEs) exceeding 10%. [ 3a,d ]"
111,45,2015,1.32,1.32,6.23,0.43,0.54,NIDCS-MO,5.75,3.66,2.09,O=C(N(CC(CC)CCCC)C1=O)C2=CC=CC3=C2C1=CC=C3C4=CC=C(/C(C#N)=C/C5=C(OC)C=C(/C=C(C#N)/C(S6)=CC=C6C7=CC=C8C9=C7C=CC=C9C(N(CC(CC)CCCC)C8=O)=O)C(OC)=C5)S4,1019.29,P3HT,4.9,3.1,1.8,CC1=CC(CCCCCC)=C(C)S1,21.1,11.6,1.82,1.0,2.5,CF,,110,,,Adv. Energy Mater.,10.1002/aenm.201400929,"functional groups. [ 11 ] The CN group-induced “twist elasticity” characteristics, which led to a large torsional or conformational change in response to molecular interactions, provided versatile formations of self-assembled nanostructures and, thus, enabled various optoelectronics applications. In particular, efforts toward obtaining good electron transporting materials successfully attained maximum organic fi eld-effect transistor electron mobilities of 2.14 cm 2 V –1 s –1 using (2E,2′E)-3,3′-(2,5bis(hexyloxy)-1,4-phenylene)bis(2-(5-(4-(trifl uoromethyl)phenyl) thiophen-2-yl)acrylonitrile) (Hex-4-TFPTA, Figure 1 a). [ 11b ] Blend systems, such as coaxial nanocables, [ 11c ] stimuli-responsive mixed assemblies, [ 11d,e ] and donor–acceptor charge-transfer complexes, [ 11f,g ] in combination with other π -conjugated materials were also extensively investigated in an effort to capitalize on the electron-accepting and self-assembly characteristics of these compounds. However, their too strong self-assembly power that promoted the formation of mesoor microscale structures over exciton diffusion length scales [ 13 ] also limited their use for BHJ solar cell applications. Therefore, realizing balanced aggregation with effi cient charge transport in CN-substituted stilbenic structures remained challenging. This work focused on developing novel dicyanodistyrylbenzene-based non-fullerene acceptors with high electron affi nities and good solution processability. A specifi c method for modulating the self-assembly tendencies was implemented by incorporating a naphthalimide (NI) moiety into the terminal position of the molecules. The bulkiness of the NI substituent weakened the intermolecular interactions, so that the balanced aggregation characteristics could be induced. Indeed, aggregate formation in the spin-coated fi lm was dramatically suppressed, in contrast with the structures observed among other cyanostilbene thin fi lms. Furthermore, the outstanding electron-transporting properties of the NI unit [ 9,14 ] synergistically affected the electron acceptor properties, and the material solubilities were also notably increased by introducing branched alkyl chains at the N-position of the NI moiety. The photovoltaic properties of these molecules were investigated using regioregular poly(3hexylthiophene) (P3HT) as the donor. The device performances could be tuned by applying a thermal annealing treatment, and optimized devices were obtained with a PCE of as high as 2.71%, which comes close to that of PC 61 BM acceptor devices. The three newly designed compounds, NIDCS, NIDCS-MO, and NIDCS-HO, are illustrated in Figure 1 a. The three compounds included different substituents on the core phenyl unit, hydrogen, methoxy, and hexyloxy. The compounds were synthesized using the Knoevenagel condensation reaction and were purifi ed by fl ash column chromatography and recrystallization (Supporting Information Scheme S1). All three were highly DOI: 10.1002/aenm.201400929 O. K. Kwon, J.-H. Park, S. K. Park, Prof. S. Y. Park Center for Supramolecular Optoelectronic Materials Department of Materials Science and Engineering Seoul National University, 1 Gwanak-ro Gwanak-gu , Seoul 151-744 , Korea E-mail: parksy@snu.ac.kr Since the fi rst introduction of bulk heterojunction (BHJ) organic solar cells, [ 1 ] many studies have attempted to develop solution-processable low-bandgap molecules and polymers for use in high-performance devices. [ 2,3 ] Thus far, such efforts toward developing new materials have mainly focused on electron donors that work with fullerene derivatives as electron acceptors, which yield power conversion effi ciencies (PCEs) exceeding 10%. [ 3a,d ]"
