Repository: lunayuehuang/AI-Powered-Materials-Dataset-Construction

# AI-PowerDatasetConstruction
This is the gitHub for the research work of AI-powered workflow for constructing organic materials databases from literature: integrating Large Language Models

File: data/Nonfullerene-OPV-list.csv (part 6 of 17)
ID,Ref,year,PCE_max(%),PCE_ave(%),Jsc(mA/cm2),FF,Voc(V),Nickname(n),-HOMO_n(eV),-LUMO_n(eV),Eg_n(eV),n(SMILES),M (g/mol),Nickname(p),-HOMO_p(eV),-LUMO_p(eV),Eg_p(eV),p(SMILES),Mw (kg/mol),Mn(kg/mol),PDI,p/n ratio (p),p/n ratio (n),Solvent,Additive,TA (oC),thick (nm),,Journal,DOI
385,175,2014,1.6,1.6,4.87,0.57,0.58,DTI,6.1,3.9,2.2,O=C(N(C(CCCCCCCC)CCCCCCCC)C1=O)C2=CC=C3C4=C2C1=CC=C4C5=C6C(C7=CC=C8C9=C7C6=CC=C9C(N(C(CCCCCCCC)CCCCCCCC)C8=O)=O)=C%10C(C%11=CC=C%12C%13=C%11C%10=CC=C%13C(N(C(CCCCCCCC)CCCCCCCC)C%12=O)=O)=C53,1372.97,P3HT,5.2,3.2,2,CC1=CC(CCCCCC)=C(C)S1,21.1,11.6,1.82,1,1,DCB,NA,NA,,,J. Mater. Chem. A,10.1039/c3ta14839d
386,176,2014,3.71,3.64,8.1,0.519,0.8,PDI,5.9,3.8,2.1,O=C(N(C(CC)CC)C1=O)C2=CC=C(C3=C4C=CC1C32)C5=CC=C6C7=C5C4=CC=C7C(N(C(CC)CC)C6=O)=O,532.64,PBDTTT-C-T,5.11,3.25,1.86,O=C(C1=CC2=C(SC(C3=CC4=C(S3)C(C5=CC=C(S5)CC(CCCC)CC)=C6C=C(SC6=C4C7=CC=C(S7)CC(CCCC)CC)C)=C2S1)C)CC(CC)CCCC,56,20,2.8,1,2.33,CF,DIO,NA,100,,J. Mater. Chem. A,10.1039/c4ta02851a
387,177,2014,0.19,0.19,0.41,0.62,0.75,Cor,6.3,2.65,3.65,C12=C3C4=C5C1=C6C=CC2=CC=C3C=CC4=CC=C5C=C6,250.3,P3HT,5,3.1,1.9,CC1=CC(CCCCCC)=C(C)S1,21.1,11.6,1.82,1,1,CF,NA,100,,,J. Mater. Chem. A,10.1039/c4ta05310a
388,177,2014,0.32,0.32,0.96,0.4,0.83,Cor-PI,6.3,3.1,3.2,O=C(N1CCCCCC)C2=CC(C3=C4C5=C(C6=C3)C(C7=C58)=C(C=C6)C=CC7=CC=C8C=C4)=CC=C2C1=O,479.58,P3HT,5,3.1,1.9,CC1=CC(CCCCCC)=C(C)S1,21.1,11.6,1.82,1,1,CF,NA,100,,,J. Mater. Chem. A,10.1039/c4ta05310a
389,177,2014,1.03,1.03,2.75,0.46,0.82,Cor-NI,6.28,3.24,3.04,O=C(N(CCCCCC)C1=O)C2=CC=C(C3=C4C5=C(C6=C3)C(C7=C58)=C(C=C6)C=CC7=CC=C8C=C4)C9=C2C1=CC=C9,529.64,P3HT,5,3.1,1.9,CC1=CC(CCCCCC)=C(C)S1,21.1,11.6,1.82,1,1,CF,NA,100,,,J. Mater. Chem. A,10.1039/c4ta05310a
390,178,2015,3.93,3.93,8.33,0.523,0.9,DC-IDT2T,5.43,3.85,1.58,CCCCCCC(C=C1)=CC=C1C2(C3=CC=C(CCCCCC)C=C3)C4=CC5=C(C(C6=C5SC(C7=CC=C(/C=C8C(C(C=CC=C9)=C9C\8=C(C#N)\C#N)=O)S7)=C6)(C%10=CC=C(CCCCCC)C=C%10)C%11=CC=C(CCCCCC)C=C%11)C=C4C%12=C2C=C(C%13=CC=C(/C=C%14C(C(C=CC=C%15)=C%15C\%14=C(C#N)\C#N)=O)S%13)S%12,1480.03,PBDTTT-C-T,5.11,3.25,1.86,O=C(C1=CC2=C(SC(C3=CC4=C(S3)C(C5=CC=C(S5)CC(CCCC)CC)=C6C=C(SC6=C4C7=CC=C(S7)CC(CCCC)CC)C)=C2S1)C)CC(CC)CCCC,56,20,2.8,1,2,CF/DCB,NA,NA,,,J. Mater. Chem. A,10.1039/c4ta06004k
391,179,2015,4.3,4.3,9.2,0.49,0.96,TPC-PDI4,6,3.75,2.25,O=C(N(C(CCCCCC)CCCCCC)C1=O)C2=CC=C(C3=C4C=CC1C32)C5=C(C6=CC=C(C(C7=CC=C(C8=C(C9=CC=C(C%10=O)C%11C9=C%12C=CC%11C(N%10C(CCCCCC)CCCCCC)=O)C(C%12=CC=C%13C(N(C(CCCCCC)CCCCCC)C%14=O)=O)=C%13C%14=C8)C=C7)(C%15=CC=C(C%16=C(C%17=C%18C=CC%19C%17C(C(N(C(CCCCCC)CCCCCC)C%19=O)=O)=C%16)C%20=CC=C%21C%22=C%20C%18=CC=C%22C(N(C(CCCCCC)CCCCCC)C%21=O)=O)C=C%15)C%23=CC=C(C%24=C(C%25=C%26C=CC%27C%25C(C(N(C(CCCCCC)CCCCCC)C%27=O)=O)=C%24)C%28=CC=C%29C%30=C%28C%26=CC=C%30C(N(C(CCCCCC)CCCCCC)C%29=O)=O)C=C%23)C=C6)C=C%31C%32=C5C4=CC=C%32C(N(C(CCCCCC)CCCCCC)C%31=O)=O,3340.66,PffBT4T-2DT,5.24,3.59,1.65,CC1=C(C=C(S1)C2=C(C(F)=C(C3=NSN=C32)C4=CC(CC(CCCCCCCCCC)CCCCCCCCCCCC)=C(S4)C5=CC=C(S5)C6=CC=C(S6)C)F)CC(CCCCCCCCCCCC)CCCCCCCCCC,140,70,2,1,1.5,CB,NA,100,,,J. Mater. Chem. A,10.1039/c5ta03093e
392,179,2015,4.3,4.3,8.5,0.53,0.94,TPSi-PDI4,6.01,3.75,2.26,O=C(N(C(CCCCCC)CCCCCC)C1=O)C2=CC=C(C3=C4C=CC1C32)C5=C(C6=CC=C([Si](C7=CC=C(C8=C(C9=CC=C(C%10=O)C%11C9=C%12C=CC%11C(N%10C(CCCCCC)CCCCCC)=O)C(C%12=CC=C%13C(N(C(CCCCCC)CCCCCC)C%14=O)=O)=C%13C%14=C8)C=C7)(C%15=CC=C(C%16=C(C%17=C%18C=CC%19C%17C(C(N(C(CCCCCC)CCCCCC)C%19=O)=O)=C%16)C%20=CC=C%21C%22=C%20C%18=CC=C%22C(N(C(CCCCCC)CCCCCC)C%21=O)=O)C=C%15)C%23=CC=C(C%24=C(C%25=C%26C=CC%27C%25C(C(N(C(CCCCCC)CCCCCC)C%27=O)=O)=C%24)C%28=CC=C%29C%30=C%28C%26=CC=C%30C(N(C(CCCCCC)CCCCCC)C%29=O)=O)C=C%23)C=C6)C=C%31C%32=C5C4=CC=C%32C(N(C(CCCCCC)CCCCCC)C%31=O)=O,3356.73,PffBT4T-2DT,5.24,3.59,1.65,CC1=C(C=C(S1)C2=C(C(F)=C(C3=NSN=C32)C4=CC(CC(CCCCCCCCCC)CCCCCCCCCCCC)=C(S4)C5=CC=C(S5)C6=CC=C(S6)C)F)CC(CCCCCCCCCCCC)CCCCCCCCCC,140,70,2,1,1.5,CB,NA,100,,,J. Mater. Chem. A,10.1039/c5ta03093e
393,179,2015,1.6,1.6,5,0.37,0.92,TPGe-PDI4,5.94,3.68,2.26,O=C(N(C(CCCCCC)CCCCCC)C1=O)C2=CC=C(C3=C4C=CC1C32)C5=C(C6=CC=C([Ge](C7=CC=C(C8=C(C9=CC=C(C%10=O)C%11C9=C%12C=CC%11C(N%10C(CCCCCC)CCCCCC)=O)C(C%12=CC=C%13C(N(C(CCCCCC)CCCCCC)C%14=O)=O)=C%13C%14=C8)C=C7)(C%15=CC=C(C%16=C(C%17=C%18C=CC%19C%17C(C(N(C(CCCCCC)CCCCCC)C%19=O)=O)=C%16)C%20=CC=C%21C%22=C%20C%18=CC=C%22C(N(C(CCCCCC)CCCCCC)C%21=O)=O)C=C%15)C%23=CC=C(C%24=C(C%25=C%26C=CC%27C%25C(C(N(C(CCCCCC)CCCCCC)C%27=O)=O)=C%24)C%28=CC=C%29C%30=C%28C%26=CC=C%30C(N(C(CCCCCC)CCCCCC)C%29=O)=O)C=C%23)C=C6)C=C%31C%32=C5C4=CC=C%32C(N(C(CCCCCC)CCCCCC)C%31=O)=O,3401.28,PffBT4T-2DT,5.24,3.59,1.65,CC1=C(C=C(S1)C2=C(C(F)=C(C3=NSN=C32)C4=CC(CC(CCCCCCCCCC)CCCCCCCCCCCC)=C(S4)C5=CC=C(S5)C6=CC=C(S6)C)F)CC(CCCCCCCCCCCC)CCCCCCCCCC,254,131,1.938931298,1,1.5,CB,NA,100,,,J. Mater. Chem. A,10.1039/c5ta03093e
394,180,2015,4.26,4.19,10.1,0.551,0.766,IDT-2BM,5.6,3.8,1.8,CCCCCCC(C=C1)=CC=C1C2(C3=CC=C(CCCCCC)C=C3)C4=CC5=C(C(C6=C5SC(C7=CC=C(/C=C(C#N)/C#N)C8=NSN=C87)=C6)(C9=CC=C(CCCCCC)C=C9)C%10=CC=C(CCCCCC)C=C%10)C=C4C%11=C2C=C(C%12=CC=C(/C=C(C#N)/C#N)C%13=NSN=C%13%12)S%11,1327.84,PBDTTT-C-T,5.11,3.25,1.86,O=C(C1=CC2=C(SC(C3=CC4=C(S3)C(C5=CC=C(S5)CC(CCCC)CC)=C6C=C(SC6=C4C7=CC=C(S7)CC(CCCC)CC)C)=C2S1)C)CC(CC)CCCC,56,20,2.8,1,0.67,DCB,CN,NA,,,J. Mater. Chem. A,10.1039/c5ta05901a
395,180,2015,4.81,4.7,9.87,0.572,0.851,IDTT-2BM,5.5,3.8,1.7,CCCCCCC(C=C1)=CC=C1C2(C3=CC=C(CCCCCC)C=C3)C4=CC5=C(C(C6=C5SC7=C6SC(C8=CC=C(/C=C(C#N)/C#N)C9=NSN=C98)=C7)(C%10=CC=C(CCCCCC)C=C%10)C%11=CC=C(CCCCCC)C=C%11)C=C4C%12=C2C(SC(C%13=CC=C(/C=C(C#N)/C#N)C%14=NSN=C%14%13)=C%15)=C%15S%12,1440.01,PBDTTT-C-T,5.11,3.25,1.86,O=C(C1=CC2=C(SC(C3=CC4=C(S3)C(C5=CC=C(S5)CC(CCCC)CC)=C6C=C(SC6=C4C7=CC=C(S7)CC(CCCC)CC)C)=C2S1)C)CC(CC)CCCC,56,20,2.8,1,0.67,CF/DCB,CN,NA,,,J. Mater. Chem. A,10.1039/c5ta05901a
396,181,2017,2.48,2.35,4.88,0.602,0.8,PDI1,6.08,3.8,2.28,O=C(N(C(CCCCC)CCCCC)C1=O)C2=CCC(C3=C4C=CC1=C32)=C5CC=C6C7=C5C4=CC=C7C(N(C(CCCCC)CCCCC)C6=O)=O,700.96,PTB7-Th,5.22,3.64,1.58,O=C(OCC(CC)CCCC)C1=C(F)C2=C(C)SC(C3=CC4=C(C(C5=CC=C(CC(CC)CCCC)S5)=C(C=C(C)S6)C6=C4C7=CC=C(CC(CC)CCCC)S7)S3)=C2S1,124,72.9,1.7,1,1,CB,DIO,NA,,,J. Mater. Chem. A,10.1039/c6ta08870h
397,181,2017,5.32,5.27,13.01,0.533,0.76,PDI2,6.09,3.88,2.21,O=C(N(C(CCCCC)CCCCC)C1=O)C2=CC(C(C=C3C(N(C(CCCCC)CCCCC)C4=O)=O)=C5C6=C3C4=CCC6=C7C8=C5C=CC9=C8C(C(N(C(CCCCC)CCCCC)C9=O)=O)=CC7)C(C%10=C%11C=CC1=C%102)=C%12CC=C%13C%14=C%12C%11=CC=C%14C(N(C(CCCCC)CCCCC)C%13=O)=O,1399.91,PTB7-Th,5.22,3.64,1.58,O=C(OCC(CC)CCCC)C1=C(F)C2=C(C)SC(C3=CC4=C(C(C5=CC=C(CC(CC)CCCC)S5)=C(C=C(C)S6)C6=C4C7=CC=C(CC(CC)CCCC)S7)S3)=C2S1,124,72.9,1.7,1,1,CB,DIO,NA,,,J. Mater. Chem. A,10.1039/c6ta08870h
398,181,2017,6.44,6.32,13.36,0.536,0.9,PDI4,5.97,3.78,2.19,O=C(N(C(CCCCC)CCCCC)C1=O)C2=CC(C3=CC(C(C4=C5C=CC(C6C(C7=C8C=CC9=C7C(C(N(C(CCCCC)CCCCC)C9=O)=O)=C6)=C%10CC=C%11C%12=C%10C8=CC=C%12C(N(C(CCCCC)CCCCC)C%11=O)=O)=C4)(C%13=C5C=CC(C%14=CC%15=C%16C%17=C%14C%18=CC=C(C(N(C(CCCCC)CCCCC)C%19=O)=O)C(C%19=CC%20)=C%18C%20=C%17CC=C%16C(N(C(CCCCC)CCCCC)C%15=O)=O)=C%13)C%21=C%22C=CC(C%23=CC%24=C%25C%26=C%23C%27=CC=C(C(N(C(CCCCC)CCCCC)C%28=O)=O)C(C%28=CC%29)=C%27C%29=C%26CC=C%25C(N(C(CCCCC)CCCCC)C%24=O)=O)=C%21)=C%22C=C3)C(C%30=C%31C=CC1=C%302)=C%32CC=C%33C%34=C%32C%31=CC=C%34C(N(C(CCCCC)CCCCC)C%33=O)=O,3112.2,PTB7-Th,5.22,3.64,1.58,O=C(OCC(CC)CCCC)C1=C(F)C2=C(C)SC(C3=CC4=C(C(C5=CC=C(CC(CC)CCCC)S5)=C(C=C(C)S6)C6=C4C7=CC=C(CC(CC)CCCC)S7)S3)=C2S1,124,72.9,1.7,1,1,CB,DIO,NA,,,J. Mater. Chem. A,10.1039/c6ta08870h
399,182,2017,4.86,4.72,10.56,0.49,0.94,DPP7,5.52,3.83,1.69,O=C(C1=C(C2=CC=C(C(/C(C3=CC=C(N(C4=C5C=CC=C4)C6=C5C=CC=C6)C=C3)=C(C#N)\C#N)=C(C#N)/C#N)S2)N7CCCCCCCCCC)N(CCCCCCCCCC)C(C8=CC=CS8)=C1C7=O,974.3,PCPDT-FATZ,5.4,3.4,2,CC1=CC(F)=C(C2=CC3=C(C(SC(C)=C4)=C4[Si]3(CCCCCCCC)CCCCCCCC)S2)C5=NN(CCCCCC)N=C15,41.808,20.8,2.01,1,2,CF,NA,NA,,,J. Mater. Chem. A,10.1039/c6ta09607g
400,182,2017,7.19,7.09,13.78,0.58,0.9,DPP8,5.33,3.81,1.52,O=C(C1=C(C2=CC=C(C(/C(C3=CC=C(N(C4=C5C=CC=C4)C6=C5C=CC=C6)C=C3)=C(C#N)\C#N)=C(C#N)/C#N)S2)N7CCCCCCCCCC)N(CCCCCCCCCC)C(C8=CC=C(C#CC9=CC=C(N%10C(C=CC=C%11)=C%11C%12=C%10C=CC=C%12)C=C9)S8)=C1C7=O,1239.61,PCPDT-FATZ,5.4,3.4,2,CC1=CC(F)=C(C2=CC3=C(C(SC(C)=C4)=C4[Si]3(CCCCCCCC)CCCCCCCC)S2)C5=NN(CCCCCC)N=C15,41.808,20.8,2.01,1,2,CF,NA,NA,,,J. Mater. Chem. A,10.1039/c6ta09607g
401,183,2017,2.3,2.3,6.7,0.367,0.935,SF-PDI2,5.9,3.83,2.07,O=C(N(C(CCCCC)CCCCC)C1=O)C2=CC=C(C3=C4C=CC1C32)C5=C(C6=CC7=C(C8C(C7(C9C%10C=CC=C9)C%11=C%10C=CC=C%11)C=C(C%12=C(C%13=C%14C=CC%15C%13C(C(N(C(CCCCC)CCCCC)C%15=O)=O)=C%12)C%16=CC=C%17C%18=C%16C%14=CC=C%18C(N(C(CCCCC)CCCCC)C%17=O)=O)C=C8)C=C6)C=C%19C%20=C5C4=CC=C%20C(N(C(CCCCC)CCCCC)C%19=O)=O,1718.33,FTAZ,5.45,3.45,2,CC1=CC2=C(S1)C(CCC(CCCC)CCCCCC)=C3C=C(SC3=C2CCC(CCCC)CCCCCC)C4=CC=C(S4)C5=C(C(F)=C(C6=NN(N=C65)CC(CCCC)CCCCCC)C7=CC=C(S7)C)F,99.592,42.2,2.36,1,2,TCB,NA,NA,,,J. Mater. Chem. A,10.1039/c6ta10450a
402,183,2017,4.37,4.37,8.15,0.465,1.152,SF-PDI2,5.9,3.83,2.07,O=C(N(C(CCCCC)CCCCC)C1=O)C2=CC=C(C3=C4C=CC1C32)C5=C(C6=CC7=C(C8C(C7(C9C%10C=CC=C9)C%11=C%10C=CC=C%11)C=C(C%12=C(C%13=C%14C=CC%15C%13C(C(N(C(CCCCC)CCCCC)C%15=O)=O)=C%12)C%16=CC=C%17C%18=C%16C%14=CC=C%18C(N(C(CCCCC)CCCCC)C%17=O)=O)C=C8)C=C6)C=C%19C%20=C5C4=CC=C%20C(N(C(CCCCC)CCCCC)C%19=O)=O,1718.33,PyCNTAZ,5.67,3.83,1.84,CC1=CC2=C(C(CCC(CCCCCC)CCCC)=C3C=C(C4=CC=C(C5=C(C#N)N=C(C6=CC=C(C)S6)C7=NN(CC(CCCCCC)CCCC)N=C75)S4)SC3=C2CCC(CCCCCC)CCCC)S1,100,50,2,1,2,TCB,NA,NA,,,J. Mater. Chem. A,10.1039/c6ta10450a
403,184,2017,6,5.74,11.23,0.56,0.95,DTCC–IC,5.5,3.87,1.63,O=C(C(C=CC=C1)=C1C/2=C(C#N)/C#N)C2=C/C(S3)=CC4=C3C5=C(C(C6=CC=C(OCCCCCCCC)C=C6)4C7=CC=CC(OCCCCCCCC)=C7)C=C8C(N(CCCCCCCC)C9=C8C=C%10C(C(SC(/C=C%11C(C(C=CC=C%12)=C%12C\%11=C(C#N)\C#N)=O)=C%13)=C%13C%10(C%14=CC=C(OCCCCCCCC)C=C%14)C%15=CC=C(OCCCCCCCC)C=C%15)=C9)=C5,1693.32,PTB7-Th,5.2,3.56,1.64,O=C(OCC(CC)CCCC)C1=C(F)C2=C(C)SC(C3=CC4=C(C(C5=CC=C(CC(CC)CCCC)S5)=C(C=C(C)S6)C6=C4C7=CC=C(CC(CC)CCCC)S7)S3)=C2S1,124,72.9,1.7,1,1,CF,CN,NA,,,J. Mater. Chem. A,10.1039/c7ta01143a
404,185,2017,10.45,10.31,16.69,0.6773,0.92,FTIC-C8C6,5.62,3.99,1.63,O=C(C(C=CC=C1)=C1C/2=C(C#N)/C#N)C2=C/C(S3)=CC4=C3C5=C(C4(CCCCCC)CCCCCC)C=C6C(C(CCCCCCCC)(CCCCCCCC)C7=C6C=C8C(C(SC(/C=C9C(C(C=CC=C%10)=C%10C\9=C(C#N)\C#N)=O)=C%11)=C%11C8(CCCCCC)CCCCCC)=C7)=C5,1323.94,PBDB-T,5.23,3.42,1.81,CC(SC1=C2C3=CC=C(CC(CC)CCCC)S3)=CC1=C(C4=CC=C(CC(CC)CCCC)S4)C5=C2C=C(S5)C6=CC=C(C7=C8C(C(C9=C(CC(CC)CCCC)SC(CC(CC)CCCC)=C9C8=O)=O)=C(C%10=CC=C(C)S%10)S7)S6,117,58.5,2,1,1,DCB,DIO,NA,,,J. Mater. Chem. A,10.1039/c7ta02141k
405,185,2017,9.75,9.63,16.84,0.6344,0.91,FTIC-C6C6,5.6,3.97,1.63,O=C(C(C=CC=C1)=C1C/2=C(C#N)/C#N)C2=C/C(S3)=CC4=C3C5=C(C4(CCCCCC)CCCCCC)C=C6C(C(CCCCCC)(CCCCCC)C7=C6C=C8C(C(SC(/C=C9C(C(C=CC=C%10)=C%10C\9=C(C#N)\C#N)=O)=C%11)=C%11C8(CCCCCC)CCCCCC)=C7)=C5,1267.83,PBDB-T,5.23,3.42,1.81,CC(SC1=C2C3=CC=C(CC(CC)CCCC)S3)=CC1=C(C4=CC=C(CC(CC)CCCC)S4)C5=C2C=C(S5)C6=CC=C(C7=C8C(C(C9=C(CC(CC)CCCC)SC(CC(CC)CCCC)=C9C8=O)=O)=C(C%10=CC=C(C)S%10)S7)S6,117,58.5,2,1,1,DCB,DIO,NA,,,J. Mater. Chem. A,10.1039/c7ta02141k
406,185,2017,11.12,11.04,18.55,0.6472,0.93,FTIC-C6C8,5.64,4.02,1.62,O=C(C(C=CC=C1)=C1C/2=C(C#N)/C#N)C2=C/C(S3)=CC4=C3C5=C(C4(CCCCCCCC)CCCCCCCC)C=C6C(C(CCCCCC)(CCCCCC)C7=C6C=C8C(C(SC(/C=C9C(C(C=CC=C%10)=C%10C\9=C(C#N)\C#N)=O)=C%11)=C%11C8(CCCCCCCC)CCCCCCCC)=C7)=C5,1380.05,PBDB-T,5.23,3.42,1.81,CC(SC1=C2C3=CC=C(CC(CC)CCCC)S3)=CC1=C(C4=CC=C(CC(CC)CCCC)S4)C5=C2C=C(S5)C6=CC=C(C7=C8C(C(C9=C(CC(CC)CCCC)SC(CC(CC)CCCC)=C9C8=O)=O)=C(C%10=CC=C(C)S%10)S7)S6,117,58.5,2,1,1,DCB,DIO,NA,,,J. Mater. Chem. A,10.1039/c7ta02141k
407,186,2017,10.5,10,19,0.62,0.89,ITIC,5.6,3.85,1.75,CCCCCCC(C=C1)=CC=C1C2(C3=CC=C(CCCCCC)C=C3)C4=CC5=C(C(C6=C5SC7=C6SC(/C=C8C(C(C=CC=C9)=C9C\8=C(C#N)\C#N)=O)=C7)(C%10=CC=C(CCCCCC)C=C%10)C%11=CC=C(CCCCCC)C=C%11)C=C4C%12=C2C(SC(/C=C%13C(C(C=CC=C%14)=C%14C\%13=C(C#N)/C#N)=O)=C%15)=C%15S%12,1427.96,PSBZ,5.37,3.47,1.9,CC1=CC(C(S1)=C2C3=CC=C(SCC(CCCC)CCCCCC)S3)=C(C4=C2C=C(C5=CC=C(C6=C(F)C(F)=C(C7=CC=C(C)S7)C8=NN(CC(CCCC)CCCCCC)N=C68)S5)S4)C9=CC=C(SCC(CCCC)CCCCCC)S9,69.54,30.5,2.28,1,1,CB,NA,140,,,J. Mater. Chem. A,10.1039/c7ta02075a
408,187,2017,9.05,8.93,16.11,0.64,0.87,ITIC,5.55,4,1.55,CCCCCCC(C=C1)=CC=C1C2(C3=CC=C(CCCCCC)C=C3)C4=CC5=C(C(C6=C5SC7=C6SC(/C=C8C(C(C=CC=C9)=C9C\8=C(C#N)\C#N)=O)=C7)(C%10=CC=C(CCCCCC)C=C%10)C%11=CC=C(CCCCCC)C=C%11)C=C4C%12=C2C(SC(/C=C%13C(C(C=CC=C%14)=C%14C\%13=C(C#N)/C#N)=O)=C%15)=C%15S%12,1427.96,PBDB-T1,5.26,3.46,1.8,CC(SC1=C2C3=CC=C(CC(CC)CCCC)S3)=CC1=C(C4=CC=C(CC(CC)CCCC)S4)C5=C2C=C(S5)C6=CC=C(C7=C8C(C(C9=C(CCCCCCCC)SC(CCCCCCCC)=C9C8=O)=O)=C(C%10=CC=C(C)S%10)S7)S6,169.32,66.4,2.55,1,1.2,DCB,NA,NA,90,,J. Mater. Chem. A,10.1039/c7ta01554b
409,187,2017,9.12,8.99,15.93,0.62,0.92,ITTIC,5.28,3.82,1.46,CCCCCCC(C=C1)=CC=C1C2(C3=CC=C(CCCCCC)C=C3)C4=CC5=C(C(C6=C5SC7=C6SC(C8=CC=C(/C=C9C(C(C=CC=C%10)=C%10C\9=C(C#N)\C#N)=O)S8)=C7)(C%11=CC=C(CCCCCC)C=C%11)C%12=CC=C(CCCCCC)C=C%12)C=C4C%13=C2C(SC(C%14=CC=C(/C=C%15C(C(C=CC=C%16)=C%16C\%15=C(C#N)/C#N)=O)S%14)=C%17)=C%17S%13,1592.2,PBDB-T1,5.26,3.46,1.8,CC(SC1=C2C3=CC=C(CC(CC)CCCC)S3)=CC1=C(C4=CC=C(CC(CC)CCCC)S4)C5=C2C=C(S5)C6=CC=C(C7=C8C(C(C9=C(CCCCCCCC)SC(CCCCCCCC)=C9C8=O)=O)=C(C%10=CC=C(C)S%10)S7)S6,169.32,66.4,2.55,1,1.2,DCB,NA,110,90,,J. Mater. Chem. A,10.1039/c7ta01554b
410,188,2017,4.89,4.81,10.53,0.56,0.83,PY-1,5.27,3.87,1.4,CCCCCCCCC(CCCCCCCC)N1C2=C(SC(C(S3)=C(CCCCC)C=C3C(SC(/C=C4C(N(C(C([N+]#[C-])=C\4C)=O)CCCC)=O)=C5)=C5CCCCCC)=C2)C6=C1C=C(C7=C(CCCCCC)C=C(C8=C(CCCCCC)C=C(/C=C9C(C)=C([N+]#[C-])C(N(CCCC)C/9=O)=O)S8)S7)S6,1501.3,P1,5.1,3.48,1.62,CC(SC1=C2OCCCCCCCCCCCC)=CC1=C(OCCCCCCCCCCCC)C3=C2C=C(S3)C4=CC=C(C5=CC=C(C6=CC=C(C)S6)C7=NSN=C57)S4,18.1,12.2,1.48,1,2,CF,DIO,NA,,,J. Mater. Chem. A,10.1039/c7ta04703g
411,188,2017,6.94,6.87,13.77,0.63,0.8,DCI-2,5.24,4.01,1.23,CCCCCCCCC(CCCCCCCC)N1C2=C(SC(C(S3)=C(CCCCC)C=C3C(SC(/C=C4/C(C(C=CC=C5)=C5C4=O)=C(C#N)\C#N)=C6)=C6CCCCCC)=C2)C7=C1C=C(C8=C(CCCCCC)C=C(C9=C(CCCCCC)C=C(/C=C%10/C(C(C=CC=C%11)=C%11C%10=O)=C(C#N)\C#N)S9)S8)S7,1477.19,P1,5.1,3.48,1.62,CC(SC1=C2OCCCCCCCCCCCC)=CC1=C(OCCCCCCCCCCCC)C3=C2C=C(S3)C4=CC=C(C5=CC=C(C6=CC=C(C)S6)C7=NSN=C57)S4,18.1,12.2,1.48,1,2,CF,DIO,NA,,,J. Mater. Chem. A,10.1039/c7ta04703g
412,189,2017,6.26,6.11,10.93,0.62,0.927,ATT3,5.32,3.4,1.92,S=C(S/1)N(CC)C(C1=C\C(S2)=C(SC(C(OCCCCCCCC)=O)=C3)C3=C2C(S4)=CC5=C4C6=CC(C(C7=CC=C(CCCCCC)C=C7)(C8=CC=C(CCCCCC)C=C8)C9=C%10SC(C%11=C%12C(SC(C(OCCCCCCCC)=O)=C%12)=C(/C=C%13SC(N(C\%13=O)CC)=S)S%11)=C9)=C%10C=C6C5(C%14=CC=C(CCCCCC)C=C%14)C%15=CC=C(CCCCCC)C=C%15)=O,1838.73,P3HT,5,3.1,1.9,CC1=CC(CCCCCC)=C(C)S1,21.1,11.6,1.82,1,0.8,CF,NA,130,70,,J. Mater. Chem. A,10.1039/c7ta05108e
413,190,2017,8.63,8.5,13.55,0.681,0.935,NTIC,5.58,3.76,1.82,CCCCCCC(C=C1)=CC=C1C(C2=C3SC4=C2SC(/C=C5C(C(C=CC=C6)=C6C\5=C(C#N)\C#N)=O)=C4)(C7=CC=C(CCCCCC)C=C7)C8=C3C=CC9=C8C=CC%10=C9C(C%11=C%10SC%12=C%11SC(/C=C%13C(C(C=CC=C%14)=C%14C\%13=C(C#N)\C#N)=O)=C%12)(C%15=CC=C(CCCCCC)C=C%15)C%16=CC=C(CCCCCC)C=C%16,1478.02,PBDB-T,5.33,2.92,2.41,CC(SC1=C2C3=CC=C(CC(CC)CCCC)S3)=CC1=C(C4=CC=C(CC(CC)CCCC)S4)C5=C2C=C(S5)C6=CC=C(C7=C8C(C(C9=C(CC(CC)CCCC)SC(CC(CC)CCCC)=C9C8=O)=O)=C(C%10=CC=C(C)S%10)S7)S6,117,58.5,2,1,0.8,CF,NA,NA,,,J. Mater. Chem. A,10.1039/c7ta05809h
414,190,2017,8.3,8.12,13.03,0.662,0.963,NTIC-Me,5.53,3.73,1.8,CCCCCCC(C=C1)=CC=C1C(C2=C3SC4=C2SC(/C=C5C(C(C=CC(C)=C6)=C6C\5=C(C#N)\C#N)=O)=C4)(C7=CC=C(CCCCCC)C=C7)C8=C3C=CC9=C8C=CC%10=C9C(C%11=C%10SC%12=C%11SC(/C=C%13C(C(C=CC(C)=C%14)=C%14C\%13=C(C#N)\C#N)=O)=C%12)(C%15=CC=C(CCCCCC)C=C%15)C%16=CC=C(CCCCCC)C=C%16,1506.07,PBDB-T,5.33,2.92,2.41,CC(SC1=C2C3=CC=C(CC(CC)CCCC)S3)=CC1=C(C4=CC=C(CC(CC)CCCC)S4)C5=C2C=C(S5)C6=CC=C(C7=C8C(C(C9=C(CC(CC)CCCC)SC(CC(CC)CCCC)=C9C8=O)=O)=C(C%10=CC=C(C)S%10)S7)S6,117,58.5,2,1,0.8,CF,NA,NA,,,J. Mater. Chem. A,10.1039/c7ta05809h
415,190,2017,8.61,8.47,13.52,0.66,0.965,NTIC-Ome,5.53,3.7,1.83,CCCCCCC(C=C1)=CC=C1C(C2=C3SC4=C2SC(/C=C5C(C(C=CC(OC)=C6)=C6C\5=C(C#N)\C#N)=O)=C4)(C7=CC=C(CCCCCC)C=C7)C8=C3C=CC9=C8C=CC%10=C9C(C%11=C%10SC%12=C%11SC(/C=C%13C(C(C=CC(OC)=C%14)=C%14C\%13=C(C#N)\C#N)=O)=C%12)(C%15=CC=C(CCCCCC)C=C%15)C%16=CC=C(CCCCCC)C=C%16,1538.07,PBDB-T,5.33,2.92,2.41,CC(SC1=C2C3=CC=C(CC(CC)CCCC)S3)=CC1=C(C4=CC=C(CC(CC)CCCC)S4)C5=C2C=C(S5)C6=CC=C(C7=C8C(C(C9=C(CC(CC)CCCC)SC(CC(CC)CCCC)=C9C8=O)=O)=C(C%10=CC=C(C)S%10)S7)S6,117,58.5,2,1,0.8,CF,NA,NA,,,J. Mater. Chem. A,10.1039/c7ta05809h
416,190,2017,8.1,7.97,15.04,0.663,0.812,NTIC-F,5.52,3.77,1.75,CCCCCCC(C=C1)=CC=C1C(C2=C3SC4=C2SC(/C=C5C(C(C=CC(F)=C6)=C6C\5=C(C#N)\C#N)=O)=C4)(C7=CC=C(CCCCCC)C=C7)C8=C3C=CC9=C8C=CC%10=C9C(C%11=C%10SC%12=C%11SC(/C=C%13C(C(C=CC(F)=C%14)=C%14C\%13=C(C#N)\C#N)=O)=C%12)(C%15=CC=C(CCCCCC)C=C%15)C%16=CC=C(CCCCCC)C=C%16,1514,PBDB-T,5.33,2.92,2.41,CC(SC1=C2C3=CC=C(CC(CC)CCCC)S3)=CC1=C(C4=CC=C(CC(CC)CCCC)S4)C5=C2C=C(S5)C6=CC=C(C7=C8C(C(C9=C(CC(CC)CCCC)SC(CC(CC)CCCC)=C9C8=O)=O)=C(C%10=CC=C(C)S%10)S7)S6,117,58.5,2,1,0.8,CF,NA,NA,,,J. Mater. Chem. A,10.1039/c7ta05809h
417,191,2017,9.7,9.5,16,0.58,1.04,ITIC,5.6,3.85,1.75,CCCCCCC(C=C1)=CC=C1C2(C3=CC=C(CCCCCC)C=C3)C4=CC5=C(C(C6=C5SC7=C6SC(/C=C8C(C(C=CC=C9)=C9C\8=C(C#N)\C#N)=O)=C7)(C%10=CC=C(CCCCCC)C=C%10)C%11=CC=C(CCCCCC)C=C%11)C=C4C%12=C2C(SC(/C=C%13C(C(C=CC=C%14)=C%14C\%13=C(C#N)/C#N)=O)=C%15)=C%15S%12,1427.96,PM6,5.5,3.61,1.89,CC(SC1=C2C3=CC(F)=C(CC(CC)CCCC)S3)=CC1=C(C4=CC(F)=C(CC(CC)CCCC)S4)C5=C2C=C(S5)C6=CC=C(C7=C8C(C(C9=C(CC(CC)CCCC)SC(CC(CC)CCCC)=C9C8=O)=O)=C(C%10=CC=C(C)S%10)S7)S6,38.6,19.3,2,1,1,CB,DIO,100,,,J. Mater. Chem. A,10.1039/c7ta07785h
418,192,2017,8.37,8.37,16.25,0.565,0.911,ITIC,5.64,4.04,1.6,CCCCCCC(C=C1)=CC=C1C2(C3=CC=C(CCCCCC)C=C3)C4=CC5=C(C(C6=C5SC7=C6SC(/C=C8C(C(C=CC=C9)=C9C\8=C(C#N)\C#N)=O)=C7)(C%10=CC=C(CCCCCC)C=C%10)C%11=CC=C(CCCCCC)C=C%11)C=C4C%12=C2C(SC(/C=C%13C(C(C=CC=C%14)=C%14C\%13=C(C#N)/C#N)=O)=C%15)=C%15S%12,1427.96,FTAZ,5.48,3.47,2.01,CC1=CC2=C(S1)C(CCC(CCCC)CCCCCC)=C3C=C(SC3=C2CCC(CCCC)CCCCCC)C4=CC=C(S4)C5=C(C(F)=C(C6=NN(N=C65)CC(CCCC)CCCCCC)C7=CC=C(S7)C)F,99.592,42.2,2.36,1,1.5,CF,NA,NA,,,J. Mater. Chem. A,10.1039/c7ta07882j
419,192,2017,4.26,4.26,12.54,0.399,0.851,ITIC,5.64,4.04,1.6,CCCCCCC(C=C1)=CC=C1C2(C3=CC=C(CCCCCC)C=C3)C4=CC5=C(C(C6=C5SC7=C6SC(/C=C8C(C(C=CC=C9)=C9C\8=C(C#N)\C#N)=O)=C7)(C%10=CC=C(CCCCCC)C=C%10)C%11=CC=C(CCCCCC)C=C%11)C=C4C%12=C2C(SC(/C=C%13C(C(C=CC=C%14)=C%14C\%13=C(C#N)/C#N)=O)=C%15)=C%15S%12,1427.96,HATZ,5.42,3.44,1.98,CC1=CC2=C(C(CCC(CCCCCC)CCCC)=C3C=C(C4=CC=C(C5=CC=C(C6=CC=C(C)S6)C7=NN(CC(CCCCCC)CCCC)N=C75)S4)SC3=C2CCC(CCCCCC)CCCC)S1,122.332,47.6,2.57,1,1.5,CF,NA,NA,,,J. Mater. Chem. A,10.1039/c7ta07882j
420,193,2018,8.5,8.4,14.8,0.67,0.85,ITIC-OE,5.68,4.03,1.65,COCCOCC(C=C1)=CC=C1C2(C3=CC=C(COCCOC)C=C3)C4=CC5=C(C(C6=C5SC7=C6SC(/C=C8C(C(C=CC=C9)=C9C\8=C(C#N)\C#N)=O)=C7)(C%10=CC=C(COCCOC)C=C%10)C%11=CC=C(COCCOC)C=C%11)C=C4C%12=C2C(SC(/C=C%13C(C(C=CC=C%14)=C%14C\%13=C(C#N)/C#N)=O)=C%15)=C%15S%12,1443.73,PBDB-T,5.23,3.42,1.81,CC(SC1=C2C3=CC=C(CC(CC)CCCC)S3)=CC1=C(C4=CC=C(CC(CC)CCCC)S4)C5=C2C=C(S5)C6=CC=C(C7=C8C(C(C9=C(CC(CC)CCCC)SC(CC(CC)CCCC)=C9C8=O)=O)=C(C%10=CC=C(C)S%10)S7)S6,117,58.5,2,1,1,CB,DIO,120,,,J. Mater. Chem. A,10.1039/c7ta10136h
421,193,2018,10.4,10.1,16.5,0.71,0.89,ITIC,5.67,4.03,1.64,CCCCCCC(C=C1)=CC=C1C2(C3=CC=C(CCCCCC)C=C3)C4=CC5=C(C(C6=C5SC7=C6SC(/C=C8C(C(C=CC=C9)=C9C\8=C(C#N)\C#N)=O)=C7)(C%10=CC=C(CCCCCC)C=C%10)C%11=CC=C(CCCCCC)C=C%11)C=C4C%12=C2C(SC(/C=C%13C(C(C=CC=C%14)=C%14C\%13=C(C#N)/C#N)=O)=C%15)=C%15S%12,1427.96,PBDB-T,5.23,3.42,1.81,CC(SC1=C2C3=CC=C(CC(CC)CCCC)S3)=CC1=C(C4=CC=C(CC(CC)CCCC)S4)C5=C2C=C(S5)C6=CC=C(C7=C8C(C(C9=C(CC(CC)CCCC)SC(CC(CC)CCCC)=C9C8=O)=O)=C(C%10=CC=C(C)S%10)S7)S6,117,58.5,2,1,1,CB,DIO,120,,,J. Mater. Chem. A,10.1039/c7ta10136h
422,194,2018,10.42,10.21,15.13,0.72,0.95,ITCT,5.62,3.92,1.7,CCCCCCC(C=C1)=CC=C1C2(C3=CC=C(CCCCCC)C=C3)C4=CC5=C(C(C6=C5SC7=C6SC(/C=C8C(C(SC=C9)=C9C\8=C(C#N)\C#N)=O)=C7)(C%10=CC=C(CCCCCC)C=C%10)C%11=CC=C(CCCCCC)C=C%11)C=C4C%12=C2C(SC(/C=C%13C(C(SC=C%14)=C%14C\%13=C(C#N)/C#N)=O)=C%15)=C%15S%12,1440,PTB7-Th,5.22,3.64,1.58,O=C(OCC(CC)CCCC)C1=C(F)C2=C(C)SC(C3=CC4=C(C(C5=CC=C(CC(CC)CCCC)S5)=C(C=C(C)S6)C6=C4C7=CC=C(CC(CC)CCCC)S7)S3)=C2S1,124,72.9,1.7,1,2,CF,DIO,80,,,J. Mater. Chem. A,10.1039/c7ta10391c
423,195,2018,8.81,8.67,15.79,0.6132,0.91,ITIC,5.48,3.83,1.65,CCCCCCC(C=C1)=CC=C1C2(C3=CC=C(CCCCCC)C=C3)C4=CC5=C(C(C6=C5SC7=C6SC(/C=C8C(C(C=CC=C9)=C9C\8=C(C#N)\C#N)=O)=C7)(C%10=CC=C(CCCCCC)C=C%10)C%11=CC=C(CCCCCC)C=C%11)C=C4C%12=C2C(SC(/C=C%13C(C(C=CC=C%14)=C%14C\%13=C(C#N)/C#N)=O)=C%15)=C%15S%12,1427.96,2D-PBTCl,5.45,3.6,1.85,ClC(C1=C(SC(C2=CC3=C(S2)C(C4=CC=C(S4)CC(CCCC)CC)=C5C=C(SC5=C3C6=CC=C(S6)CC(CCCC)CC)C)=C1S7)C)=C7C8=CC=C(C(OCCCCCC)=O)S8,66.16,41.37,1.59,1,1,CB,DIO,NA,,,J. Mater. Chem. A,10.1039/c7ta09837e
424,195,2018,7.38,7.17,14.52,0.5843,0.87,ITIC,5.48,3.83,1.65,CCCCCCC(C=C1)=CC=C1C2(C3=CC=C(CCCCCC)C=C3)C4=CC5=C(C(C6=C5SC7=C6SC(/C=C8C(C(C=CC=C9)=C9C\8=C(C#N)\C#N)=O)=C7)(C%10=CC=C(CCCCCC)C=C%10)C%11=CC=C(CCCCCC)C=C%11)C=C4C%12=C2C(SC(/C=C%13C(C(C=CC=C%14)=C%14C\%13=C(C#N)/C#N)=O)=C%15)=C%15S%12,1427.96,2D-PBTCl2,5.43,3.63,1.8,ClC(C1=C(SC(C2=CC3=C(S2)C(C4=CC=C(S4)CC(CCCC)CC)=C5C=C(SC5=C3C6=CC=C(S6)CC(CCCC)CC)C)=C1S7)C)=C7C8=C(Cl)C=C(C(OCCCCCC)=O)S8,80.3,41.86,1.91,1,1,CB,DIO,NA,,,J. Mater. Chem. A,10.1039/c7ta09837e
425,195,2018,6.91,6.8,14.76,0.5709,0.82,ITIC,5.48,3.83,1.65,CCCCCCC(C=C1)=CC=C1C2(C3=CC=C(CCCCCC)C=C3)C4=CC5=C(C(C6=C5SC7=C6SC(/C=C8C(C(C=CC=C9)=C9C\8=C(C#N)\C#N)=O)=C7)(C%10=CC=C(CCCCCC)C=C%10)C%11=CC=C(CCCCCC)C=C%11)C=C4C%12=C2C(SC(/C=C%13C(C(C=CC=C%14)=C%14C\%13=C(C#N)/C#N)=O)=C%15)=C%15S%12,1427.96,PTB7-Th,5.38,3.7,1.68,O=C(OCC(CC)CCCC)C1=C(F)C2=C(C)SC(C3=CC4=C(C(C5=CC=C(CC(CC)CCCC)S5)=C(C=C(C)S6)C6=C4C7=CC=C(CC(CC)CCCC)S7)S3)=C2S1,124,72.9,1.7,1,1,CB,DIO,NA,,,J. Mater. Chem. A,10.1039/c7ta09837e
426,196,2018,10.52,10.32,16.88,0.6924,0.9,ITIC,5.48,3.83,1.65,CCCCCCC(C=C1)=CC=C1C2(C3=CC=C(CCCCCC)C=C3)C4=CC5=C(C(C6=C5SC7=C6SC(/C=C8C(C(C=CC=C9)=C9C\8=C(C#N)\C#N)=O)=C7)(C%10=CC=C(CCCCCC)C=C%10)C%11=CC=C(CCCCCC)C=C%11)C=C4C%12=C2C(SC(/C=C%13C(C(C=CC=C%14)=C%14C\%13=C(C#N)/C#N)=O)=C%15)=C%15S%12,1427.96,TTFQx-T1,5.31,3.62,1.69,FC1=C(C2=CC=C(C3=CC(C(C4=CC=C(CC(CC)CCCCC)S4)=C(SC(C)=C5)C5=C6C7=CC=C(CC(CC)CCCC)S7)=C6S3)S2)C8=NC(C9=CC(F)=C(CC(CC)CCCC)S9)=C(C%10=CC(F)=C(CC(CC)CCCC)S%10)N=C8C(C%11=CC=C(C)S%11)=C1F,71.2,24.8,2.87,1,1.5,CF,NA,150,,,J. Mater. Chem. A,10.1039/c7ta10262c
427,196,2018,7.22,7.07,13.75,0.5611,0.94,ITIC,5.48,3.83,1.65,CCCCCCC(C=C1)=CC=C1C2(C3=CC=C(CCCCCC)C=C3)C4=CC5=C(C(C6=C5SC7=C6SC(/C=C8C(C(C=CC=C9)=C9C\8=C(C#N)\C#N)=O)=C7)(C%10=CC=C(CCCCCC)C=C%10)C%11=CC=C(CCCCCC)C=C%11)C=C4C%12=C2C(SC(/C=C%13C(C(C=CC=C%14)=C%14C\%13=C(C#N)/C#N)=O)=C%15)=C%15S%12,1427.96,TTFQx-T2,5.38,3.67,1.71,FC1=C(C2=CC=C(C3=CC(C(C4=CC=C(CC(CCCC)CCCCCCC)S4)=C(SC(C)=C5)C5=C6C7=CC=C(CC(CCCC)CCCCCC)S7)=C6S3)S2)C8=NC(C9=CC(F)=C(CC(CC)CCCC)S9)=C(C%10=CC(F)=C(CC(CC)CCCC)S%10)N=C8C(C%11=CC=C(C)S%11)=C1F,31.6,13.7,2.31,1,1.5,CF,NA,150,,,J. Mater. Chem. A,10.1039/c7ta10262c
428,197,2018,6.15,5.72,18.77,0.489,0.665,FNDTS,5.36,3.92,1.44,O=C1C2=C(C(/C1=C/C(S3)=CC4=C3C(S5)=C(C(S6)=C5C7=C6C(SC(/C=C8C(C(C=C(F)C(F)=C9)=C9C\8=C(C#N)\C#N)=O)=C%10)=C%10[Si]7(CCCCCCCC)CCCCCCCC)[Si]4(CCCCCCCC)CCCCCCCC)=C(C#N)/C#N)C=C(F)C(F)=C2,1289.83,PTB7-Th,5.22,3.64,1.58,O=C(OCC(CC)CCCC)C1=C(F)C2=C(C)SC(C3=CC4=C(C(C5=CC=C(CC(CC)CCCC)S5)=C(C=C(C)S6)C6=C4C7=CC=C(CC(CC)CCCC)S7)S3)=C2S1,124,72.9,1.7,1,1.2,CF,NA,NA,100,,J. Mater. Chem. A,10.1039/c7ta10957a
429,197,2018,9.6,9.39,20.14,0.633,0.744,FNDTSB,5.56,3.85,1.71,O=C1C2=C(C(/C1=C/C(S3)=CC4=C3C5=C([Si]4(CCCCCCCC)CCCCCCCC)C6=C(OCCCCCC)C(SC7=C8[Si](CCCCCCCC)(CCCCCCCC)C9=C7SC(/C=C%10C(C(C=C(F)C(F)=C%11)=C%11C\%10=C(C#N)\C#N)=O)=C9)=C8C(OCCCCCC)=C6S5)=C(C#N)/C#N)C=C(F)C(F)=C2,1540.21,PTB7-Th,5.22,3.64,1.58,O=C(OCC(CC)CCCC)C1=C(F)C2=C(C)SC(C3=CC4=C(C(C5=CC=C(CC(CC)CCCC)S5)=C(C=C(C)S6)C6=C4C7=CC=C(CC(CC)CCCC)S7)S3)=C2S1,124,72.9,1.7,1,1,CF,NA,NA,100,,J. Mater. Chem. A,10.1039/c7ta10957a
430,198,2018,11.74,11.64,17.02,0.72,0.95,IT-M,5.58,3.96,1.62,CCCCCCC(C=C1)=CC=C1C2(C3=CC=C(CCCCCC)C=C3)C4=CC5=C(C(C6=C5SC7=C6SC(/C=C8C(C(C=CC(C)=C9)=C9C\8=C(C#N)\C#N)=O)=C7)(C%10=CC=C(CCCCCC)C=C%10)C%11=CC=C(CCCCCC)C=C%11)C=C4C%12=C2C(SC(/C=C%13C(C(C=CC(C)=C%14)=C%14C\%13=C(C#N)/C#N)=O)=C%15)=C%15S%12,1456.01,PBDB-T,5.3,3.5,1.8,CC(SC1=C2C3=CC=C(CC(CC)CCCC)S3)=CC1=C(C4=CC=C(CC(CC)CCCC)S4)C5=C2C=C(S5)C6=CC=C(C7=C8C(C(C9=C(CC(CC)CCCC)SC(CC(CC)CCCC)=C9C8=O)=O)=C(C%10=CC=C(C)S%10)S7)S6,50.384,18.8,2.68,1,1,CB,NA,NA,100,,J. Mater. Chem. A,10.1039/c8ta00368h
431,198,2018,10.78,10.64,15.68,0.7,0.97,IT-M,5.58,3.96,1.62,CCCCCCC(C=C1)=CC=C1C2(C3=CC=C(CCCCCC)C=C3)C4=CC5=C(C(C6=C5SC7=C6SC(/C=C8C(C(C=CC(C)=C9)=C9C\8=C(C#N)\C#N)=O)=C7)(C%10=CC=C(CCCCCC)C=C%10)C%11=CC=C(CCCCCC)C=C%11)C=C4C%12=C2C(SC(/C=C%13C(C(C=CC(C)=C%14)=C%14C\%13=C(C#N)/C#N)=O)=C%15)=C%15S%12,1456.01,PBDB-T-BO,5.38,3.58,1.8,CC(SC1=C2C3=CC=C(CC(CCCC)CCCCCC)S3)=CC1=C(C4=CC=C(CC(CCCC)CCCCCC)S4)C5=C2C=C(S5)C6=CC=C(C7=C8C(C(C9=C(CC(CC)CCCC)SC(CC(CC)CCCC)=C9C8=O)=O)=C(C%10=CC=C(C)S%10)S7)S6,28.702,12.7,2.26,1,1,THF,NA,NA,100,,J. Mater. Chem. A,10.1039/c8ta00368h
432,198,2018,12.1,11.68,17.63,0.69,0.96,IT-M,5.58,3.96,1.62,CCCCCCC(C=C1)=CC=C1C2(C3=CC=C(CCCCCC)C=C3)C4=CC5=C(C(C6=C5SC7=C6SC(/C=C8C(C(C=CC(C)=C9)=C9C\8=C(C#N)\C#N)=O)=C7)(C%10=CC=C(CCCCCC)C=C%10)C%11=CC=C(CCCCCC)C=C%11)C=C4C%12=C2C(SC(/C=C%13C(C(C=CC(C)=C%14)=C%14C\%13=C(C#N)/C#N)=O)=C%15)=C%15S%12,1456.01,PBDB-BzT,5.36,3.56,1.8,CC(SC1=C2C3=CC(C=C(CC(CCCC)CCCCCC)C=C4)=C4S3)=CC1=C(C5=CC(C=C(CC(CCCC)CCCCCC)C=C6)=C6S5)C7=C2C=C(S7)C8=CC=C(C9=C%10C(C(C%11=C(CC(CC)CCCC)SC(CC(CC)CCCC)=C%11C%10=O)=O)=C(C%12=CC=C(C)S%12)S9)S8,27.405,13.5,2.03,1,1,THF,NA,NA,100,,J. Mater. Chem. A,10.1039/c8ta00368h
433,199,2018,12.08,11.73,18.45,0.692,0.919,m-MeIC,5.54,3.9,1.64,O=C(C1=C(C)SC=C1C/2=C(C#N)\C#N)C2=C/C3=CC(S4)=C(S3)C5=C4C6=CC(C(C7=C8SC9=C7SC(/C=C%10C(C%11=C(C)SC=C%11C\%10=C(C#N)\C#N)=O)=C9)(C%12=CC=CC(CCCCCC)=C%12)C%13=CC(CCCCCC)=CC=C%13)=C8C=C6C(C%14=CC(CCCCCC)=CC=C%14)5C%15=CC=CC(CCCCCC)=C%15,1468.05,J71,5.4,3.24,2.16,CCC[Si](CCC)(C1=CC=C(C(C2=C3C=C(C4=CC=C(C5=C(F)C(F)=C(C6=CC=C(C)S6)C7=NN(CC(CCCCCC)CCCCCCCC)N=C57)S4)S2)=C8C(SC(C)=C8)=C3C9=CC=C([Si](CCC)(CCC)CCC)S9)S1)CCC,47,23.5,2,1,1,CF,NA,150,,,J. Mater. Chem. A,10.1039/c7ta11339k
434,199,2018,10.93,10.68,18.16,0.697,0.843,m-MeIC,5.54,3.9,1.64,O=C(C1=C(C)SC=C1C/2=C(C#N)\C#N)C2=C/C3=CC(S4)=C(S3)C5=C4C6=CC(C(C7=C8SC9=C7SC(/C=C%10C(C%11=C(C)SC=C%11C\%10=C(C#N)\C#N)=O)=C9)(C%12=CC=CC(CCCCCC)=C%12)C%13=CC(CCCCCC)=CC=C%13)=C8C=C6C(C%14=CC(CCCCCC)=CC=C%14)5C%15=CC=CC(CCCCCC)=C%15,1468.05,PBDB-T,5.33,3.53,1.8,CC(SC1=C2C3=CC=C(CC(CC)CCCC)S3)=CC1=C(C4=CC=C(CC(CC)CCCC)S4)C5=C2C=C(S5)C6=CC=C(C7=C8C(C(C9=C(CC(CC)CCCC)SC(CC(CC)CCCC)=C9C8=O)=O)=C(C%10=CC=C(C)S%10)S7)S6,50.384,18.8,2.68,1,1,CF,NA,150,,,J. Mater. Chem. A,10.1039/c7ta11339k
435,199,2018,8.34,8.12,16.52,0.617,0.796,m-MeIC,5.54,3.9,1.64,O=C(C1=C(C)SC=C1C/2=C(C#N)\C#N)C2=C/C3=CC(S4)=C(S3)C5=C4C6=CC(C(C7=C8SC9=C7SC(/C=C%10C(C%11=C(C)SC=C%11C\%10=C(C#N)\C#N)=O)=C9)(C%12=CC=CC(CCCCCC)=C%12)C%13=CC(CCCCCC)=CC=C%13)=C8C=C6C(C%14=CC(CCCCCC)=CC=C%14)5C%15=CC=CC(CCCCCC)=C%15,1468.05,PTB7-Th,5.2,3.6,1.6,O=C(OCC(CC)CCCC)C1=C(F)C2=C(C)SC(C3=CC4=C(C(C5=CC=C(CC(CC)CCCC)S5)=C(C=C(C)S6)C6=C4C7=CC=C(CC(CC)CCCC)S7)S3)=C2S1,124,72.9,1.7,1,1,CF,CN,NA,,,J. Mater. Chem. A,10.1039/c7ta11339k
436,200,2018,9.36,9.11,17.31,0.598,0.88,IDT2Se,5.41,3.87,1.54,CCCCCCC(C=C1)=CC=C1C(C2=C3SC(C4=CC=C(/C=C5C(C(C=CC=C6)=C6C\5=C(C#N)\C#N)=O)[Se]4)=C2)(C7=CC=C(CCCCCC)C=C7)C8=C3C=C(C(C9=C%10SC(C%11=CC=C(/C=C%12/C(C%13=C(C%12=O)C=CC=C%13)=C(C#N)/C#N)[Se]%11)=C9)(C%14=CC=C(CCCCCC)C=C%14)C%15=CC=C(CCCCCC)C=C%15)C%10=C8,1573.83,PBDB-T,5.33,2.92,2.41,CC(SC1=C2C3=CC=C(CC(CC)CCCC)S3)=CC1=C(C4=CC=C(CC(CC)CCCC)S4)C5=C2C=C(S5)C6=CC=C(C7=C8C(C(C9=C(CC(CC)CCCC)SC(CC(CC)CCCC)=C9C8=O)=O)=C(C%10=CC=C(C)S%10)S7)S6,117,58.5,2,1,1,CB,NA,100,110,,J. Mater. Chem. A,10.1039/c8ta00783g
437,200,2018,11.19,11.03,21.35,0.654,0.79,IDT2Se-4F,5.51,4,1.51,CCCCCCC(C=C1)=CC=C1C(C2=C3SC(C4=CC=C(/C=C5C(C(C=C(F)C(F)=C6)=C6C\5=C(C#N)\C#N)=O)[Se]4)=C2)(C7=CC=C(CCCCCC)C=C7)C8=C3C=C(C(C9=C%10SC(C%11=CC=C(/C=C%12/C(C%13=C(C%12=O)C=C(F)C(F)=C%13)=C(C#N)/C#N)[Se]%11)=C9)(C%14=CC=C(CCCCCC)C=C%14)C%15=CC=C(CCCCCC)C=C%15)C%10=C8,1645.79,PBDB-T,5.33,2.92,2.41,CC(SC1=C2C3=CC=C(CC(CC)CCCC)S3)=CC1=C(C4=CC=C(CC(CC)CCCC)S4)C5=C2C=C(S5)C6=CC=C(C7=C8C(C(C9=C(CC(CC)CCCC)SC(CC(CC)CCCC)=C9C8=O)=O)=C(C%10=CC=C(C)S%10)S7)S6,117,58.5,2,1,1,CB,NA,100,110,,J. Mater. Chem. A,10.1039/c8ta00783g
438,201,2018,4.5,4.3,8.7,0.469,1.05,D5T6F-M,6.09,4.16,1.93,FC1=C(/C=C(C#N)/C#N)SC(C2=C(F)C(CCCCCCCC)=C(C(S3)=C(F)C(F)=C3C4=C(CCCCCCCC)C(F)=C(C5=C(CCCCCCCC)C(F)=C(/C=C(C#N)/C#N)S5)S4)S2)=C1CCCCCCCC,1121.54,PTB7-Th,5.22,3.64,1.58,O=C(OCC(CC)CCCC)C1=C(F)C2=C(C)SC(C3=CC4=C(C(C5=CC=C(CC(CC)CCCC)S5)=C(C=C(C)S6)C6=C4C7=CC=C(CC(CC)CCCC)S7)S3)=C2S1,124,72.9,1.7,1,1.5,CB,NA,NA,,,J. Mater. Chem. A,10.1039/c8ta02781a
439,201,2018,1.8,1.7,4.4,0.345,1.11,D7T8F-M,5.74,3.93,1.81,FC1=C(/C=C(C#N)/C#N)SC(C2=C(F)C(CCCCCCCC)=C(C3=C(F)C(CCCCCCCC)=C(C4=C(F)C(F)=C(C(S5)=C(CCCCCCCC)C(F)=C5C6=C(CCCCCCCC)C(F)=C(C7=C(CCCCCCCC)C(F)=C(/C=C(C#N)/C#N)S7)S6)S4)S3)S2)=C1CCCCCCCC,1546.19,PTB7-Th,5.22,3.64,1.58,O=C(OCC(CC)CCCC)C1=C(F)C2=C(C)SC(C3=CC4=C(C(C5=CC=C(CC(CC)CCCC)S5)=C(C=C(C)S6)C6=C4C7=CC=C(CC(CC)CCCC)S7)S3)=C2S1,124,72.9,1.7,1,2.33,CB,NA,NA,,,J. Mater. Chem. A,10.1039/c8ta02781a
440,202,2018,11.49,11.49,17.81,0.7077,0.91,HF-PCIC,5.53,3.83,1.7,O=C(C(C=C(F)C(F)=C1)=C1C/2=C(C#N)/C#N)C2=C/C3=CC(C4(CC(CC)CCCC)CC(CC)CCCC)=C(S3)C5=C4C=C(S5)C6=CC(F)=C(C(S7)=CC8=C7C(SC(/C=C9C(C(C=C(F)C(F)=C%10)=C%10C\9=C(C#N)\C#N)=O)=C%11)=C%11C8(CC(CC)CCCC)CC(CC)CCCC)C=C6F,1395.8,PBDB-TF,5.48,3.64,1.84,CC(SC1=C2C3=CC(F)=C(CC(CC)CCCC)S3)=CC1=C(C4=CC(F)=C(CC(CC)CCCC)S4)C5=C2C=C(S5)C6=CC=C(C7=C8C(C(C9=C(CC(CC)CCCC)SC(CC(CC)CCCC)=C9C8=O)=O)=C(C%10=CC=C(C)S%10)S7)S6,38.6,19.3,2,1,1.2,CF,DIO,110,,,J. Mater. Chem. A,10.1039/c8ta03753a
441,202,2018,8.36,8.36,12.62,0.7099,0.93,HFO-PCIC,5.5,3.81,1.69,O=C(C(C=C(F)C(F)=C1)=C1C/2=C(C#N)/C#N)C2=C/C3=CC(C4(CC(CC)CCCC)CC(CC)CCCC)=C(S3)C5=C4C=C(S5)C6=C(OC)C(F)=C(C(S7)=CC8=C7C(SC(/C=C9C(C(C=C(F)C(F)=C%10)=C%10C\9=C(C#N)\C#N)=O)=C%11)=C%11C8(CC(CC)CCCC)CC(CC)CCCC)C(OC)=C6F,1455.85,PBDB-TF,5.48,3.64,1.84,CC(SC1=C2C3=CC(F)=C(CC(CC)CCCC)S3)=CC1=C(C4=CC(F)=C(CC(CC)CCCC)S4)C5=C2C=C(S5)C6=CC=C(C7=C8C(C(C9=C(CC(CC)CCCC)SC(CC(CC)CCCC)=C9C8=O)=O)=C(C%10=CC=C(C)S%10)S7)S6,38.6,19.3,2,1,1.2,CB,CN,110,,,J. Mater. Chem. A,10.1039/c8ta03753a
442,202,2018,9.09,9.09,13.76,0.7337,0.91,OF-PCIC,5.66,3.86,1.8,O=C(C(C=C(F)C(F)=C1)=C1C/2=C(C#N)/C#N)C2=C/C3=CC(C4(CC(CC)CCCC)CC(CC)CCCC)=C(S3)C5=C4C=C(S5)C6=C(F)C(F)=C(C(S7)=CC8=C7C(SC(/C=C9C(C(C=C(F)C(F)=C%10)=C%10C\9=C(C#N)\C#N)=O)=C%11)=C%11C8(CC(CC)CCCC)CC(CC)CCCC)C(F)=C6F,1431.78,PBDB-TF,5.48,3.64,1.84,CC(SC1=C2C3=CC(F)=C(CC(CC)CCCC)S3)=CC1=C(C4=CC(F)=C(CC(CC)CCCC)S4)C5=C2C=C(S5)C6=CC=C(C7=C8C(C(C9=C(CC(CC)CCCC)SC(CC(CC)CCCC)=C9C8=O)=O)=C(C%10=CC=C(C)S%10)S7)S6,38.6,19.3,2,1,1.2,CB,CN,110,,,J. Mater. Chem. A,10.1039/c8ta03753a
443,203,2015,2.73,2.47,7.83,0.45,0.77,Me-PDI4,5.96,3.82,2.14,O=C(N(C(CCCCCCCCCCCC)CCCCCCCC)C1=O)C2=CC=C(C3=C4C=CC1C32)C5=C(C6=CC=C(C(C7=CC=C(C8=C(C9=CC=C(C%10=O)C%11C9=C%12C=CC%11C(N%10C(CCCCCCCC)CCCCCCCCCCCC)=O)C(C%12=CC=C%13C(N(C(CCCCCCCC)CCCCCCCCCCCC)C%14=O)=O)=C%13C%14=C8)C=C7)(C%15=CC=C(C%16=C(C%17=C%18C=CC%19C%17C(C(N(C(CCCCCCCC)CCCCCCCCCCCC)C%19=O)=O)=C%16)C%20=CC=C%21C%22=C%20C%18=CC=C%22C(N(C(CCCCCCCCCCCC)CCCCCCCC)C%21=O)=O)C=C%15)C%23=CC=C(C%24=C(C%25=C%26C=CC%27C%25C(C(N(C(CCCCCCCC)CCCCCCCCCCCC)C%27=O)=O)=C%24)C%28=CC=C%29C%30=C%28C%26=CC=C%30C(N(C(CCCCCCCCCCCC)CCCCCCCC)C%29=O)=O)C=C%23)C=C6)C=C%31C%32=C5C4=CC=C%32C(N(C(CCCCCCCC)CCCCCCCCCCCC)C%31=O)=O,4238.39,PBDTTT-C-T,5.11,3.25,1.86,O=C(C1=CC2=C(SC(C3=CC4=C(S3)C(C5=CC=C(S5)CC(CCCC)CC)=C6C=C(SC6=C4C7=CC=C(S7)CC(CCCC)CC)C)=C2S1)C)CC(CC)CCCC,56,20,2.8,1,1,DCB,DIO,180,,,J. Mater. Chem. C,10.1039/c5tc00865d
444,204,2017,5.23,5.23,11.54,0.473,0.96,PDI2,6.05,3.8,2.25,O=C(N(CC(CC)CC)C1=O)C2=CC=C3C(C2=C1C=C4N5CCCCCC)=C4C6=C5C=C(C(N7CC(CC)CC)=O)C8=C6C3=C(C9=CC%10=C%11C%12=C9C%13=CC=C(C(N%14CC(CC)CC)=O)C%15=C%13C(C%12=C%16C=C%11C(N(CC(CC)CC)C%10=O)=O)=C(N%16CCCCCC)C=C%15C%14=O)C=C8C7=O,1309.66,PTB7-Th,5.22,3.64,1.58,O=C(OCC(CC)CCCC)C1=C(F)C2=C(C)SC(C3=CC4=C(C(C5=CC=C(CC(CC)CCCC)S5)=C(C=C(C)S6)C6=C4C7=CC=C(CC(CC)CCCC)S7)S3)=C2S1,124,72.9,1.7,1,1.5,CB,NA,NA,,,J. Mater. Chem. C,10.1039/c6tc05107c
445,204,2017,1.22,1.22,4.33,0.291,0.97,PDI2AC,5.84,3.8,2.04,O=C(N(CC(CC)CC)C1=O)C2=CC=C3C(C2=C1C=C4N5CCCCCC)=C4C6=C5C=C(C(N7CC(CC)CC)=O)C8=C6C3=C(C#CC9=CC%10=C%11C%12=C9C%13=CC=C(C(N%14CC(CC)CC)=O)C%15=C%13C(C%12=C%16C=C%11C(N(CC(CC)CC)C%10=O)=O)=C(N%16CCCCCC)C=C%15C%14=O)C=C8C7=O,1333.68,PTB7-Th,5.22,3.64,1.58,O=C(OCC(CC)CCCC)C1=C(F)C2=C(C)SC(C3=CC4=C(C(C5=CC=C(CC(CC)CCCC)S5)=C(C=C(C)S6)C6=C4C7=CC=C(CC(CC)CCCC)S7)S3)=C2S1,124,72.9,1.7,1,2.33,CB,NA,NA,,,J. Mater. Chem. C,10.1039/c6tc05107c
446,204,2017,1.34,1.34,4.41,0.322,0.95,PDI2AC2,5.98,3.8,2.18,O=C(N(CC(CC)CC)C1=O)C2=CC=C3C(C2=C1C=C4N5CCCCCC)=C4C6=C5C=C(C(N7CC(CC)CC)=O)C8=C6C3=C(C#CC#CC9=CC%10=C%11C%12=C9C%13=CC=C(C(N%14CC(CC)CC)=O)C%15=C%13C(C%12=C%16C=C%11C(N(CC(CC)CC)C%10=O)=O)=C(N%16CCCCCC)C=C%15C%14=O)C=C8C7=O,1357.71,PTB7-Th,5.22,3.64,1.58,O=C(OCC(CC)CCCC)C1=C(F)C2=C(C)SC(C3=CC4=C(C(C5=CC=C(CC(CC)CCCC)S5)=C(C=C(C)S6)C6=C4C7=CC=C(CC(CC)CCCC)S7)S3)=C2S1,124,72.9,1.7,1,2.33,CB,NA,NA,,,J. Mater. Chem. C,10.1039/c6tc05107c
447,205,2017,3.97,3.76,9.29,0.52,0.826,IDT-2BM,5.4,3.77,1.63,CCCCCCC(C=C1)=CC=C1C2(C3=CC=C(CCCCCC)C=C3)C4=CC5=C(C(C6=C5SC(C7=CC=C(/C=C(C#N)/C#N)C8=NSN=C87)=C6)(C9=CC=C(CCCCCC)C=C9)C%10=CC=C(CCCCCC)C=C%10)C=C4C%11=C2C=C(C%12=CC=C(/C=C(C#N)/C#N)C%13=NSN=C%13%12)S%11,1327.84,PTB7-Th,5.22,3.64,1.58,O=C(OCC(CC)CCCC)C1=C(F)C2=C(C)SC(C3=CC4=C(C(C5=CC=C(CC(CC)CCCC)S5)=C(C=C(C)S6)C6=C4C7=CC=C(CC(CC)CCCC)S7)S3)=C2S1,124,72.9,1.7,1,1.5,CB,DPE,NA,,,J. Mater. Chem. C,10.1039/c7tc00706j
448,205,2017,6.57,6.31,14.07,0.62,0.767,PhITBD,5.5,3.78,1.72,N#C/C(C#N)=C/C(C1=NSN=C12)=CC=C2C3=CC4=C(S3)C(C=CC(C5=CC=C(S5)C6=CC=C(C7=NSN=C76)/C=C(C#N)/C#N)=C8)=C8C4(C9=CC=C(C=C9)CCCCCC)C%10=CC=C(C=C%10)CCCCCC,995.31,PTB7-Th,5.22,3.64,1.58,O=C(OCC(CC)CCCC)C1=C(F)C2=C(C)SC(C3=CC4=C(C(C5=CC=C(CC(CC)CCCC)S5)=C(C=C(C)S6)C6=C4C7=CC=C(CC(CC)CCCC)S7)S3)=C2S1,124,72.9,1.7,1,1.5,CB,DPE,NA,,,J. Mater. Chem. C,10.1039/c7tc00706j
449,206,2017,7.14,7.02,14.11,0.6341,0.78,ITIC,5.48,3.83,1.65,CCCCCCC(C=C1)=CC=C1C2(C3=CC=C(CCCCCC)C=C3)C4=CC5=C(C(C6=C5SC7=C6SC(/C=C8C(C(C=CC=C9)=C9C\8=C(C#N)\C#N)=O)=C7)(C%10=CC=C(CCCCCC)C=C%10)C%11=CC=C(CCCCCC)C=C%11)C=C4C%12=C2C(SC(/C=C%13C(C(C=CC=C%14)=C%14C\%13=C(C#N)/C#N)=O)=C%15)=C%15S%12,1427.96,P1,5.39,3.7,1.69,CC(SC1=C2C3=CC(F)=C(CC(CC)CCCC)S3)=CC1=C(C4=CC(F)=C(CC(CC)CCCC)S4)C5=C2C=C(S5)C6=CC=C(C7=C(SC(C(OCC(CC)CCCC)=O)=C8)C8=C(C9=CC=C(C)S9)C%10=NN(CC(CC)CCCC)N=C7%10)S6,263.9,91,2.9,1,1,DCB,DPE,NA,,,J. Mater. Chem. C,10.1039/c7tc02098h
450,206,2017,4.17,3.96,9.34,0.5292,0.8,ITIC,5.48,3.83,1.65,CCCCCCC(C=C1)=CC=C1C2(C3=CC=C(CCCCCC)C=C3)C4=CC5=C(C(C6=C5SC7=C6SC(/C=C8C(C(C=CC=C9)=C9C\8=C(C#N)\C#N)=O)=C7)(C%10=CC=C(CCCCCC)C=C%10)C%11=CC=C(CCCCCC)C=C%11)C=C4C%12=C2C(SC(/C=C%13C(C(C=CC=C%14)=C%14C\%13=C(C#N)/C#N)=O)=C%15)=C%15S%12,1427.96,P2,5.49,3.81,1.68,CC(SC1=C2C3=CC(F)=C(CC(CCCC)CCCCCC)S3)=CC1=C(C4=CC(F)=C(CC(CCCC)CCCCCC)S4)C5=C2C=C(S5)C6=CC=C(C7=C(SC(C(OCC(CC)CCCC)=O)=C8)C8=C(C9=CC=C(C)S9)C%10=NN(CC(CC)CCCC)N=C7%10)S6,86,43,2,1,1,DCB,DPE,NA,,,J. Mater. Chem. C,10.1039/c7tc02098h
451,206,2017,3.66,3.6,7.58,0.5685,0.83,ITIC,5.48,3.83,1.65,CCCCCCC(C=C1)=CC=C1C2(C3=CC=C(CCCCCC)C=C3)C4=CC5=C(C(C6=C5SC7=C6SC(/C=C8C(C(C=CC=C9)=C9C\8=C(C#N)\C#N)=O)=C7)(C%10=CC=C(CCCCCC)C=C%10)C%11=CC=C(CCCCCC)C=C%11)C=C4C%12=C2C(SC(/C=C%13C(C(C=CC=C%14)=C%14C\%13=C(C#N)/C#N)=O)=C%15)=C%15S%12,1427.96,P3,5.47,3.78,1.69,CC(SC1=C2C3=CC(F)=C(CC(CC)CCCC)S3)=CC1=C(C4=CC(F)=C(CC(CC)CCCC)S4)C5=C2C=C(S5)C6=CC=C(C7=C(SC(C(OCC(CCCC)CCCCCC)=O)=C8)C8=C(C9=CC=C(C)S9)C%10=NN(CC(CCCC)CCCCCC)N=C7%10)S6,66.3,39,1.7,1,1,DCB,DPE,NA,,,J. Mater. Chem. C,10.1039/c7tc02098h
452,207,2017,2.84,2.84,10.51,0.409,0.661,di-PDI,6.11,4.01,2.1,O=C(N(C(CC)CC)C1=O)C2=CC=C3C(C2=C1C=C4)=C4C5=CC=C(C(N6C(CC)CC)=O)C7=C5C3=CC(C(C=C8C(N(C(CCCCCCC)CCCCCCC)C9=O)=O)=C%10C%11=C8C9=CC=C%11C%12=CC=C(C(N(C(CCCCCCC)CCCCCCC)C%13=O)=O)C%14=C%13C=CC%10=C%12%14)=C7C6=O,1339.77,PTB7-Th,5.22,3.64,1.58,O=C(OCC(CC)CCCC)C1=C(F)C2=C(C)SC(C3=CC4=C(C(C5=CC=C(CC(CC)CCCC)S5)=C(C=C(C)S6)C6=C4C7=CC=C(CC(CC)CCCC)S7)S3)=C2S1,124,72.9,1.7,1,1,CB,CN,160,80,,J. Mater. Chem. C,10.1039/c7tc03171h
453,207,2017,4.55,4.55,12.61,0.481,0.751,tri-PDI,6.09,3.99,2.1,O=C(N(C(CC)CC)C1=O)C2=CC=C3C(C2=C1C=C4)=C4C5=CC=C(C(N6C(CC)CC)=O)C7=C5C3=CC(C(C=C8C(N(C(CCCCCCC)CCCCCCC)C9=O)=O)=C%10C%11=C8C9=CC=C%11C%12=C(C%13=CC%14=C%15C(C%16=CC=C%17C%18=C%16C%14=CC=C%18C(N(C(CC)CC)C%17=O)=O)=CC=C(C%19=O)C%15=C%13C(N%19C(CC)CC)=O)C=C(C(N(C(CCCCCCC)CCCCCCC)C%20=O)=O)C%21=C%20C=CC%10=C%12%21)=C7C6=O,1868.38,PTB7-Th,5.22,3.64,1.58,O=C(OCC(CC)CCCC)C1=C(F)C2=C(C)SC(C3=CC4=C(C(C5=CC=C(CC(CC)CCCC)S5)=C(C=C(C)S6)C6=C4C7=CC=C(CC(CC)CCCC)S7)S3)=C2S1,124,72.9,1.7,1,1,CB,CN,160,80,,J. Mater. Chem. C,10.1039/c7tc03171h
454,208,2018,8.03,7.92,17.7,0.56,0.81,ITIC,5.48,3.83,1.65,CCCCCCC(C=C1)=CC=C1C2(C3=CC=C(CCCCCC)C=C3)C4=CC5=C(C(C6=C5SC7=C6SC(/C=C8C(C(C=CC=C9)=C9C\8=C(C#N)\C#N)=O)=C7)(C%10=CC=C(CCCCCC)C=C%10)C%11=CC=C(CCCCCC)C=C%11)C=C4C%12=C2C(SC(/C=C%13C(C(C=CC=C%14)=C%14C\%13=C(C#N)/C#N)=O)=C%15)=C%15S%12,1427.96,PBDTTz-BP,5.25,3.49,1.76,CC1=CC(C(S1)=C2C3=CC=C(C4=CC=C(OCC(CCCCCC)CCCCCCC)C=C4)C=C3)=C(C5=C2C=C(C6=CC=C(C7=C(F)C(F)=C(C8=CC=C(C)S8)C9=NN(CC(CCCC)CCCCCC)N=C79)S6)S5)C%10=CC=C(C%11=CC=C(OCC(CCCCCC)CCCCCCC)C=C%11)C=C%10,70,35,2,1,1,CB,NA,NA,100,,J. Mater. Chem. C,10.1039/c7tc04750a
455,208,2018,6.61,6.45,18,0.49,0.75,ITIC,5.48,3.83,1.65,CCCCCCC(C=C1)=CC=C1C2(C3=CC=C(CCCCCC)C=C3)C4=CC5=C(C(C6=C5SC7=C6SC(/C=C8C(C(C=CC=C9)=C9C\8=C(C#N)\C#N)=O)=C7)(C%10=CC=C(CCCCCC)C=C%10)C%11=CC=C(CCCCCC)C=C%11)C=C4C%12=C2C(SC(/C=C%13C(C(C=CC=C%14)=C%14C\%13=C(C#N)/C#N)=O)=C%15)=C%15S%12,1427.96,PBDTTz-N,5.23,3.52,1.71,CC1=CC(C(S1)=C2C3=CC=C4C=C(OCC(CCCCCC)CCCCCCC)C=CC4=C3)=C(C5=C2C=C(C6=CC=C(C7=C(F)C(F)=C(C8=CC=C(C)S8)C9=NN(CC(CCCC)CCCCCC)N=C79)S6)S5)C%10=CC%11=CC=C(OCC(CCCCCC)CCCCCCC)C=C%11C=C%10,74,37,2,1,1,CB,NA,NA,100,,J. Mater. Chem. C,10.1039/c7tc04750a
456,209,2018,4.53,4.53,9.18,0.5541,0.89,S-SubPc-PDI,5.71,3.83,1.88,Cl[B@]12N3C4=C5C(C=C(C#CC(C=C6C(N(C(CCCCCC)CCCCCC)C7=O)=O)=C8C9=C6C7=CC=C9C%10=CC=C(C%11=O)C%12C%10=C8C=CC%12C(N%11C(CCCCCC)CCCCCC)=O)C=C5)=C3N=C%13C%14=C(C=C(C#CC(C=C%15C(N(C(CCCCCC)CCCCCC)C%16=O)=O)=C%17C%18=C%15C%16=CC=C%18C%19=CC=C(C%20=O)C%21C%19=C%17C=CC%21C(N%20C(CCCCCC)CCCCCC)=O)C=C%14)C(N%132)=NC%22=[N]1C(C%23=C%22C=CC(C#CC(C=C%24C(N(C(CCCCCC)CCCCCC)C%25=O)=O)=C%26C%27=C%24C%25=CC=C%27C%28=CC=C(C%29=O)C%30C%28=C%26C=CC%30C(N%29C(CCCCCC)CCCCCC)=O)=C%23)=N4,2767.9,PBDB-T,5.37,3.02,2.35,CC(SC1=C2C3=CC=C(CC(CC)CCCC)S3)=CC1=C(C4=CC=C(CC(CC)CCCC)S4)C5=C2C=C(S5)C6=CC=C(C7=C8C(C(C9=C(CC(CC)CCCC)SC(CC(CC)CCCC)=C9C8=O)=O)=C(C%10=CC=C(C)S%10)S7)S6,117,58.5,2,1,1,DCB,NA,160,100,,J. Mater. Chem. C,10.1039/c8tc01988f
457,209,2018,1.78,1.78,5.18,0.4645,0.74,E-SubPc-PDI,5.69,3.98,1.71,Cl[B@]12N3C4=C5C(C=C(C(C=C6C(N(C(CCCCCC)CCCCCC)C7=O)=O)=C8C9=C6C7=CC=C9C%10=CC=C(C%11=O)C%12C%10=C8C=CC%12C(N%11C(CCCCCC)CCCCCC)=O)C=C5)=C3N=C%13C%14=C(C=C(C(C=C%15C(N(C(CCCCCC)CCCCCC)C%16=O)=O)=C%17C%18=C%15C%16=CC=C%18C%19=CC=C(C%20=O)C%21C%19=C%17C=CC%21C(N%20C(CCCCCC)CCCCCC)=O)C=C%14)C(N%132)=NC%22=[N]1C(C%23=C%22C=CC(C(C=C%24C(N(C(CCCCCC)CCCCCC)C%25=O)=O)=C%26C%27=C%24C%25=CC=C%27C%28=CC=C(C%29=O)C%30C%28=C%26C=CC%30C(N%29C(CCCCCC)CCCCCC)=O)=C%23)=N4,2695.83,PBDB-T,5.37,3.02,2.35,CC(SC1=C2C3=CC=C(CC(CC)CCCC)S3)=CC1=C(C4=CC=C(CC(CC)CCCC)S4)C5=C2C=C(S5)C6=CC=C(C7=C8C(C(C9=C(CC(CC)CCCC)SC(CC(CC)CCCC)=C9C8=O)=O)=C(C%10=CC=C(C)S%10)S7)S6,117,58.5,2,1,1,DCB,NA,160,100,,J. Mater. Chem. C,10.1039/c8tc01988f
458,210,2018,6.63,6.22,15.11,0.48,0.92,HPB-PDI6,5.69,3.93,1.76,O=C(N(C(CC)CC)C1=O)C2=CC=C(C3=C4C=CC1C32)C5=C(C(C=C6)=CC=C6C7=C(C8=CC=C(C9=C(C%10=CC=C(C%11=O)C%12C%10=C%13C=CC%12C(N%11C(CC)CC)=O)C(C%13=CC=C%14C(N(C(CC)CC)C%15=O)=O)=C%14C%15=C9)C=C8)C(C%16=CC=C(C%17=C(C%18=C%19C=CC%20C%18C(C(N(C(CC)CC)C%20=O)=O)=C%17)C%21=CC=C%22C%23=C%21C%19=CC=C%23C(N(C(CC)CC)C%22=O)=O)C=C%16)=C(C%24=CC=C(C%25=C(C%26=C%27C=CC%28C%26C(C(N(C(CC)CC)C%28=O)=O)=C%25)C%29=CC=C%30C%31=C%29C%27=CC=C%31C(N(C(CC)CC)C%30=O)=O)C=C%24)C(C%32=CC=C(C%33=C(C%34=CC=C(C%35=O)C%36C%34=C%37C=CC%36C(N%35C(CC)CC)=O)C(C%37=CC=C%38C(N(C(CC)CC)C%39=O)=O)=C%38C%39=C%33)C=C%32)=C7C%40=CC=C(C%41=C(C%42=C%43C=CC%44C%42C(C(N(C(CC)CC)C%44=O)=O)=C%41)C%45=CC=C%46C%47=C%45C%43=CC=C%47C(N(C(CC)CC)C%46=O)=O)C=C%40)C=C%48C%49=C5C4=CC=C%49C(N(C(CC)CC)C%48=O)=O,3718.45,PTB7-Th,5.22,3.64,1.58,O=C(OCC(CC)CCCC)C1=C(F)C2=C(C)SC(C3=CC4=C(C(C5=CC=C(CC(CC)CCCC)S5)=C(C=C(C)S6)C6=C4C7=CC=C(CC(CC)CCCC)S7)S3)=C2S1,124,72.9,1.7,1,1,DCB,DIO,140,100,,J. Mater. Chem. C,10.1039/c8tc03081b
