Repository: lunayuehuang/AI-Powered-Materials-Dataset-Construction

# AI-PowerDatasetConstruction
This is the gitHub for the research work of AI-powered workflow for constructing organic materials databases from literature: integrating Large Language Models

File: data/Nonfullerene_OPV_Abstract.csv (part 6 of 22)
ID,Ref,year,PCE_max(%),PCE_ave(%),Jsc(mA/cm2),FF,Voc(V),Nickname(n),-HOMO_n(eV),-LUMO_n(eV),Eg_n(eV),n(SMILES),M (g/mol),Nickname(p),-HOMO_p(eV),-LUMO_p(eV),Eg_p(eV),p(SMILES),Mw (kg/mol),Mn(kg/mol),PDI,p/n ratio (p),p/n ratio (n),Solvent,Additive,TA (oC),thick (nm),Unnamed: 28,Journal,DOI,Abstract
112,45,2015,2.5,2.5,8.15,0.47,0.67,NIDCS-HO,5.79,3.42,2.37,O=C(N(CC(CC)CCCC)C1=O)C2=CC=CC3=C2C1=CC=C3C4=CC=C(/C(C#N)=C/C5=C(OCCCCCC)C=C(/C=C(C#N)/C(S6)=CC=C6C7=CC=C8C9=C7C=CC=C9C(N(CC(CC)CCCC)C8=O)=O)C(OCCCCCC)=C5)S4,1159.56,P3HT,4.9,3.1,1.8,CC1=CC(CCCCCC)=C(C)S1,21.1,11.6,1.82,1.0,2.5,CF,,90,,,Adv. Energy Mater.,10.1002/aenm.201400929,"functional groups. [ 11 ] The CN group-induced “twist elasticity” characteristics, which led to a large torsional or conformational change in response to molecular interactions, provided versatile formations of self-assembled nanostructures and, thus, enabled various optoelectronics applications. In particular, efforts toward obtaining good electron transporting materials successfully attained maximum organic fi eld-effect transistor electron mobilities of 2.14 cm 2 V –1 s –1 using (2E,2′E)-3,3′-(2,5bis(hexyloxy)-1,4-phenylene)bis(2-(5-(4-(trifl uoromethyl)phenyl) thiophen-2-yl)acrylonitrile) (Hex-4-TFPTA, Figure 1 a). [ 11b ] Blend systems, such as coaxial nanocables, [ 11c ] stimuli-responsive mixed assemblies, [ 11d,e ] and donor–acceptor charge-transfer complexes, [ 11f,g ] in combination with other π -conjugated materials were also extensively investigated in an effort to capitalize on the electron-accepting and self-assembly characteristics of these compounds. However, their too strong self-assembly power that promoted the formation of mesoor microscale structures over exciton diffusion length scales [ 13 ] also limited their use for BHJ solar cell applications. Therefore, realizing balanced aggregation with effi cient charge transport in CN-substituted stilbenic structures remained challenging. This work focused on developing novel dicyanodistyrylbenzene-based non-fullerene acceptors with high electron affi nities and good solution processability. A specifi c method for modulating the self-assembly tendencies was implemented by incorporating a naphthalimide (NI) moiety into the terminal position of the molecules. The bulkiness of the NI substituent weakened the intermolecular interactions, so that the balanced aggregation characteristics could be induced. Indeed, aggregate formation in the spin-coated fi lm was dramatically suppressed, in contrast with the structures observed among other cyanostilbene thin fi lms. Furthermore, the outstanding electron-transporting properties of the NI unit [ 9,14 ] synergistically affected the electron acceptor properties, and the material solubilities were also notably increased by introducing branched alkyl chains at the N-position of the NI moiety. The photovoltaic properties of these molecules were investigated using regioregular poly(3hexylthiophene) (P3HT) as the donor. The device performances could be tuned by applying a thermal annealing treatment, and optimized devices were obtained with a PCE of as high as 2.71%, which comes close to that of PC 61 BM acceptor devices. The three newly designed compounds, NIDCS, NIDCS-MO, and NIDCS-HO, are illustrated in Figure 1 a. The three compounds included different substituents on the core phenyl unit, hydrogen, methoxy, and hexyloxy. The compounds were synthesized using the Knoevenagel condensation reaction and were purifi ed by fl ash column chromatography and recrystallization (Supporting Information Scheme S1). All three were highly DOI: 10.1002/aenm.201400929 O. K. Kwon, J.-H. Park, S. K. Park, Prof. S. Y. Park Center for Supramolecular Optoelectronic Materials Department of Materials Science and Engineering Seoul National University, 1 Gwanak-ro Gwanak-gu , Seoul 151-744 , Korea E-mail: parksy@snu.ac.kr Since the fi rst introduction of bulk heterojunction (BHJ) organic solar cells, [ 1 ] many studies have attempted to develop solution-processable low-bandgap molecules and polymers for use in high-performance devices. [ 2,3 ] Thus far, such efforts toward developing new materials have mainly focused on electron donors that work with fullerene derivatives as electron acceptors, which yield power conversion effi ciencies (PCEs) exceeding 10%. [ 3a,d ]"
113,46,2015,3.02,2.87,6.64,0.48,0.94,BNIDPA-BO,5.8,3.6,2.2,O=C(N(CC(CCCC)CCCCCC)C1=O)C2=CC=C3C4=C2C1=CC=C4C5=NC6=C(C=C(N=C7C(C8=CC=C9C%10=C8C7=CC=C%10C(N(CC(CCCC)CCCCCC)C9=O)=O)=C%11C%12=CC=CC=C%12)C%11=C6)C(C%13=CC=CC=C%13)=C53,1055.38,PSEHTT,5.1,3.3,1.8,CC1=CC(CC(CC)CCCC)=C(C2=NC(SC(C3=C(CC(CCCC)CC)C=C(C4=CC([Si](CC(CC)CCCC)(CC(CCCC)CC)C5=C6SC(C)=C5)=C6S4)S3)=N7)=C7S2)S1,132.21,33.9,3.9,1.0,4.0,CB/DCB,,175,,,Adv. Energy Mater.,10.1002/aenm.201402041,"Unlike universally applicable fullerene derivatives, current nonfullerene electron acceptors are rarely effective with more than one donor polymer in bulk heterojunction (BHJ) solar cells. A novel class of nonfullerene electron acceptors, bis(naphthalene imide)‐3,6‐diphenyl‐trans‐anthrazolines (BNIDPAs), that is applicable and yields efficient photovoltaic devices with multiple donor polymers, including a thiazolothiazole–dithienosilole copolymer (PSEHTT) and benzodithiophene copolymers (PBDTT‐FTTE and PTB7) is reported. Photovoltaic devices composed of the BNIDPA‐butyloctyl (BO) acceptor with PSEHTT, PBDTT‐FTTE, and PTB7, respectively, have power conversion efficiencies of 3.0%–3.1% with high open‐circuit voltages of ≈1.0 V. In contrast, BHJ devices composed of BNIDPA‐DT acceptor with larger 2‐decyltetradecyl chains and the same donor polymers have substantially reduced bulk electron mobility and reduced photovoltaic efficiencies of 1.3%–1.7%, which highlight the critical role of the size of alkyl chains appended onto nonfullerene electron acceptors. The present results provide a rare example of nonfullerene electron acceptors that are capable of pairing with multiple donor polymers to achieve efficient BHJ solar cells."
114,46,2015,3.0,2.91,9.02,0.35,0.96,BNIDPA-BO,5.8,3.6,2.2,O=C(N(CC(CCCC)CCCCCC)C1=O)C2=CC=C3C4=C2C1=CC=C4C5=NC6=C(C=C(N=C7C(C8=CC=C9C%10=C8C7=CC=C%10C(N(CC(CCCC)CCCCCC)C9=O)=O)=C%11C%12=CC=CC=C%12)C%11=C6)C(C%13=CC=CC=C%13)=C53,1055.38,PTB7-Th,5.4,3.3,2.1,O=C(OCC(CC)CCCC)C1=C(F)C2=C(C)SC(C3=CC4=C(C(C5=CC=C(CC(CC)CCCC)S5)=C(C=C(C)S6)C6=C4C7=CC=C(CC(CC)CCCC)S7)S3)=C2S1,124.0,72.9,1.7,1.0,3.0,CB/DCB,,,,,Adv. Energy Mater.,10.1002/aenm.201402041,"Unlike universally applicable fullerene derivatives, current nonfullerene electron acceptors are rarely effective with more than one donor polymer in bulk heterojunction (BHJ) solar cells. A novel class of nonfullerene electron acceptors, bis(naphthalene imide)‐3,6‐diphenyl‐trans‐anthrazolines (BNIDPAs), that is applicable and yields efficient photovoltaic devices with multiple donor polymers, including a thiazolothiazole–dithienosilole copolymer (PSEHTT) and benzodithiophene copolymers (PBDTT‐FTTE and PTB7) is reported. Photovoltaic devices composed of the BNIDPA‐butyloctyl (BO) acceptor with PSEHTT, PBDTT‐FTTE, and PTB7, respectively, have power conversion efficiencies of 3.0%–3.1% with high open‐circuit voltages of ≈1.0 V. In contrast, BHJ devices composed of BNIDPA‐DT acceptor with larger 2‐decyltetradecyl chains and the same donor polymers have substantially reduced bulk electron mobility and reduced photovoltaic efficiencies of 1.3%–1.7%, which highlight the critical role of the size of alkyl chains appended onto nonfullerene electron acceptors. The present results provide a rare example of nonfullerene electron acceptors that are capable of pairing with multiple donor polymers to achieve efficient BHJ solar cells."
115,46,2015,3.08,2.9,8.13,0.39,0.98,BNIDPA-BO,5.8,3.6,2.2,O=C(N(CC(CCCC)CCCCCC)C1=O)C2=CC=C3C4=C2C1=CC=C4C5=NC6=C(C=C(N=C7C(C8=CC=C9C%10=C8C7=CC=C%10C(N(CC(CCCC)CCCCCC)C9=O)=O)=C%11C%12=CC=CC=C%12)C%11=C6)C(C%13=CC=CC=C%13)=C53,1055.38,PTB7,5.1,3.3,1.8,CC1=C(C(F)=C(C(OCC(CC)CCCC)=O)S2)C2=C(C3=CC4=C(OCC(CCCC)CC)C(SC(C)=C5)=C5C(OCC(CCCC)CC)=C4S3)S1,97.5,46.4,2.1,1.0,3.0,CB/DCB,,,,,Adv. Energy Mater.,10.1002/aenm.201402041,"Unlike universally applicable fullerene derivatives, current nonfullerene electron acceptors are rarely effective with more than one donor polymer in bulk heterojunction (BHJ) solar cells. A novel class of nonfullerene electron acceptors, bis(naphthalene imide)‐3,6‐diphenyl‐trans‐anthrazolines (BNIDPAs), that is applicable and yields efficient photovoltaic devices with multiple donor polymers, including a thiazolothiazole–dithienosilole copolymer (PSEHTT) and benzodithiophene copolymers (PBDTT‐FTTE and PTB7) is reported. Photovoltaic devices composed of the BNIDPA‐butyloctyl (BO) acceptor with PSEHTT, PBDTT‐FTTE, and PTB7, respectively, have power conversion efficiencies of 3.0%–3.1% with high open‐circuit voltages of ≈1.0 V. In contrast, BHJ devices composed of BNIDPA‐DT acceptor with larger 2‐decyltetradecyl chains and the same donor polymers have substantially reduced bulk electron mobility and reduced photovoltaic efficiencies of 1.3%–1.7%, which highlight the critical role of the size of alkyl chains appended onto nonfullerene electron acceptors. The present results provide a rare example of nonfullerene electron acceptors that are capable of pairing with multiple donor polymers to achieve efficient BHJ solar cells."
116,46,2015,1.26,1.16,2.67,0.5,0.95,BNIDPA-DT,5.8,3.6,2.2,O=C(N(CC(CCCCCCCCCC)CCCCCCCCCCCC)C1=O)C2=CC=C3C4=C2C1=CC=C4C5=NC6=C(C=C(N=C7C(C8=CC=C9C%10=C8C7=CC=C%10C(N(CC(CCCCCCCCCC)CCCCCCCCCCCC)C9=O)=O)=C%11C%12=CC=CC=C%12)C%11=C6)C(C%13=CC=CC=C%13)=C53,1392.02,PSEHTT,5.1,3.3,1.8,CC1=CC(CC(CC)CCCC)=C(C2=NC(SC(C3=C(CC(CCCC)CC)C=C(C4=CC([Si](CC(CC)CCCC)(CC(CCCC)CC)C5=C6SC(C)=C5)=C6S4)S3)=N7)=C7S2)S1,132.21,33.9,3.9,1.0,4.0,CB/DCB,,175,,,Adv. Energy Mater.,10.1002/aenm.201402041,"Unlike universally applicable fullerene derivatives, current nonfullerene electron acceptors are rarely effective with more than one donor polymer in bulk heterojunction (BHJ) solar cells. A novel class of nonfullerene electron acceptors, bis(naphthalene imide)‐3,6‐diphenyl‐trans‐anthrazolines (BNIDPAs), that is applicable and yields efficient photovoltaic devices with multiple donor polymers, including a thiazolothiazole–dithienosilole copolymer (PSEHTT) and benzodithiophene copolymers (PBDTT‐FTTE and PTB7) is reported. Photovoltaic devices composed of the BNIDPA‐butyloctyl (BO) acceptor with PSEHTT, PBDTT‐FTTE, and PTB7, respectively, have power conversion efficiencies of 3.0%–3.1% with high open‐circuit voltages of ≈1.0 V. In contrast, BHJ devices composed of BNIDPA‐DT acceptor with larger 2‐decyltetradecyl chains and the same donor polymers have substantially reduced bulk electron mobility and reduced photovoltaic efficiencies of 1.3%–1.7%, which highlight the critical role of the size of alkyl chains appended onto nonfullerene electron acceptors. The present results provide a rare example of nonfullerene electron acceptors that are capable of pairing with multiple donor polymers to achieve efficient BHJ solar cells."
117,46,2015,1.71,1.6,5.2,0.36,0.9,BNIDPA-DT,5.8,3.6,2.2,O=C(N(CC(CCCCCCCCCC)CCCCCCCCCCCC)C1=O)C2=CC=C3C4=C2C1=CC=C4C5=NC6=C(C=C(N=C7C(C8=CC=C9C%10=C8C7=CC=C%10C(N(CC(CCCCCCCCCC)CCCCCCCCCCCC)C9=O)=O)=C%11C%12=CC=CC=C%12)C%11=C6)C(C%13=CC=CC=C%13)=C53,1392.02,PTB7-Th,5.4,3.3,2.1,O=C(OCC(CC)CCCC)C1=C(F)C2=C(C)SC(C3=CC4=C(C(C5=CC=C(CC(CC)CCCC)S5)=C(C=C(C)S6)C6=C4C7=CC=C(CC(CC)CCCC)S7)S3)=C2S1,124.0,72.9,1.7,1.0,3.0,CB/DCB,,,,,Adv. Energy Mater.,10.1002/aenm.201402041,"Unlike universally applicable fullerene derivatives, current nonfullerene electron acceptors are rarely effective with more than one donor polymer in bulk heterojunction (BHJ) solar cells. A novel class of nonfullerene electron acceptors, bis(naphthalene imide)‐3,6‐diphenyl‐trans‐anthrazolines (BNIDPAs), that is applicable and yields efficient photovoltaic devices with multiple donor polymers, including a thiazolothiazole–dithienosilole copolymer (PSEHTT) and benzodithiophene copolymers (PBDTT‐FTTE and PTB7) is reported. Photovoltaic devices composed of the BNIDPA‐butyloctyl (BO) acceptor with PSEHTT, PBDTT‐FTTE, and PTB7, respectively, have power conversion efficiencies of 3.0%–3.1% with high open‐circuit voltages of ≈1.0 V. In contrast, BHJ devices composed of BNIDPA‐DT acceptor with larger 2‐decyltetradecyl chains and the same donor polymers have substantially reduced bulk electron mobility and reduced photovoltaic efficiencies of 1.3%–1.7%, which highlight the critical role of the size of alkyl chains appended onto nonfullerene electron acceptors. The present results provide a rare example of nonfullerene electron acceptors that are capable of pairing with multiple donor polymers to achieve efficient BHJ solar cells."
118,46,2015,1.42,1.32,4.12,0.36,0.95,BNIDPA-DT,5.8,3.6,2.2,O=C(N(CC(CCCCCCCCCC)CCCCCCCCCCCC)C1=O)C2=CC=C3C4=C2C1=CC=C4C5=NC6=C(C=C(N=C7C(C8=CC=C9C%10=C8C7=CC=C%10C(N(CC(CCCCCCCCCC)CCCCCCCCCCCC)C9=O)=O)=C%11C%12=CC=CC=C%12)C%11=C6)C(C%13=CC=CC=C%13)=C53,1392.02,PTB7,5.1,3.3,1.8,CC1=C(C(F)=C(C(OCC(CC)CCCC)=O)S2)C2=C(C3=CC4=C(OCC(CCCC)CC)C(SC(C)=C5)=C5C(OCC(CCCC)CC)=C4S3)S1,97.5,46.4,2.1,1.0,3.0,CB/DCB,,,,,Adv. Energy Mater.,10.1002/aenm.201402041,"Unlike universally applicable fullerene derivatives, current nonfullerene electron acceptors are rarely effective with more than one donor polymer in bulk heterojunction (BHJ) solar cells. A novel class of nonfullerene electron acceptors, bis(naphthalene imide)‐3,6‐diphenyl‐trans‐anthrazolines (BNIDPAs), that is applicable and yields efficient photovoltaic devices with multiple donor polymers, including a thiazolothiazole–dithienosilole copolymer (PSEHTT) and benzodithiophene copolymers (PBDTT‐FTTE and PTB7) is reported. Photovoltaic devices composed of the BNIDPA‐butyloctyl (BO) acceptor with PSEHTT, PBDTT‐FTTE, and PTB7, respectively, have power conversion efficiencies of 3.0%–3.1% with high open‐circuit voltages of ≈1.0 V. In contrast, BHJ devices composed of BNIDPA‐DT acceptor with larger 2‐decyltetradecyl chains and the same donor polymers have substantially reduced bulk electron mobility and reduced photovoltaic efficiencies of 1.3%–1.7%, which highlight the critical role of the size of alkyl chains appended onto nonfullerene electron acceptors. The present results provide a rare example of nonfullerene electron acceptors that are capable of pairing with multiple donor polymers to achieve efficient BHJ solar cells."
119,47,2015,2.41,2.41,5.47,0.591,0.98,BiNDI,6.74,4.35,2.39,O=C(N(CC(CC)CCCC)C1=O)C2=CC=C(C(N3CC(CC)CCCC)=O)C4=C2C1=C(/C=C/C(C=C5C(N(CC(CC)CCCC)C6=O)=O)=C(C(N7CC(CC)CCCC)=O)C8=C5C6=CC=C8C7=O)C=C4C3=O,1005.31,PTB7,5.33,3.63,1.7,CC1=C(C(F)=C(C(OCC(CC)CCCC)=O)S2)C2=C(C3=CC4=C(OCC(CCCC)CC)C(SC(C)=C5)=C5C(OCC(CCCC)CC)=C4S3)S1,97.5,46.4,2.1,1.0,1.0,CB,DIO,,,,Adv. Energy Mater.,10.1002/aenm.201500195,"A novel naphthalene diimide (NDI)‐based small molecule (BiNDI) is designed and synthesized by linking two NDI monomers via a vinyl donor moiety. The electronic structure of BiNDI is carefully investigated by ultraviolet photoelectron spectroscopy (UPS). Density functional theory (DFT) sheds further light on the molecular configuration and energy level distribution. Thin film transistors (TFT) based on BiNDI show a highest electron mobility of 0.365 cm2 V−1 s−1 in ambient atmosphere. Organic photovoltaics (OPVs) by using BiNDI as the acceptor show a highest power conversion efficency (PCE) of 2.41%, which is the best result for NDI‐based small molecular acceptors. Transmission electron microscopy (TEM), atomic force microscopy (AFM), grazing incidence wide‐angle X‐ray diffraction (GIXD), and X‐ray photoelectron spectroscopy (XPS) characterization to understand the morphology and structure order of the bulk heterojunction film are performed. It is found that small amount of 1,8‐diiodooctane (DIO) (i.e., 0.5%) in the blended film facilitates the crystallization of BiNDI into fibrillar crystals, which is beneficial for the improvement of device performance."
120,48,2017,11.25,10.79,16.29,0.6878,0.96,IT-DM,5.58,3.98,1.6,CCCCCCC(C=C1)=CC=C1C2(C3=CC=C(CCCCCC)C=C3)C4=CC5=C(C(C6=C5SC7=C6SC(/C=C8C(C(C=C(C)C(C)=C9)=C9C\8=C(C#N)\C#N)=O)=C7)(C%10=CC=C(CCCCCC)C=C%10)C%11=CC=C(CCCCCC)C=C%11)C=C4C%12=C2C(SC(/C=C%13C(C(C=C(C)C(C)=C%14)=C%14C\%13=C(C#N)/C#N)=O)=C%15)=C%15S%12,1484.06,PBDB-T,5.36,3.54,1.82,CC(SC1=C2C3=CC=C(CC(CC)CCCC)S3)=CC1=C(C4=CC=C(CC(CC)CCCC)S4)C5=C2C=C(S5)C6=CC=C(C7=C8C(C(C9=C(CC(CC)CCCC)SC(CC(CC)CCCC)=C9C8=O)=O)=C(C%10=CC=C(C)S%10)S7)S6,117.0,58.5,2.0,1.0,1.0,CB,DIO,160,100.0,,Adv. Energy Mater.,10.1002/aenm.201602000,"Organic solar cells (OSCs) made of donor/acceptor bulk‐heterojunction active layers have been of widespread interest in converting sunlight to electricity. Characterizing of the complex morphology at multiple length scales of polymer:nonfullerene small molecular acceptor (SMA) systems remains largely unexplored. Through detailed characterizations (hard/soft X‐ray scattering) of the record‐efficiency polymer:SMA system with a close analog, quantitative morphological parameters are related to the device performance parameters and fundamental morphology–performance relationships that explain why additive use and thermal annealing are needed for optimized performance are established. A linear correlation between the average purity variations at small length scale (≈10 nm) and photovoltaic device characteristics across all processing protocols is observed in ≈12%‐efficiency polymer:SMA systems. In addition, molecular interactions as reflected by the estimated Flory–Huggins interaction parameters are used to provide context of the room temperature morphology results. Comparison with results from annealed devices suggests that the two SMA systems compared show upper and lower critical solution temperature behavior, respectively. The in‐depth understanding of the complex multilength scale nonfullerene OSC morphology may guide the device optimization and new materials development and indicates that thermodynamic properties of materials systems should be studied in more detail to aid in designing optimized protocols efficiently."
121,48,2017,12.05,11.48,17.31,0.707,0.94,IT-M,5.58,3.98,1.6,CCCCCCC(C=C1)=CC=C1C2(C3=CC=C(CCCCCC)C=C3)C4=CC5=C(C(C6=C5SC7=C6SC(/C=C8C(C(C=CC(C)=C9)=C9C\8=C(C#N)\C#N)=O)=C7)(C%10=CC=C(CCCCCC)C=C%10)C%11=CC=C(CCCCCC)C=C%11)C=C4C%12=C2C(SC(/C=C%13C(C(C=CC(C)=C%14)=C%14C\%13=C(C#N)/C#N)=O)=C%15)=C%15S%12,1456.01,PBDB-T,5.36,3.54,1.82,CC(SC1=C2C3=CC=C(CC(CC)CCCC)S3)=CC1=C(C4=CC=C(CC(CC)CCCC)S4)C5=C2C=C(S5)C6=CC=C(C7=C8C(C(C9=C(CC(CC)CCCC)SC(CC(CC)CCCC)=C9C8=O)=O)=C(C%10=CC=C(C)S%10)S7)S6,117.0,58.5,2.0,1.0,1.0,CB,DIO,160,100.0,,Adv. Energy Mater.,10.1002/aenm.201602000,"Organic solar cells (OSCs) made of donor/acceptor bulk‐heterojunction active layers have been of widespread interest in converting sunlight to electricity. Characterizing of the complex morphology at multiple length scales of polymer:nonfullerene small molecular acceptor (SMA) systems remains largely unexplored. Through detailed characterizations (hard/soft X‐ray scattering) of the record‐efficiency polymer:SMA system with a close analog, quantitative morphological parameters are related to the device performance parameters and fundamental morphology–performance relationships that explain why additive use and thermal annealing are needed for optimized performance are established. A linear correlation between the average purity variations at small length scale (≈10 nm) and photovoltaic device characteristics across all processing protocols is observed in ≈12%‐efficiency polymer:SMA systems. In addition, molecular interactions as reflected by the estimated Flory–Huggins interaction parameters are used to provide context of the room temperature morphology results. Comparison with results from annealed devices suggests that the two SMA systems compared show upper and lower critical solution temperature behavior, respectively. The in‐depth understanding of the complex multilength scale nonfullerene OSC morphology may guide the device optimization and new materials development and indicates that thermodynamic properties of materials systems should be studied in more detail to aid in designing optimized protocols efficiently."
122,49,2017,7.9,7.6,14.25,0.608,0.88,ITIC-Th,5.66,3.96,1.7,O=C(C(C=CC=C1)=C1C/2=C(C#N)\C#N)C2=C/C3=CC(S4)=C(S3)C5=C4C6=CC(C(C7=C8SC9=C7SC(/C=C%10C(C(C=CC=C%11)=C%11C\%10=C(C#N)\C#N)=O)=C9)(C%12=CC=C(CCCCCC)S%12)C%13=CC=C(CCCCCC)S%13)=C8C=C6C(C%14=CSC(CCCCCC)=C%14)5C%15=CC=C(CCCCCC)S%15,1452.04,PffBT-T3,5.39,3.31,2.08,FC(C(F)=C(C1=NSN=C12)C3=CC(CC(CCCCCC)CCCCCCCC)=C(S3)C4=CC(CC(CCCCCC)CCCCCCCC)=C(S4)C5=CC=C(C6=CC=C(C7=C(C(F)=C(C8=CC=C(C)S8)C9=NSN=C97)F)S6)S5)=C2C(S%10)=CC(CC(CCCCCC)CCCCCCCC)=C%10C%11=CC(CC(CCCCCC)CCCCCCCC)=C(C)S%11,144.4,72.2,2.0,1.0,1.0,CB,,,,,Adv. Energy Mater.,10.1002/aenm.201602119,"One advantage of nonfullerene polymer solar cells (PSCs) is that they can yield high open‐circuit voltage (VOC) despite their relatively low optical bandgaps. To maximize the VOC of PSCs, it is important to fine‐tune the energy level offset between the donor and acceptor materials, but in a way not negatively affecting the morphology of the donor:acceptor (D:A) blends. Here, an effective material design rationale based on a family of D–A1–D–A2 terthiophene (T3) donor polymers is reported, which allows for the effective tuning of energy levels but without any negative impacts on the morphology of the blend. Based on a T3 donor unit combined with difluorobenzothiadiazole (ffBT) and difluorobenzoxadiazole (ffBX) acceptor units, three donor polymers are developed with highly similar morphological properties. This is particularly surprising considering that the corresponding quaterthiophene polymers based on ffBT and ffBX exhibit dramatic differences in their solubility and morphological properties. With the fine‐tuning of energy levels, the T3 polymers yield nonfullerene PSCs with a high efficiency of 9.0% for one case and with a remarkably low energy loss (0.53 V) for another polymer. This work will facilitate the development of efficient nonfullerene PSCs with optimal energy levels and favorable morphology properties."
123,49,2017,9.0,8.8,15.29,0.598,0.96,ITIC-Th,5.66,3.96,1.7,O=C(C(C=CC=C1)=C1C/2=C(C#N)\C#N)C2=C/C3=CC(S4)=C(S3)C5=C4C6=CC(C(C7=C8SC9=C7SC(/C=C%10C(C(C=CC=C%11)=C%11C\%10=C(C#N)\C#N)=O)=C9)(C%12=CC=C(CCCCCC)S%12)C%13=CC=C(CCCCCC)S%13)=C8C=C6C(C%14=CSC(CCCCCC)=C%14)5C%15=CC=C(CCCCCC)S%15,1452.04,PffBTBX-T3,5.48,3.39,2.09,FC(C(F)=C(C1=NON=C12)C3=CC(CC(CCCCCC)CCCCCCCC)=C(S3)C4=CC(CC(CCCCCC)CCCCCCCC)=C(S4)C5=CC=C(C6=CC=C(C7=C(C(F)=C(C8=CC=C(C)S8)C9=NSN=C97)F)S6)S5)=C2C(S%10)=CC(CC(CCCCCC)CCCCCCCC)=C%10C%11=CC(CC(CCCCCC)CCCCCCCC)=C(C)S%11,165.4,82.7,2.0,1.0,1.0,CB,,,,,Adv. Energy Mater.,10.1002/aenm.201602119,"One advantage of nonfullerene polymer solar cells (PSCs) is that they can yield high open‐circuit voltage (VOC) despite their relatively low optical bandgaps. To maximize the VOC of PSCs, it is important to fine‐tune the energy level offset between the donor and acceptor materials, but in a way not negatively affecting the morphology of the donor:acceptor (D:A) blends. Here, an effective material design rationale based on a family of D–A1–D–A2 terthiophene (T3) donor polymers is reported, which allows for the effective tuning of energy levels but without any negative impacts on the morphology of the blend. Based on a T3 donor unit combined with difluorobenzothiadiazole (ffBT) and difluorobenzoxadiazole (ffBX) acceptor units, three donor polymers are developed with highly similar morphological properties. This is particularly surprising considering that the corresponding quaterthiophene polymers based on ffBT and ffBX exhibit dramatic differences in their solubility and morphological properties. With the fine‐tuning of energy levels, the T3 polymers yield nonfullerene PSCs with a high efficiency of 9.0% for one case and with a remarkably low energy loss (0.53 V) for another polymer. This work will facilitate the development of efficient nonfullerene PSCs with optimal energy levels and favorable morphology properties."
124,49,2017,7.4,7.1,11.72,0.569,1.07,ITIC-Th,5.66,3.96,1.7,O=C(C(C=CC=C1)=C1C/2=C(C#N)\C#N)C2=C/C3=CC(S4)=C(S3)C5=C4C6=CC(C(C7=C8SC9=C7SC(/C=C%10C(C(C=CC=C%11)=C%11C\%10=C(C#N)\C#N)=O)=C9)(C%12=CC=C(CCCCCC)S%12)C%13=CC=C(CCCCCC)S%13)=C8C=C6C(C%14=CSC(CCCCCC)=C%14)5C%15=CC=C(CCCCCC)S%15,1452.04,PffBX-T3,5.57,3.49,2.08,FC(C(F)=C(C1=NON=C12)C3=CC(CC(CCCCCC)CCCCCCCC)=C(S3)C4=CC(CC(CCCCCC)CCCCCCCC)=C(S4)C5=CC=C(C6=CC=C(C7=C(C(F)=C(C8=CC=C(C)S8)C9=NON=C97)F)S6)S5)=C2C(S%10)=CC(CC(CCCCCC)CCCCCCCC)=C%10C%11=CC(CC(CCCCCC)CCCCCCCC)=C(C)S%11,113.4,56.7,2.0,1.0,1.0,CB,,,,,Adv. Energy Mater.,10.1002/aenm.201602119,"One advantage of nonfullerene polymer solar cells (PSCs) is that they can yield high open‐circuit voltage (VOC) despite their relatively low optical bandgaps. To maximize the VOC of PSCs, it is important to fine‐tune the energy level offset between the donor and acceptor materials, but in a way not negatively affecting the morphology of the donor:acceptor (D:A) blends. Here, an effective material design rationale based on a family of D–A1–D–A2 terthiophene (T3) donor polymers is reported, which allows for the effective tuning of energy levels but without any negative impacts on the morphology of the blend. Based on a T3 donor unit combined with difluorobenzothiadiazole (ffBT) and difluorobenzoxadiazole (ffBX) acceptor units, three donor polymers are developed with highly similar morphological properties. This is particularly surprising considering that the corresponding quaterthiophene polymers based on ffBT and ffBX exhibit dramatic differences in their solubility and morphological properties. With the fine‐tuning of energy levels, the T3 polymers yield nonfullerene PSCs with a high efficiency of 9.0% for one case and with a remarkably low energy loss (0.53 V) for another polymer. This work will facilitate the development of efficient nonfullerene PSCs with optimal energy levels and favorable morphology properties."
125,50,2017,7.8,7.4,14.26,0.593,0.9,ITIC,5.51,3.78,1.73,CCCCCCC(C=C1)=CC=C1C2(C3=CC=C(CCCCCC)C=C3)C4=CC5=C(C(C6=C5SC7=C6SC(/C=C8C(C(C=CC=C9)=C9C\8=C(C#N)\C#N)=O)=C7)(C%10=CC=C(CCCCCC)C=C%10)C%11=CC=C(CCCCCC)C=C%11)C=C4C%12=C2C(SC(/C=C%13C(C(C=CC=C%14)=C%14C\%13=C(C#N)/C#N)=O)=C%15)=C%15S%12,1427.96,PDTP4TFBT,5.26,3.21,2.05,CC1=C(C=C(C(S2)=CC3=C2C(S4)=C(N(CC(CCCCCC)CCCCCCCC)C3=O)C=C4C5=CC(CC(CCCCCC)CCCCCCCC)=C(C6=CC=C(C7=C(C(F)=C(C8=CC=C(C)S8)C9=NSN=C97)F)S6)S5)S1)CC(CCCCCC)CCCCCCCC,257.919,173.1,1.49,1.0,1.6,CB,,,,,Adv. Energy Mater.,10.1002/aenm.201602509,"Development of high‐performance donor–acceptor (D–A) copolymers is vital in the research of polymer solar cells (PSCs). In this work, a low‐bandgap D–A copolymer based on dithieno[3,2‐b:2′,3′‐d]pyridin‐5(4H)‐one unit (DTP), PDTP4TFBT, is developed and used as the donor material for PSCs with PC71BM or ITIC as the acceptor. PDTP4TFBT:PC71BM and PDTP4TFBT:ITIC solar cells give power conversion efficiencies (PCEs) up to 8.75% and 7.58%, respectively. 1,8‐Diiodooctane affects film morphology and device performance for fullerene and nonfullerene solar cells. It inhibits the active materials from forming large domains and improves PCE for PDTP4TFBT:PC71BM cells, while it promotes the aggregation and deteriorates performance for PDTP4TFBT:ITIC cells. The ternary‐blend cells based on PDTP4TFBT:PC71BM:ITIC (1:1.2:0.3) give a decent PCE of 9.20%."
126,51,2017,6.3,6.0,12.31,0.51,1.01,IT-OM-1,5.5,3.76,1.74,CCCCCCC(C=C1)=CC=C1C2(C3=CC=C(CCCCCC)C=C3)C4=CC5=C(C(C6=C5SC7=C6SC(/C=C8C(C(C=CC=C9OC)=C9C\8=C(C#N)\C#N)=O)=C7)(C%10=CC=C(CCCCCC)C=C%10)C%11=CC=C(CCCCCC)C=C%11)C=C4C%12=C2C(SC(/C=C%13C(C(C=CC=C%14OC)=C%14C\%13=C(C#N)/C#N)=O)=C%15)=C%15S%12,1488.01,PBDB-T,5.36,3.54,1.82,CC(SC1=C2C3=CC=C(CC(CC)CCCC)S3)=CC1=C(C4=CC=C(CC(CC)CCCC)S4)C5=C2C=C(S5)C6=CC=C(C7=C8C(C(C9=C(CC(CC)CCCC)SC(CC(CC)CCCC)=C9C8=O)=O)=C(C%10=CC=C(C)S%10)S7)S6,117.0,58.5,2.0,1.0,1.0,CB,DIO,150,95.0,,Adv. Energy Mater.,10.1002/aenm.201700183,"Molecular engineering of nonfullerene electron acceptors is of great importance for the development of organic photovoltaics. In this study, a series of methoxyl‐modified dithieno[2,3‐d:2′,3′‐d′]‐s‐indaceno[1,2‐b:5,6‐b′]dithiophene‐based small‐molecule acceptor (SMA) isomers are synthesized and characterized to determine the effect of substitution position of the terminal group in these acceptor–donor–acceptor‐type SMAs. Minor changes in the substitution position are demonstrated to greatly influence the optoelectronic properties and molecular packing of the isomers. Note that SMAs with planar molecular backbones show more ordered molecular packing and smaller π–π stacking distances, thus dramatically higher electron mobilities relative to their counterparts with distorted end‐groups. By utilizing polymer poly[(2,6‐(4,8‐bis(5‐(2‐ethylhexyl)thiophen‐2‐yl)benzo[1,2‐b:4,5‐b′]dithiophen)‐co‐(1,3‐di(5‐thiophene‐2‐yl)‐5,7‐bis(2‐ethylhexyl)benzo[1,2‐c:4,5‐c′]dithiophene‐4,8‐dione)] (PBDB‐T) as an electron donor, an optimum power conversion efficiency (PCE) of 11.9% is achieved in the device based on PBDB‐T:IT‐OM‐2, which is among the top efficiencies reported as of yet. Moreover, the PCE stays above 10% as the film thickness increases to 250 nm, which is very advantageous for large‐area printing. Overall, the intrinsic molecular properties as well as the morphologies of blends can be effectively modulated by manipulating the substituent position on the terminal groups, and the structure–property relationships gleaned from this study will aid in designing more efficient SMAs for versatile applications."
127,51,2017,11.9,11.5,17.53,0.73,0.93,IT-OM-2,5.49,3.86,1.63,CCCCCCC(C=C1)=CC=C1C2(C3=CC=C(CCCCCC)C=C3)C4=CC5=C(C(C6=C5SC7=C6SC(/C=C8C(C(C=CC(OC)=C9)=C9C\8=C(C#N)\C#N)=O)=C7)(C%10=CC=C(CCCCCC)C=C%10)C%11=CC=C(CCCCCC)C=C%11)C=C4C%12=C2C(SC(/C=C%13C(C(C=CC(OC)=C%14)=C%14C\%13=C(C#N)/C#N)=O)=C%15)=C%15S%12,1488.01,PBDB-T,5.36,3.54,1.82,CC(SC1=C2C3=CC=C(CC(CC)CCCC)S3)=CC1=C(C4=CC=C(CC(CC)CCCC)S4)C5=C2C=C(S5)C6=CC=C(C7=C8C(C(C9=C(CC(CC)CCCC)SC(CC(CC)CCCC)=C9C8=O)=O)=C(C%10=CC=C(C)S%10)S7)S6,117.0,58.5,2.0,1.0,1.0,CB,DIO,150,105.0,,Adv. Energy Mater.,10.1002/aenm.201700183,"Molecular engineering of nonfullerene electron acceptors is of great importance for the development of organic photovoltaics. In this study, a series of methoxyl‐modified dithieno[2,3‐d:2′,3′‐d′]‐s‐indaceno[1,2‐b:5,6‐b′]dithiophene‐based small‐molecule acceptor (SMA) isomers are synthesized and characterized to determine the effect of substitution position of the terminal group in these acceptor–donor–acceptor‐type SMAs. Minor changes in the substitution position are demonstrated to greatly influence the optoelectronic properties and molecular packing of the isomers. Note that SMAs with planar molecular backbones show more ordered molecular packing and smaller π–π stacking distances, thus dramatically higher electron mobilities relative to their counterparts with distorted end‐groups. By utilizing polymer poly[(2,6‐(4,8‐bis(5‐(2‐ethylhexyl)thiophen‐2‐yl)benzo[1,2‐b:4,5‐b′]dithiophen)‐co‐(1,3‐di(5‐thiophene‐2‐yl)‐5,7‐bis(2‐ethylhexyl)benzo[1,2‐c:4,5‐c′]dithiophene‐4,8‐dione)] (PBDB‐T) as an electron donor, an optimum power conversion efficiency (PCE) of 11.9% is achieved in the device based on PBDB‐T:IT‐OM‐2, which is among the top efficiencies reported as of yet. Moreover, the PCE stays above 10% as the film thickness increases to 250 nm, which is very advantageous for large‐area printing. Overall, the intrinsic molecular properties as well as the morphologies of blends can be effectively modulated by manipulating the substituent position on the terminal groups, and the structure–property relationships gleaned from this study will aid in designing more efficient SMAs for versatile applications."
128,51,2017,10.8,10.5,16.38,0.68,0.97,IT-OM-3,5.52,3.8,1.72,CCCCCCC(C=C1)=CC=C1C2(C3=CC=C(CCCCCC)C=C3)C4=CC5=C(C(C6=C5SC7=C6SC(/C=C8C(C(C=C(OC)C=C9)=C9C\8=C(C#N)\C#N)=O)=C7)(C%10=CC=C(CCCCCC)C=C%10)C%11=CC=C(CCCCCC)C=C%11)C=C4C%12=C2C(SC(/C=C%13C(C(C=C(OC)C=C%14)=C%14C\%13=C(C#N)/C#N)=O)=C%15)=C%15S%12,1488.01,PBDB-T,5.36,3.54,1.82,CC(SC1=C2C3=CC=C(CC(CC)CCCC)S3)=CC1=C(C4=CC=C(CC(CC)CCCC)S4)C5=C2C=C(S5)C6=CC=C(C7=C8C(C(C9=C(CC(CC)CCCC)SC(CC(CC)CCCC)=C9C8=O)=O)=C(C%10=CC=C(C)S%10)S7)S6,117.0,58.5,2.0,1.0,1.0,CB,DIO,150,105.0,,Adv. Energy Mater.,10.1002/aenm.201700183,"Molecular engineering of nonfullerene electron acceptors is of great importance for the development of organic photovoltaics. In this study, a series of methoxyl‐modified dithieno[2,3‐d:2′,3′‐d′]‐s‐indaceno[1,2‐b:5,6‐b′]dithiophene‐based small‐molecule acceptor (SMA) isomers are synthesized and characterized to determine the effect of substitution position of the terminal group in these acceptor–donor–acceptor‐type SMAs. Minor changes in the substitution position are demonstrated to greatly influence the optoelectronic properties and molecular packing of the isomers. Note that SMAs with planar molecular backbones show more ordered molecular packing and smaller π–π stacking distances, thus dramatically higher electron mobilities relative to their counterparts with distorted end‐groups. By utilizing polymer poly[(2,6‐(4,8‐bis(5‐(2‐ethylhexyl)thiophen‐2‐yl)benzo[1,2‐b:4,5‐b′]dithiophen)‐co‐(1,3‐di(5‐thiophene‐2‐yl)‐5,7‐bis(2‐ethylhexyl)benzo[1,2‐c:4,5‐c′]dithiophene‐4,8‐dione)] (PBDB‐T) as an electron donor, an optimum power conversion efficiency (PCE) of 11.9% is achieved in the device based on PBDB‐T:IT‐OM‐2, which is among the top efficiencies reported as of yet. Moreover, the PCE stays above 10% as the film thickness increases to 250 nm, which is very advantageous for large‐area printing. Overall, the intrinsic molecular properties as well as the morphologies of blends can be effectively modulated by manipulating the substituent position on the terminal groups, and the structure–property relationships gleaned from this study will aid in designing more efficient SMAs for versatile applications."
129,51,2017,7.9,7.5,14.69,0.56,0.96,IT-OM-4,5.49,3.81,1.68,CCCCCCC(C=C1)=CC=C1C2(C3=CC=C(CCCCCC)C=C3)C4=CC5=C(C(C6=C5SC7=C6SC(/C=C8C(C(C(OC)=CC=C9)=C9C\8=C(C#N)\C#N)=O)=C7)(C%10=CC=C(CCCCCC)C=C%10)C%11=CC=C(CCCCCC)C=C%11)C=C4C%12=C2C(SC(/C=C%13C(C(C(OC)=CC=C%14)=C%14C\%13=C(C#N)/C#N)=O)=C%15)=C%15S%12,1488.01,PBDB-T,5.36,3.54,1.82,CC(SC1=C2C3=CC=C(CC(CC)CCCC)S3)=CC1=C(C4=CC=C(CC(CC)CCCC)S4)C5=C2C=C(S5)C6=CC=C(C7=C8C(C(C9=C(CC(CC)CCCC)SC(CC(CC)CCCC)=C9C8=O)=O)=C(C%10=CC=C(C)S%10)S7)S6,117.0,58.5,2.0,1.0,1.0,CB,DIO,150,105.0,,Adv. Energy Mater.,10.1002/aenm.201700183,"Molecular engineering of nonfullerene electron acceptors is of great importance for the development of organic photovoltaics. In this study, a series of methoxyl‐modified dithieno[2,3‐d:2′,3′‐d′]‐s‐indaceno[1,2‐b:5,6‐b′]dithiophene‐based small‐molecule acceptor (SMA) isomers are synthesized and characterized to determine the effect of substitution position of the terminal group in these acceptor–donor–acceptor‐type SMAs. Minor changes in the substitution position are demonstrated to greatly influence the optoelectronic properties and molecular packing of the isomers. Note that SMAs with planar molecular backbones show more ordered molecular packing and smaller π–π stacking distances, thus dramatically higher electron mobilities relative to their counterparts with distorted end‐groups. By utilizing polymer poly[(2,6‐(4,8‐bis(5‐(2‐ethylhexyl)thiophen‐2‐yl)benzo[1,2‐b:4,5‐b′]dithiophen)‐co‐(1,3‐di(5‐thiophene‐2‐yl)‐5,7‐bis(2‐ethylhexyl)benzo[1,2‐c:4,5‐c′]dithiophene‐4,8‐dione)] (PBDB‐T) as an electron donor, an optimum power conversion efficiency (PCE) of 11.9% is achieved in the device based on PBDB‐T:IT‐OM‐2, which is among the top efficiencies reported as of yet. Moreover, the PCE stays above 10% as the film thickness increases to 250 nm, which is very advantageous for large‐area printing. Overall, the intrinsic molecular properties as well as the morphologies of blends can be effectively modulated by manipulating the substituent position on the terminal groups, and the structure–property relationships gleaned from this study will aid in designing more efficient SMAs for versatile applications."
130,52,2017,10.6,10.6,15.27,0.7308,0.95,ITIC,5.51,3.84,1.67,CCCCCCC(C=C1)=CC=C1C2(C3=CC=C(CCCCCC)C=C3)C4=CC5=C(C(C6=C5SC7=C6SC(/C=C8C(C(C=CC=C9)=C9C\8=C(C#N)\C#N)=O)=C7)(C%10=CC=C(CCCCCC)C=C%10)C%11=CC=C(CCCCCC)C=C%11)C=C4C%12=C2C(SC(/C=C%13C(C(C=CC=C%14)=C%14C\%13=C(C#N)/C#N)=O)=C%15)=C%15S%12,1427.96,J81,5.43,2.98,2.45,CCC[Si](CCC)(C1=CC=C(C(C2=C3C=C(C4=CC=C(C5=C(F)C(F)=C(C6=CC=C(C)S6)C7=NN(CC(CCCCCC)CCCCCCCC)N=C57)S4)O2)=C8C(OC(C)=C8)=C3C9=CC=C([Si](CCC)(CCC)CCC)S9)S1)CCC,17.069,10.1,1.69,1.0,1.0,CF,,160,,,Adv. Energy Mater.,10.1002/aenm.201700746,"A new 2D‐conjugated medium bandgap donor–acceptor copolymer, J81, based on benzodifuran with trialkylsilyl thiophene side chains as donor unit and fluorobenzothiazole as acceptor, is synthesized and successfully used in nonfullerene polymer solar cells (PSCs) with low bandgap n‐type organic semiconductor (n‐OS) 3,9‐bis(2‐methylene‐ (3‐(1,1‐dicyanomethylene)‐indanone)‐5,5,11,11‐tetrakis(4‐ hexylphenyl)‐dithieno[2,3‐d:2′,3′‐d′]‐s‐indaceno[1,2‐b:5,6‐b′]‐ dithiophene (ITIC) and m‐ITIC as acceptor. J81 possesses a lower‐lying highest occupied molecular orbital (HOMO) energy level of −5.43 eV and medium bandgap of 1.93 eV with complementary absorption in the visible–near infrared region with the n‐OS acceptor. The PSCs based on J81:ITIC and J81:m‐ITIC yield high power conversion efficiency of 10.60% and 11.05%, respectively, with high V oc of 0.95–0.96 V benefit from the lower‐lying HOMO energy level of J81 donor. The work indicates that J81 is another promising polymer donor for the nonfullerene PSCs."
131,52,2017,11.05,11.05,16.48,0.6983,0.96,m-ITIC,5.52,3.82,1.7,O=C(C(C=CC=C1)=C1C/2=C(C#N)\C#N)C2=C/C3=CC(S4)=C(S3)C5=C4C6=CC(C(C7=C8SC9=C7SC(/C=C%10C(C(C=CC=C%11)=C%11C\%10=C(C#N)\C#N)=O)=C9)(C%12=CC=CC(CCCCCC)=C%12)C%13=CC(CCCCCC)=CC=C%13)=C8C=C6C(C%14=CC(CCCCCC)=CC=C%14)5C%15=CC=CC(CCCCCC)=C%15,1427.96,J81,5.43,2.98,2.45,CCC[Si](CCC)(C1=CC=C(C(C2=C3C=C(C4=CC=C(C5=C(F)C(F)=C(C6=CC=C(C)S6)C7=NN(CC(CCCCCC)CCCCCCCC)N=C57)S4)O2)=C8C(OC(C)=C8)=C3C9=CC=C([Si](CCC)(CCC)CCC)S9)S1)CCC,17.069,10.1,1.69,1.0,1.0,CF,,160,,,Adv. Energy Mater.,10.1002/aenm.201700746,"A new 2D‐conjugated medium bandgap donor–acceptor copolymer, J81, based on benzodifuran with trialkylsilyl thiophene side chains as donor unit and fluorobenzothiazole as acceptor, is synthesized and successfully used in nonfullerene polymer solar cells (PSCs) with low bandgap n‐type organic semiconductor (n‐OS) 3,9‐bis(2‐methylene‐ (3‐(1,1‐dicyanomethylene)‐indanone)‐5,5,11,11‐tetrakis(4‐ hexylphenyl)‐dithieno[2,3‐d:2′,3′‐d′]‐s‐indaceno[1,2‐b:5,6‐b′]‐ dithiophene (ITIC) and m‐ITIC as acceptor. J81 possesses a lower‐lying highest occupied molecular orbital (HOMO) energy level of −5.43 eV and medium bandgap of 1.93 eV with complementary absorption in the visible–near infrared region with the n‐OS acceptor. The PSCs based on J81:ITIC and J81:m‐ITIC yield high power conversion efficiency of 10.60% and 11.05%, respectively, with high V oc of 0.95–0.96 V benefit from the lower‐lying HOMO energy level of J81 donor. The work indicates that J81 is another promising polymer donor for the nonfullerene PSCs."
