Repository: lunayuehuang/AI-Powered-Materials-Dataset-Construction

# AI-PowerDatasetConstruction
This is the gitHub for the research work of AI-powered workflow for constructing organic materials databases from literature: integrating Large Language Models

File: data/Nonfullerene_OPV_Abstract.csv (part 7 of 22)
ID,Ref,year,PCE_max(%),PCE_ave(%),Jsc(mA/cm2),FF,Voc(V),Nickname(n),-HOMO_n(eV),-LUMO_n(eV),Eg_n(eV),n(SMILES),M (g/mol),Nickname(p),-HOMO_p(eV),-LUMO_p(eV),Eg_p(eV),p(SMILES),Mw (kg/mol),Mn(kg/mol),PDI,p/n ratio (p),p/n ratio (n),Solvent,Additive,TA (oC),thick (nm),Unnamed: 28,Journal,DOI,Abstract
132,53,2017,6.05,6.05,12.55,0.67,0.72,IDTBR,5.51,3.88,1.63,O=C(/C(S1)=C/C(C2=NSN=C32)=CC=C3C(S4)=CC5=C4C6=CC(C(CCCCCCCC)(CCCCCCCC)C7=C8SC(C9=CC=C(/C=C%10SC(N(CC)C\%10=O)=S)C%11=NSN=C9%11)=C7)=C8C=C6C5(CCCCCCCC)CCCCCCCC)N(CC)C1=S,1326.02,P3HT,4.9,3.1,1.8,CC1=CC(CCCCCC)=C(C)S1,68.0,42.5,1.6,1.0,1.0,CB,4BA,,,,Adv. Energy Mater.,10.1002/aenm.201700770,"Organic solar cells that are free of burn‐in, the commonly observed rapid performance loss under light, are presented. The solar cells are based on poly(3‐hexylthiophene) (P3HT) with varying molecular weights and a nonfullerene acceptor (rhodanine‐benzothiadiazole‐coupled indacenodithiophene, IDTBR) and are fabricated in air. P3HT:IDTBR solar cells light‐soaked over the course of 2000 h lose about 5% of power conversion efficiency (PCE), in stark contrast to [6,6]‐Phenyl C61 butyric acid methyl ester (PCBM)‐based solar cells whose PCE shows a burn‐in that extends over several hundreds of hours and levels off at a loss of ≈34%. Replacing PCBM with IDTBR prevents short‐circuit current losses due to fullerene dimerization and inhibits disorder‐induced open‐circuit voltage losses, indicating a very robust device operation that is insensitive to defect states. Small losses in fill factor over time are proposed to originate from polymer or interface defects. Finally, the combination of enhanced efficiency and stability in P3HT:IDTBR increases the lifetime energy yield by more than a factor of 10 when compared with the same type of devices using a fullerene‐based acceptor instead."
133,54,2017,2.3,2.3,7.6,0.41,0.79,ITIC,5.51,3.84,1.67,CCCCCCC(C=C1)=CC=C1C2(C3=CC=C(CCCCCC)C=C3)C4=CC5=C(C(C6=C5SC7=C6SC(/C=C8C(C(C=CC=C9)=C9C\8=C(C#N)\C#N)=O)=C7)(C%10=CC=C(CCCCCC)C=C%10)C%11=CC=C(CCCCCC)C=C%11)C=C4C%12=C2C(SC(/C=C%13C(C(C=CC=C%14)=C%14C\%13=C(C#N)/C#N)=O)=C%15)=C%15S%12,1427.96,PBDT[2H]T,5.03,2.93,2.1,CC(SC1=C2OCC(CC)CCCC)=CC1=C(OCC(CC)CCCC)C3=C2C=C(S3)C4=CC=C(C)S4,48.0,28.0,1.7,1.0,1.0,CB,,160,75.0,,Adv. Energy Mater.,10.1002/aenm.201700834,"“Nonfullerene” acceptors are proving effective in bulk heterojunction (BHJ) solar cells when paired with selected polymer donors. However, the principles that guide the selection of adequate polymer donors for high‐efficiency BHJ solar cells with nonfullerene acceptors remain a matter of some debate and, while polymer main‐chain substitutions may have a direct influence on the donor–acceptor interplay, those effects should be examined and correlated with BHJ device performance patterns. This report examines a set of wide‐bandgap polymer donor analogues composed of benzo[1,2‐b:4,5‐b′]dithiophene (BDT), and thienyl ([2H]T) or 3,4‐difluorothiophene ([2F]T) motifs, and their BHJ device performance pattern with the nonfullerene acceptor “ITIC”. Studies show that the fluorine‐ and ring‐substituted derivative PBDT(T)[2F]T largely outperforms its other two polymer donor counterparts, reaching power conversion efficiencies as high as 9.8%. Combining several characterization techniques, the gradual device performance improvements observed on swapping PBDT[2H]T for PBDT[2F]T, and then for PBDT(T)[2F]T, are found to result from (i) notably improved charge generation and collection efficiencies (estimated as ≈60%, 80%, and 90%, respectively), and (ii) reduced geminate recombination (being suppressed from ≈30%, 25% to 10%) and bimolecular recombination (inferred from recombination rate constant comparisons). These examinations will have broader implications for further studies on the optimization of BHJ solar cell efficiencies with polymer donors and a wider range of nonfullerene acceptors."
134,54,2017,5.6,5.6,11.6,0.53,0.94,ITIC,5.51,3.84,1.67,CCCCCCC(C=C1)=CC=C1C2(C3=CC=C(CCCCCC)C=C3)C4=CC5=C(C(C6=C5SC7=C6SC(/C=C8C(C(C=CC=C9)=C9C\8=C(C#N)\C#N)=O)=C7)(C%10=CC=C(CCCCCC)C=C%10)C%11=CC=C(CCCCCC)C=C%11)C=C4C%12=C2C(SC(/C=C%13C(C(C=CC=C%14)=C%14C\%13=C(C#N)/C#N)=O)=C%15)=C%15S%12,1427.96,PBDT[2F]T,5.29,3.19,2.1,CC(SC1=C2OCC(CC)CCCC)=CC1=C(OCC(CC)CCCC)C3=C2C=C(S3)C4=C(F)C(F)=C(C)S4,28.0,13.0,2.1,1.0,0.67,CB,,,75.0,,Adv. Energy Mater.,10.1002/aenm.201700834,"“Nonfullerene” acceptors are proving effective in bulk heterojunction (BHJ) solar cells when paired with selected polymer donors. However, the principles that guide the selection of adequate polymer donors for high‐efficiency BHJ solar cells with nonfullerene acceptors remain a matter of some debate and, while polymer main‐chain substitutions may have a direct influence on the donor–acceptor interplay, those effects should be examined and correlated with BHJ device performance patterns. This report examines a set of wide‐bandgap polymer donor analogues composed of benzo[1,2‐b:4,5‐b′]dithiophene (BDT), and thienyl ([2H]T) or 3,4‐difluorothiophene ([2F]T) motifs, and their BHJ device performance pattern with the nonfullerene acceptor “ITIC”. Studies show that the fluorine‐ and ring‐substituted derivative PBDT(T)[2F]T largely outperforms its other two polymer donor counterparts, reaching power conversion efficiencies as high as 9.8%. Combining several characterization techniques, the gradual device performance improvements observed on swapping PBDT[2H]T for PBDT[2F]T, and then for PBDT(T)[2F]T, are found to result from (i) notably improved charge generation and collection efficiencies (estimated as ≈60%, 80%, and 90%, respectively), and (ii) reduced geminate recombination (being suppressed from ≈30%, 25% to 10%) and bimolecular recombination (inferred from recombination rate constant comparisons). These examinations will have broader implications for further studies on the optimization of BHJ solar cell efficiencies with polymer donors and a wider range of nonfullerene acceptors."
135,54,2017,9.1,9.1,16.9,0.62,0.94,ITIC,5.51,3.84,1.67,CCCCCCC(C=C1)=CC=C1C2(C3=CC=C(CCCCCC)C=C3)C4=CC5=C(C(C6=C5SC7=C6SC(/C=C8C(C(C=CC=C9)=C9C\8=C(C#N)\C#N)=O)=C7)(C%10=CC=C(CCCCCC)C=C%10)C%11=CC=C(CCCCCC)C=C%11)C=C4C%12=C2C(SC(/C=C%13C(C(C=CC=C%14)=C%14C\%13=C(C#N)/C#N)=O)=C%15)=C%15S%12,1427.96,PBDT(T)[2F]T,5.22,3.22,2.0,CC(SC1=C2C3=CC=C(CC(CC)CCCC)S3)=CC1=C(C4=CC=C(CC(CC)CCCC)S4)C5=C2C=C(S5)C6=C(F)C(F)=C(C)S6,49.0,32.0,1.5,1.0,1.0,CB,,160,75.0,,Adv. Energy Mater.,10.1002/aenm.201700834,"“Nonfullerene” acceptors are proving effective in bulk heterojunction (BHJ) solar cells when paired with selected polymer donors. However, the principles that guide the selection of adequate polymer donors for high‐efficiency BHJ solar cells with nonfullerene acceptors remain a matter of some debate and, while polymer main‐chain substitutions may have a direct influence on the donor–acceptor interplay, those effects should be examined and correlated with BHJ device performance patterns. This report examines a set of wide‐bandgap polymer donor analogues composed of benzo[1,2‐b:4,5‐b′]dithiophene (BDT), and thienyl ([2H]T) or 3,4‐difluorothiophene ([2F]T) motifs, and their BHJ device performance pattern with the nonfullerene acceptor “ITIC”. Studies show that the fluorine‐ and ring‐substituted derivative PBDT(T)[2F]T largely outperforms its other two polymer donor counterparts, reaching power conversion efficiencies as high as 9.8%. Combining several characterization techniques, the gradual device performance improvements observed on swapping PBDT[2H]T for PBDT[2F]T, and then for PBDT(T)[2F]T, are found to result from (i) notably improved charge generation and collection efficiencies (estimated as ≈60%, 80%, and 90%, respectively), and (ii) reduced geminate recombination (being suppressed from ≈30%, 25% to 10%) and bimolecular recombination (inferred from recombination rate constant comparisons). These examinations will have broader implications for further studies on the optimization of BHJ solar cell efficiencies with polymer donors and a wider range of nonfullerene acceptors."
136,55,2017,9.1,8.97,13.9,0.6834,0.96,m-ITIC,5.5,3.92,1.58,O=C(C(C=CC=C1)=C1C/2=C(C#N)\C#N)C2=C/C3=CC(S4)=C(S3)C5=C4C6=CC(C(C7=C8SC9=C7SC(/C=C%10C(C(C=CC=C%11)=C%11C\%10=C(C#N)\C#N)=O)=C9)(C%12=CC=CC(CCCCCC)=C%12)C%13=CC(CCCCCC)=CC=C%13)=C8C=C6C(C%14=CC(CCCCCC)=CC=C%14)5C%15=CC=CC(CCCCCC)=C%15,1427.96,PTPTI-T100,5.43,3.58,1.85,O=C(N(CC(CCCCCC)CCCCCCC)C1=C2SC(C)=C1)C3=C2C=C(C(N(CC(CCCCCC)CCCCCCCC)C4=C5SC(C6=CC=C(C)S6)=C4)=O)C5=C3,142.95,95.3,1.5,1.0,1.25,CB/CF,DIO,150,95.0,,Adv. Energy Mater.,10.1002/aenm.201701125,"Despite rapid advances in the field of nonfullerene polymer solar cells (NF‐PSCs), successful examples of random polymer‐based NF‐PSCs are limited. In this study, it is demonstrated that random donor polymers based on thieno[2′,3′:5′,6′]pyrido[3,4‐g]thieno[3,2‐c]isoquinoline‐5,11(4H,10H)‐dione (TPTI) containing two simple thiophene (T) and bithiophene (2T) electron‐rich moieties (PTTI‐Tx) can be promising materials for the fabrication of highly efficient NF‐PSCs. With negligible influence on optical bandgaps and energy levels, the crystalline behavior of PTTI‐Tx polymers was modulated by varying the T:2T ratio in the polymer backbone; this resulted in the formation of different microstructures upon blending with a nonfullerene m‐ITIC acceptor in NF‐PSCs. In particular, a PTPTI‐T70:m‐ITIC system enabled favorable small‐scale phase separation with an increased population of face‐on oriented crystallites, thereby boosting the processes of effective exciton dissociation and charge transport in the device. Consequently, the highest power conversion efficiency of 11.02% with an enhanced short‐circuit current density of 17.12 mA cm−2 is achieved for the random polymer‐based NF‐PSCs thus far. These results indicate that random terpolymerization is a simple and practical approach for the optimization of a donor polymer toward highly efficient NF‐PSCs."
137,56,2018,6.6,6.2,13.32,0.569,0.85,ITIC-Th,5.66,3.93,1.73,O=C(C(C=CC=C1)=C1C/2=C(C#N)\C#N)C2=C/C3=CC(S4)=C(S3)C5=C4C6=CC(C(C7=C8SC9=C7SC(/C=C%10C(C(C=CC=C%11)=C%11C\%10=C(C#N)\C#N)=O)=C9)(C%12=CC=C(CCCCCC)S%12)C%13=CC=C(CCCCCC)S%13)=C8C=C6C(C%14=CSC(CCCCCC)=C%14)5C%15=CC=C(CCCCCC)S%15,1452.04,PffBT4T-2DT,5.24,3.59,1.65,CC1=C(C=C(S1)C2=C(C(F)=C(C3=NSN=C32)C4=CC(CC(CCCCCCCCCC)CCCCCCCCCCCC)=C(S4)C5=CC=C(S5)C6=CC=C(S6)C)F)CC(CCCCCCCCCCCC)CCCCCCCCCC,140.0,70.0,2.0,1.0,1.5,CB/DCB,,100,100.0,,Adv. Energy Mater.,10.1002/aenm.201701674,"Nonfullerene polymer solar cells (PSCs) based on polymer donors and nonfullerene small molecular acceptors (SMAs) have recently attracted considerable attention. Although much of the progress is driven by the development of novel SMAs, the donor polymer also plays an important role in achieving efficient nonfullerene PSCs. However, it is far from clear how the polymer donor choice influences the morphology and performance of the SMAs and the nonfullerene blends. In addition, it is challenging to carry out quantitative analysis of the morphology of polymer:SMA blends, due to the low material contrast and overlapping scattering features of the π–π stacking between the two organic components. Here, a series of nonfullerene blends is studied based on ITIC‐Th blended with five different donor polymers. Through quantitative morphology analysis, the (010) coherence length of the SMA is characterized and a positive correlation between the coherence length of the SMA and the device fill factor (FF) is established. The study reveals that the donor polymer can significantly change the molecular ordering of the SMA and thus improve the electron mobility and domain purity of the blend, which has an overall positive effect that leads to the enhanced device FF for nonfullerene PSCs."
138,56,2018,8.0,7.3,14.25,0.608,0.88,ITIC-Th,5.66,3.93,1.73,O=C(C(C=CC=C1)=C1C/2=C(C#N)\C#N)C2=C/C3=CC(S4)=C(S3)C5=C4C6=CC(C(C7=C8SC9=C7SC(/C=C%10C(C(C=CC=C%11)=C%11C\%10=C(C#N)\C#N)=O)=C9)(C%12=CC=C(CCCCCC)S%12)C%13=CC=C(CCCCCC)S%13)=C8C=C6C(C%14=CSC(CCCCCC)=C%14)5C%15=CC=C(CCCCCC)S%15,1452.04,PffBT-T3,5.31,3.68,1.63,FC(C(F)=C(C1=NSN=C12)C3=CC(CC(CCCCCC)CCCCCCCC)=C(S3)C4=CC(CC(CCCCCC)CCCCCCCC)=C(S4)C5=CC=C(C6=CC=C(C7=C(C(F)=C(C8=CC=C(C)S8)C9=NSN=C97)F)S6)S5)=C2C(S%10)=CC(CC(CCCCCC)CCCCCCCC)=C%10C%11=CC(CC(CCCCCC)CCCCCCCC)=C(C)S%11,144.4,72.2,2.0,1.0,1.5,CB/DCB,,100,100.0,,Adv. Energy Mater.,10.1002/aenm.201701674,"Nonfullerene polymer solar cells (PSCs) based on polymer donors and nonfullerene small molecular acceptors (SMAs) have recently attracted considerable attention. Although much of the progress is driven by the development of novel SMAs, the donor polymer also plays an important role in achieving efficient nonfullerene PSCs. However, it is far from clear how the polymer donor choice influences the morphology and performance of the SMAs and the nonfullerene blends. In addition, it is challenging to carry out quantitative analysis of the morphology of polymer:SMA blends, due to the low material contrast and overlapping scattering features of the π–π stacking between the two organic components. Here, a series of nonfullerene blends is studied based on ITIC‐Th blended with five different donor polymers. Through quantitative morphology analysis, the (010) coherence length of the SMA is characterized and a positive correlation between the coherence length of the SMA and the device fill factor (FF) is established. The study reveals that the donor polymer can significantly change the molecular ordering of the SMA and thus improve the electron mobility and domain purity of the blend, which has an overall positive effect that leads to the enhanced device FF for nonfullerene PSCs."
139,56,2018,9.2,8.7,15.35,0.642,0.92,ITIC-Th,5.66,3.93,1.73,O=C(C(C=CC=C1)=C1C/2=C(C#N)\C#N)C2=C/C3=CC(S4)=C(S3)C5=C4C6=CC(C(C7=C8SC9=C7SC(/C=C%10C(C(C=CC=C%11)=C%11C\%10=C(C#N)\C#N)=O)=C9)(C%12=CC=C(CCCCCC)S%12)C%13=CC=C(CCCCCC)S%13)=C8C=C6C(C%14=CSC(CCCCCC)=C%14)5C%15=CC=C(CCCCCC)S%15,1452.04,PTFB-P,5.32,3.33,1.99,CC1=C(C=C(S1)C2=C(C(F)=C(C3=NN(CCC)N=C32)C4=CC(CC(CCCCCCCCCC)CCCCCCCCCCCC)=C(S4)C5=CC=C(S5)C6=C(F)C=C(C7=CC=C(C)S7)C(F)=C6)F)CC(CCCCCCCCCCCC)CCCCCCCCCC,140.0,70.0,2.0,1.0,1.5,CB/DCB,,100,100.0,,Adv. Energy Mater.,10.1002/aenm.201701674,"Nonfullerene polymer solar cells (PSCs) based on polymer donors and nonfullerene small molecular acceptors (SMAs) have recently attracted considerable attention. Although much of the progress is driven by the development of novel SMAs, the donor polymer also plays an important role in achieving efficient nonfullerene PSCs. However, it is far from clear how the polymer donor choice influences the morphology and performance of the SMAs and the nonfullerene blends. In addition, it is challenging to carry out quantitative analysis of the morphology of polymer:SMA blends, due to the low material contrast and overlapping scattering features of the π–π stacking between the two organic components. Here, a series of nonfullerene blends is studied based on ITIC‐Th blended with five different donor polymers. Through quantitative morphology analysis, the (010) coherence length of the SMA is characterized and a positive correlation between the coherence length of the SMA and the device fill factor (FF) is established. The study reveals that the donor polymer can significantly change the molecular ordering of the SMA and thus improve the electron mobility and domain purity of the blend, which has an overall positive effect that leads to the enhanced device FF for nonfullerene PSCs."
140,56,2018,10.9,10.4,16.7,0.676,0.92,ITIC-Th,5.66,3.93,1.73,O=C(C(C=CC=C1)=C1C/2=C(C#N)\C#N)C2=C/C3=CC(S4)=C(S3)C5=C4C6=CC(C(C7=C8SC9=C7SC(/C=C%10C(C(C=CC=C%11)=C%11C\%10=C(C#N)\C#N)=O)=C9)(C%12=CC=C(CCCCCC)S%12)C%13=CC=C(CCCCCC)S%13)=C8C=C6C(C%14=CSC(CCCCCC)=C%14)5C%15=CC=C(CCCCCC)S%15,1452.04,PTFB-O,5.36,3.36,2.0,CC1=C(C=C(S1)C2=C(C(F)=C(C3=NN(CCC)N=C32)C4=CC(CC(CCCCCCCCCC)CCCCCCCCCCCC)=C(S4)C5=CC=C(S5)C6=C(F)C(F)=C(C7=CC=C(C)S7)C=C6)F)CC(CCCCCCCCCCCC)CCCCCCCCCC,140.0,70.0,2.0,1.0,1.5,CB/DCB,,100,100.0,,Adv. Energy Mater.,10.1002/aenm.201701674,"Nonfullerene polymer solar cells (PSCs) based on polymer donors and nonfullerene small molecular acceptors (SMAs) have recently attracted considerable attention. Although much of the progress is driven by the development of novel SMAs, the donor polymer also plays an important role in achieving efficient nonfullerene PSCs. However, it is far from clear how the polymer donor choice influences the morphology and performance of the SMAs and the nonfullerene blends. In addition, it is challenging to carry out quantitative analysis of the morphology of polymer:SMA blends, due to the low material contrast and overlapping scattering features of the π–π stacking between the two organic components. Here, a series of nonfullerene blends is studied based on ITIC‐Th blended with five different donor polymers. Through quantitative morphology analysis, the (010) coherence length of the SMA is characterized and a positive correlation between the coherence length of the SMA and the device fill factor (FF) is established. The study reveals that the donor polymer can significantly change the molecular ordering of the SMA and thus improve the electron mobility and domain purity of the blend, which has an overall positive effect that leads to the enhanced device FF for nonfullerene PSCs."
141,56,2018,8.5,8.1,16.07,0.672,0.8,ITIC-Th,5.66,3.93,1.73,O=C(C(C=CC=C1)=C1C/2=C(C#N)\C#N)C2=C/C3=CC(S4)=C(S3)C5=C4C6=CC(C(C7=C8SC9=C7SC(/C=C%10C(C(C=CC=C%11)=C%11C\%10=C(C#N)\C#N)=O)=C9)(C%12=CC=C(CCCCCC)S%12)C%13=CC=C(CCCCCC)S%13)=C8C=C6C(C%14=CSC(CCCCCC)=C%14)5C%15=CC=C(CCCCCC)S%15,1452.04,PTB7-Th,5.2,3.56,1.64,O=C(OCC(CC)CCCC)C1=C(F)C2=C(C)SC(C3=CC4=C(C(C5=CC=C(CC(CC)CCCC)S5)=C(C=C(C)S6)C6=C4C7=CC=C(CC(CC)CCCC)S7)S3)=C2S1,124.0,72.9,1.7,1.0,1.0,CB/DCB,,100,100.0,,Adv. Energy Mater.,10.1002/aenm.201701674,"Nonfullerene polymer solar cells (PSCs) based on polymer donors and nonfullerene small molecular acceptors (SMAs) have recently attracted considerable attention. Although much of the progress is driven by the development of novel SMAs, the donor polymer also plays an important role in achieving efficient nonfullerene PSCs. However, it is far from clear how the polymer donor choice influences the morphology and performance of the SMAs and the nonfullerene blends. In addition, it is challenging to carry out quantitative analysis of the morphology of polymer:SMA blends, due to the low material contrast and overlapping scattering features of the π–π stacking between the two organic components. Here, a series of nonfullerene blends is studied based on ITIC‐Th blended with five different donor polymers. Through quantitative morphology analysis, the (010) coherence length of the SMA is characterized and a positive correlation between the coherence length of the SMA and the device fill factor (FF) is established. The study reveals that the donor polymer can significantly change the molecular ordering of the SMA and thus improve the electron mobility and domain purity of the blend, which has an overall positive effect that leads to the enhanced device FF for nonfullerene PSCs."
142,57,2018,11.07,10.65,20.11,0.6616,0.831,6TIC,5.21,3.83,1.38,O=C(C(C=CC=C1)=C1C/2=C(C#N)/C#N)C2=C/C3=CC(SC4=C5C(C6=CC=C(CCCCCC)C=C6)(C7=CC=C(CCCCCC)C=C7)C8=C4SC9=C8SC%10=C9C(C%11=CC=C(CCCCCC)C=C%11)(C%12=CC=C(CCCCCC)C=C%12)C%13=C%10SC%14=C%13SC(/C=C%15C(C(C=CC=C%16)=C%16C\%15=C(C#N)\C#N)=O)=C%14)=C5S3,1490.06,PTB7-Th,5.1,3.6,1.5,O=C(OCC(CC)CCCC)C1=C(F)C2=C(C)SC(C3=CC4=C(C(C5=CC=C(CC(CC)CCCC)S5)=C(C=C(C)S6)C6=C4C7=CC=C(CC(CC)CCCC)S7)S3)=C2S1,124.0,72.9,1.7,1.0,1.5,CB,DIO,150,,,Adv. Energy Mater.,10.1002/aenm.201702831,"A terthieno[3,2‐b]thiophene (6T) based fused‐ring low bandgap electron acceptor, 6TIC, is designed and synthesized for highly efficient nonfullerene solar cells. The chemical, optical, and physical properties, device characteristics, and film morphology of 6TIC are intensively studied. 6TIC shows a narrow bandgap with band edge reaching 905 nm due to the electron‐rich π‐conjugated 6T core and reduced resonance stabilization energy. The rigid, π‐conjugated 6T also offers lower reorganization energy to facilitate very low VOC loss in the 6TIC system. The analysis of film morphology shows that PTB7‐Th and 6TIC can form crystalline domains and a bicontinuous network. These domains are enlarged when thermal annealing is applied. Consequently, the device based on PTB7‐Th:6TIC exhibits a high power conversion efficiency (PCE) of 11.07% with a high JSC > 20 mA cm−2 and a high VOC of 0.83 V with a relatively low VOC loss (≈0.55 V). Moreover, a semitransparent solar cell based on PTB7‐Th:6TIC exhibits a relatively high PCE (7.62%). The device can have combined high PCE and high JSC is quite rare for organic solar cells."
143,58,2018,9.59,9.38,15.02,0.67,0.94,FDICTF(F-H),5.42,3.79,1.63,O=C(C(C=CC=C1)=C1C/2=C(C#N)/C#N)C2=C/C3=CC4=C(S3)C5=CC6=C(C(C=C(C(CCCCCCCC)(CCCCCCCC)C7=C8SC(/C=C9C(C(C=CC=C%10)=C%10C\9=C(C#N)\C#N)=O)=C7)C8=C%11)=C%11C6(CCCCCCCC)CCCCCCCC)C=C5C4(CCCCCCCC)CCCCCCCC,1436.16,PBDB-T,5.18,3.38,1.8,CC(SC1=C2C3=CC=C(CC(CC)CCCC)S3)=CC1=C(C4=CC=C(CC(CC)CCCC)S4)C5=C2C=C(S5)C6=CC=C(C7=C8C(C(C9=C(CC(CC)CCCC)SC(CC(CC)CCCC)=C9C8=O)=O)=C(C%10=CC=C(C)S%10)S7)S6,117.0,58.5,2.0,1.0,1.0,CB,DIO,,150.0,,Adv. Energy Mater.,10.1002/aenm.201702870,"Three acceptor–donor–acceptor type nonfullerene acceptors (NFAs), namely, F–F, F–Cl, and F–Br, are designed and synthesized through a halogenation strategy on one successful nonfullerene acceptor FDICTF (F–H). The three molecules show red‐shifted absorptions, increased crystallinities, and higher charge mobilities compared with the F–H. After blending with donor polymer PBDB‐T, the F–F‐, F–Cl‐, and F–Br‐based devices exhibit power conversion efficiencies (PCEs) of 10.85%, 11.47%, and 12.05%, respectively, which are higher than that of F–H with PCE of 9.59%. These results indicate that manipulating the absorption range, crystallinity and mobilities of NFAs by introducing different halogen atoms is an effective way to achieve high photovoltaic performance, which will offer valuable insight for the designing of high‐efficiency organic solar cells."
144,58,2018,10.85,10.67,17.36,0.71,0.88,FDICTF(F-F),5.72,4.13,1.59,O=C(C(C=CC(F)=C1)=C1C/2=C(C#N)/C#N)C2=C/C3=CC4=C(S3)C5=CC6=C(C(C=C(C(CCCCCCCC)(CCCCCCCC)C7=C8SC(/C=C9C(C(C=CC(F)=C%10)=C%10C\9=C(C#N)\C#N)=O)=C7)C8=C%11)=C%11C6(CCCCCCCC)CCCCCCCC)C=C5C4(CCCCCCCC)CCCCCCCC,1472.14,PBDB-T,5.18,3.38,1.8,CC(SC1=C2C3=CC=C(CC(CC)CCCC)S3)=CC1=C(C4=CC=C(CC(CC)CCCC)S4)C5=C2C=C(S5)C6=CC=C(C7=C8C(C(C9=C(CC(CC)CCCC)SC(CC(CC)CCCC)=C9C8=O)=O)=C(C%10=CC=C(C)S%10)S7)S6,117.0,58.5,2.0,1.0,1.2,CB,DIO,,150.0,,Adv. Energy Mater.,10.1002/aenm.201702870,"Three acceptor–donor–acceptor type nonfullerene acceptors (NFAs), namely, F–F, F–Cl, and F–Br, are designed and synthesized through a halogenation strategy on one successful nonfullerene acceptor FDICTF (F–H). The three molecules show red‐shifted absorptions, increased crystallinities, and higher charge mobilities compared with the F–H. After blending with donor polymer PBDB‐T, the F–F‐, F–Cl‐, and F–Br‐based devices exhibit power conversion efficiencies (PCEs) of 10.85%, 11.47%, and 12.05%, respectively, which are higher than that of F–H with PCE of 9.59%. These results indicate that manipulating the absorption range, crystallinity and mobilities of NFAs by introducing different halogen atoms is an effective way to achieve high photovoltaic performance, which will offer valuable insight for the designing of high‐efficiency organic solar cells."
145,58,2018,11.47,11.26,17.61,0.75,0.87,FDICTF(F-Cl),5.62,4.04,1.58,O=C(C(C=CC(Cl)=C1)=C1C/2=C(C#N)/C#N)C2=C/C3=CC4=C(S3)C5=CC6=C(C(C=C(C(CCCCCCCC)(CCCCCCCC)C7=C8SC(/C=C9C(C(C=CC(Cl)=C%10)=C%10C\9=C(C#N)\C#N)=O)=C7)C8=C%11)=C%11C6(CCCCCCCC)CCCCCCCC)C=C5C4(CCCCCCCC)CCCCCCCC,1505.04,PBDB-T,5.18,3.38,1.8,CC(SC1=C2C3=CC=C(CC(CC)CCCC)S3)=CC1=C(C4=CC=C(CC(CC)CCCC)S4)C5=C2C=C(S5)C6=CC=C(C7=C8C(C(C9=C(CC(CC)CCCC)SC(CC(CC)CCCC)=C9C8=O)=O)=C(C%10=CC=C(C)S%10)S7)S6,117.0,58.5,2.0,1.0,1.0,CB,DIO,,150.0,,Adv. Energy Mater.,10.1002/aenm.201702870,"Three acceptor–donor–acceptor type nonfullerene acceptors (NFAs), namely, F–F, F–Cl, and F–Br, are designed and synthesized through a halogenation strategy on one successful nonfullerene acceptor FDICTF (F–H). The three molecules show red‐shifted absorptions, increased crystallinities, and higher charge mobilities compared with the F–H. After blending with donor polymer PBDB‐T, the F–F‐, F–Cl‐, and F–Br‐based devices exhibit power conversion efficiencies (PCEs) of 10.85%, 11.47%, and 12.05%, respectively, which are higher than that of F–H with PCE of 9.59%. These results indicate that manipulating the absorption range, crystallinity and mobilities of NFAs by introducing different halogen atoms is an effective way to achieve high photovoltaic performance, which will offer valuable insight for the designing of high‐efficiency organic solar cells."
146,58,2018,12.05,11.88,18.22,0.76,0.87,FDICTF(F-Br),5.62,4.06,1.56,O=C(C(C=CC(Br)=C1)=C1C/2=C(C#N)/C#N)C2=C/C3=CC4=C(S3)C5=CC6=C(C(C=C(C(CCCCCCCC)(CCCCCCCC)C7=C8SC(/C=C9C(C(C=CC(Br)=C%10)=C%10C\9=C(C#N)\C#N)=O)=C7)C8=C%11)=C%11C6(CCCCCCCC)CCCCCCCC)C=C5C4(CCCCCCCC)CCCCCCCC,1593.95,PBDB-T,5.18,3.38,1.8,CC(SC1=C2C3=CC=C(CC(CC)CCCC)S3)=CC1=C(C4=CC=C(CC(CC)CCCC)S4)C5=C2C=C(S5)C6=CC=C(C7=C8C(C(C9=C(CC(CC)CCCC)SC(CC(CC)CCCC)=C9C8=O)=O)=C(C%10=CC=C(C)S%10)S7)S6,117.0,58.5,2.0,1.0,1.0,CB,DIO,,150.0,,Adv. Energy Mater.,10.1002/aenm.201702870,"Three acceptor–donor–acceptor type nonfullerene acceptors (NFAs), namely, F–F, F–Cl, and F–Br, are designed and synthesized through a halogenation strategy on one successful nonfullerene acceptor FDICTF (F–H). The three molecules show red‐shifted absorptions, increased crystallinities, and higher charge mobilities compared with the F–H. After blending with donor polymer PBDB‐T, the F–F‐, F–Cl‐, and F–Br‐based devices exhibit power conversion efficiencies (PCEs) of 10.85%, 11.47%, and 12.05%, respectively, which are higher than that of F–H with PCE of 9.59%. These results indicate that manipulating the absorption range, crystallinity and mobilities of NFAs by introducing different halogen atoms is an effective way to achieve high photovoltaic performance, which will offer valuable insight for the designing of high‐efficiency organic solar cells."
147,59,2018,11.7,11.5,18.63,0.717,0.88,NNBDT,5.46,3.94,1.52,O=C(C(C=C1C(C=CC=C1)=C2)=C2C/3=C(C#N)/C#N)C3=C/C(S4)=CC5=C4C6=C(C5(C7=CC=C(CCCCCC)C=C7)C8=CC=C(CCCCCC)C=C8)C9=C(CCCCCCCC)C%10=C(C(C(C%11=CC=C(CCCCCC)C=C%11)(C%12=CC=C(CCCCCC)C=C%12)C%13=C%14SC(/C=C%15C(C(C=C%16C(C=CC=C%16)=C%17)=C%17C\%15=C(C#N)\C#N)=O)=C%13)=C%14S%10)C(CCCCCCCC)=C9S6,1752.51,PBDB-T,5.26,3.63,1.63,CC(SC1=C2C3=CC=C(CC(CC)CCCC)S3)=CC1=C(C4=CC=C(CC(CC)CCCC)S4)C5=C2C=C(S5)C6=CC=C(C7=C8C(C(C9=C(CC(CC)CCCC)SC(CC(CC)CCCC)=C9C8=O)=O)=C(C%10=CC=C(C)S%10)S7)S6,117.0,58.5,2.0,1.0,0.8,CF,DIO,,,,Adv. Energy Mater.,10.1002/aenm.201800424,"A new small‐molecule acceptor (2,9‐bis(2‐methylene‐(3(1,1‐dicyanomethylene)benz[f]indanone))7,12‐dihydro‐(4,4,10,10‐tetrakis(4‐hexylphenyl)‐5,11‐diocthylthieno[3′,2′:4,5]cyclopenta[1,2‐b]thieno[2″,3″:3′,4′]cyclopenta[1′,2′:4,5]thieno[2,3‐f][1]benzothiophene) (NNBDT) based on naphthyl‐fused indanone ending units is reported. This molecule shows a narrow optical bandgap of 1.43 eV and effective absorption in the range of 700–870 nm. The devices based on poly[(2,6‐(4,8‐bis(5‐(2‐ethylhexyl)thiophen‐2‐yl)‐benzo[1,2‐b:4,5‐b′]dithiophene))‐alt‐(5,5‐(1′,3′‐di‐2‐thienyl‐5′,7′‐bis(2‐ethylhexyl)benzo[1′,2′‐c:4′,5′‐c′]dithiophene‐4,8‐dione))] (PBDB‐T):NNBDT yield a power conversion efficiency of 11.7% with a low energy loss of 0.55 eV and a high fill factor (FF) of 71.7%. Another acceptor (2,9‐bis(2‐methylene‐(3(1,1‐dicyanomethylene)benz[f]indanone))7,12‐dihydro‐4,4,7,7,12,12‐hexaoctyl‐4H‐cyclopenta[2″,1″:5,6;3″,4″:5′,6′]diindeno[1,2‐b:1′,2′‐b′]dithiophene (FDNCTF) is introduced as the third component to fabricate ternary devices. The two acceptors (NNBDT and FDNCTF) possess complementary absorption, same molecular orientation, and well‐miscible behavior. It is found that there exists a nonradiative energy transfer process from FDNCTF to NNBDT. The fullerene‐free ternary cells based on PBDB‐T:NNBDT:FDNCTF achieve a high efficiency of 12.8% with an improved short circuit current near 20 mA cm−2 in contrast to the binary devices. The result represents the best performance for fullerene‐free ternary solar cells reported to date and highlights the potential of ternary solar cells."
148,59,2018,10.8,10.6,15.9,0.746,0.909,FDNCTF,5.54,3.9,1.64,O=C(C(C=C1C(C=CC=C1)=C2)=C2C/3=C(C#N)/C#N)C3=C/C(S4)=CC5=C4C(C=C(C(CCCCCCCC)(CCCCCCCC)C6=C7C=C8C(C(SC(/C=C9C(C(C=C%10C(C=CC=C%10)=C%11)=C%11C\9=C(C#N)\C#N)=O)=C%12)=C%12C8(CCCCCCCC)CCCCCCCC)=C6)C7=C%13)=C%13C5(CCCCCCCC)CCCCCCCC,1536.28,PBDB-T,5.26,3.63,1.63,CC(SC1=C2C3=CC=C(CC(CC)CCCC)S3)=CC1=C(C4=CC=C(CC(CC)CCCC)S4)C5=C2C=C(S5)C6=CC=C(C7=C8C(C(C9=C(CC(CC)CCCC)SC(CC(CC)CCCC)=C9C8=O)=O)=C(C%10=CC=C(C)S%10)S7)S6,117.0,58.5,2.0,1.0,0.8,CF,DIO,,,,Adv. Energy Mater.,10.1002/aenm.201800424,"A new small‐molecule acceptor (2,9‐bis(2‐methylene‐(3(1,1‐dicyanomethylene)benz[f]indanone))7,12‐dihydro‐(4,4,10,10‐tetrakis(4‐hexylphenyl)‐5,11‐diocthylthieno[3′,2′:4,5]cyclopenta[1,2‐b]thieno[2″,3″:3′,4′]cyclopenta[1′,2′:4,5]thieno[2,3‐f][1]benzothiophene) (NNBDT) based on naphthyl‐fused indanone ending units is reported. This molecule shows a narrow optical bandgap of 1.43 eV and effective absorption in the range of 700–870 nm. The devices based on poly[(2,6‐(4,8‐bis(5‐(2‐ethylhexyl)thiophen‐2‐yl)‐benzo[1,2‐b:4,5‐b′]dithiophene))‐alt‐(5,5‐(1′,3′‐di‐2‐thienyl‐5′,7′‐bis(2‐ethylhexyl)benzo[1′,2′‐c:4′,5′‐c′]dithiophene‐4,8‐dione))] (PBDB‐T):NNBDT yield a power conversion efficiency of 11.7% with a low energy loss of 0.55 eV and a high fill factor (FF) of 71.7%. Another acceptor (2,9‐bis(2‐methylene‐(3(1,1‐dicyanomethylene)benz[f]indanone))7,12‐dihydro‐4,4,7,7,12,12‐hexaoctyl‐4H‐cyclopenta[2″,1″:5,6;3″,4″:5′,6′]diindeno[1,2‐b:1′,2′‐b′]dithiophene (FDNCTF) is introduced as the third component to fabricate ternary devices. The two acceptors (NNBDT and FDNCTF) possess complementary absorption, same molecular orientation, and well‐miscible behavior. It is found that there exists a nonradiative energy transfer process from FDNCTF to NNBDT. The fullerene‐free ternary cells based on PBDB‐T:NNBDT:FDNCTF achieve a high efficiency of 12.8% with an improved short circuit current near 20 mA cm−2 in contrast to the binary devices. The result represents the best performance for fullerene‐free ternary solar cells reported to date and highlights the potential of ternary solar cells."
149,60,2018,12.53,12.04,18.98,0.691,0.955,m-ITIC-2F,5.73,3.95,1.78,O=C(C(C=CC(F)=C1)=C1C/2=C(C#N)\C#N)C2=C/C3=CC(S4)=C(S3)C5=C4C6=CC(C(C7=C8SC9=C7SC(/C=C%10C(C(C=CC(F)=C%11)=C%11C\%10=C(C#N)\C#N)=O)=C9)(C%12=CC=CC(CCCCCC)=C%12)C%13=CC(CCCCCC)=CC=C%13)=C8C=C6C(C%14=CC(CCCCCC)=CC=C%14)5C%15=CC=CC(CCCCCC)=C%15,1463.94,PTQ10,5.54,2.98,2.56,FC1=C(C2=CC=C(C)S2)C3=NC(OCC(CCCCCC)CCCCCCCC)=CN=C3C(C)=C1F,82.11,39.1,2.1,1.0,1.0,CF,,130,100.0,,Adv. Energy Mater.,10.1002/aenm.201800815,"Two n‐type organic semiconductor (n‐OS) small molecules m‐ITIC‐2F and m‐ITIC‐4F with fluorinated 2‐(2,3‐dihydro‐3‐oxo‐1H‐inden‐1‐ylidene)propanedinitrile (IC) terminal moieties are prepared, for the application as an acceptor in polymer solar cells (PSCs), to further improve the photovoltaic performance of the n‐OS acceptor 3,9‐bis(2‐methylene‐(3‐(1,1‐dicyanomethylene) indanone) ‐5,5,11,11‐tetrakis(3‐hexylphenyl)‐dithieno[2,3‐d:2′,3′‐d′]‐sindaceno[1,2‐b:5,6‐b′]‐dithiophene (m‐ITIC). Compared to m‐ITIC, these two new acceptors show redshifted absorption, higher molecular packing order, and improved electron mobilities. The power conversion efficiencies (PCE) of the as‐cast PSCs with m‐ITIC‐2F or m‐ITIC‐4F as an acceptor and a low‐cost donor–acceptor (D–A) copolymer PTQ10 as a donor reach 11.57% and 11.64%, respectively, which are among the highest efficiency for the as‐cast PSCs so far. Furthermore, after thermal annealing treatment, improved molecular packing and enhanced phase separation are observed, and the higher PCE of 12.53% is achieved for both PSCs based on the two acceptors. The respective and unique advantage with the intrinsic high degree of order, molecular packing, and electron mobilities of these two acceptors will be suitable to match with different p‐type organic semiconductor donors for higher PCE values, which provide a great potential for the PSCs commercialization in the near future. These results indicate that rational molecular structure optimization is of great importance to further improve photovoltaic properties of the photovoltaic materials."
150,60,2018,12.53,12.03,19.76,0.703,0.902,m-ITIC-4F,5.73,4.02,1.71,O=C(C(C=C(F)C(F)=C1)=C1C/2=C(C#N)\C#N)C2=C/C3=CC(S4)=C(S3)C5=C4C6=CC(C(C7=C8SC9=C7SC(/C=C%10C(C(C=C(F)C(F)=C%11)=C%11C\%10=C(C#N)\C#N)=O)=C9)(C%12=CC=CC(CCCCCC)=C%12)C%13=CC(CCCCCC)=CC=C%13)=C8C=C6C(C%14=CC(CCCCCC)=CC=C%14)5C%15=CC=CC(CCCCCC)=C%15,1499.92,PTQ10,5.54,2.98,2.56,FC1=C(C2=CC=C(C)S2)C3=NC(OCC(CCCCCC)CCCCCCCC)=CN=C3C(C)=C1F,82.11,39.1,2.1,1.0,1.0,CF,,130,100.0,,Adv. Energy Mater.,10.1002/aenm.201800815,"Two n‐type organic semiconductor (n‐OS) small molecules m‐ITIC‐2F and m‐ITIC‐4F with fluorinated 2‐(2,3‐dihydro‐3‐oxo‐1H‐inden‐1‐ylidene)propanedinitrile (IC) terminal moieties are prepared, for the application as an acceptor in polymer solar cells (PSCs), to further improve the photovoltaic performance of the n‐OS acceptor 3,9‐bis(2‐methylene‐(3‐(1,1‐dicyanomethylene) indanone) ‐5,5,11,11‐tetrakis(3‐hexylphenyl)‐dithieno[2,3‐d:2′,3′‐d′]‐sindaceno[1,2‐b:5,6‐b′]‐dithiophene (m‐ITIC). Compared to m‐ITIC, these two new acceptors show redshifted absorption, higher molecular packing order, and improved electron mobilities. The power conversion efficiencies (PCE) of the as‐cast PSCs with m‐ITIC‐2F or m‐ITIC‐4F as an acceptor and a low‐cost donor–acceptor (D–A) copolymer PTQ10 as a donor reach 11.57% and 11.64%, respectively, which are among the highest efficiency for the as‐cast PSCs so far. Furthermore, after thermal annealing treatment, improved molecular packing and enhanced phase separation are observed, and the higher PCE of 12.53% is achieved for both PSCs based on the two acceptors. The respective and unique advantage with the intrinsic high degree of order, molecular packing, and electron mobilities of these two acceptors will be suitable to match with different p‐type organic semiconductor donors for higher PCE values, which provide a great potential for the PSCs commercialization in the near future. These results indicate that rational molecular structure optimization is of great importance to further improve photovoltaic properties of the photovoltaic materials."
151,61,2018,9.0,8.6,21.6,0.614,0.65,SiOTIC-4F,5.28,4.11,1.17,O=C(C(C=C(F)C(F)=C1)=C1C/2=C(C#N)\C#N)C2=C/C(S3)=CC(OCC(CC)CCCCC)=C3C(S4)=CC5=C4C(SC(C6=C(OCC(CC)CCCCC)C=C(/C=C7C(C(C=C(F)C(F)=C8)=C8C\7=C(C#N)\C#N)=O)S6)=C9)=C9[Si]5(CC(CC)CCCC)CC(CC)CCCC,1347.83,PTB7-Th,5.2,3.61,1.59,O=C(OCC(CC)CCCC)C1=C(F)C2=C(C)SC(C3=CC4=C(C(C5=CC=C(CC(CC)CCCC)S5)=C(C=C(C)S6)C6=C4C7=CC=C(CC(CC)CCCC)S7)S3)=C2S1,124.0,72.9,1.7,1.0,1.5,CF,CN,,,,Adv. Energy Mater.,10.1002/aenm.201801212,"Two narrow bandgap non‐fullerene acceptors (NBG‐NFAs), namely, COTIC‐4F and SiOTIC‐4F, are designed and synthesized for the fabrication of efficient near‐infrared organic solar cells (OSCs). The chemical structures of the NBG‐NFAs contain a D′‐D‐D′ electron‐rich internal core based on a cyclopentadithiophene (or dithienosilole) (D) and alkoxythienyl (D′) core, end‐capped with the highly electron‐deficient unit 2‐(5,6‐difluoro‐3‐oxo‐2,3‐dihydro‐1H‐inden‐1‐ylidene)malononitrile (A), ultimately providing a A‐D′‐D‐D′‐A molecular configuration that enhances the intramolecular charge transfer characteristics of the excited states. One can thereby reduce the optical bandgap (Egopt) to as low as ≈1.10 eV, one of the smallest values for NFAs reported to date. In bulk‐heterojunction (BHJ) OSCs, NBG‐NFA blends with the polymer donor PTB7‐Th yield power conversion efficiencies (PCE) of up to 9.0%, which is particularly high when compared against a range of NBG BHJ blends. Most significantly, it is found that, despite the small energy loss (Egopt − eVOC) of 0.52 eV, the PTB7‐Th/NBG‐NFA bulk heterojunction blends can yield short‐circuit current densities of up to 22.8 mA cm−2, suggesting that the design and application of NBG‐NFA materials have substantial potential to further improve the PCE of OSCs."
152,61,2018,7.4,6.4,20.3,0.563,0.56,COTIC-4F,5.26,4.16,1.1,O=C(C(C=C(F)C(F)=C1)=C1C/2=C(C#N)\C#N)C2=C/C(S3)=CC(OCC(CC)CCCCC)=C3C(S4)=CC5=C4C(SC(C6=C(OCC(CC)CCCCC)C=C(/C=C7C(C(C=C(F)C(F)=C8)=C8C\7=C(C#N)\C#N)=O)S6)=C9)=C9C5(CC(CC)CCCC)CC(CC)CCCC,1331.76,PTB7-Th,5.2,3.61,1.59,O=C(OCC(CC)CCCC)C1=C(F)C2=C(C)SC(C3=CC4=C(C(C5=CC=C(CC(CC)CCCC)S5)=C(C=C(C)S6)C6=C4C7=CC=C(CC(CC)CCCC)S7)S3)=C2S1,124.0,72.9,1.7,1.0,1.5,CB,CN,,,,Adv. Energy Mater.,10.1002/aenm.201801212,"Two narrow bandgap non‐fullerene acceptors (NBG‐NFAs), namely, COTIC‐4F and SiOTIC‐4F, are designed and synthesized for the fabrication of efficient near‐infrared organic solar cells (OSCs). The chemical structures of the NBG‐NFAs contain a D′‐D‐D′ electron‐rich internal core based on a cyclopentadithiophene (or dithienosilole) (D) and alkoxythienyl (D′) core, end‐capped with the highly electron‐deficient unit 2‐(5,6‐difluoro‐3‐oxo‐2,3‐dihydro‐1H‐inden‐1‐ylidene)malononitrile (A), ultimately providing a A‐D′‐D‐D′‐A molecular configuration that enhances the intramolecular charge transfer characteristics of the excited states. One can thereby reduce the optical bandgap (Egopt) to as low as ≈1.10 eV, one of the smallest values for NFAs reported to date. In bulk‐heterojunction (BHJ) OSCs, NBG‐NFA blends with the polymer donor PTB7‐Th yield power conversion efficiencies (PCE) of up to 9.0%, which is particularly high when compared against a range of NBG BHJ blends. Most significantly, it is found that, despite the small energy loss (Egopt − eVOC) of 0.52 eV, the PTB7‐Th/NBG‐NFA bulk heterojunction blends can yield short‐circuit current densities of up to 22.8 mA cm−2, suggesting that the design and application of NBG‐NFA materials have substantial potential to further improve the PCE of OSCs."
153,62,2018,9.67,9.24,17.2,0.68,0.827,ITIC,5.6,3.86,1.74,CCCCCCC(C=C1)=CC=C1C2(C3=CC=C(CCCCCC)C=C3)C4=CC5=C(C(C6=C5SC7=C6SC(/C=C8C(C(C=CC=C9)=C9C\8=C(C#N)\C#N)=O)=C7)(C%10=CC=C(CCCCCC)C=C%10)C%11=CC=C(CCCCCC)C=C%11)C=C4C%12=C2C(SC(/C=C%13C(C(C=CC=C%14)=C%14C\%13=C(C#N)/C#N)=O)=C%15)=C%15S%12,1427.96,PBDT-TT,5.23,3.34,1.89,CC(SC1=C2C3=CC=C(CC(CC)CCCC)S3)=CC1=C(C4=CC=C(CC(CC)CCCC)S4)C5=C2C=C(S5)C6=CC=C(C7=C(C(OCC(CC)CCCC)=O)C8=C(C(C(OCC(CC)CCCC)=O)=C(C9=CC=CS9)S8)S7)S6,233.757,136.7,1.71,1.0,1.5,DCB,,150,100.0,,Adv. Energy Mater.,10.1002/aenm.201801214,"A new weak electron‐deficient building block, bis(2‐ethylhexyl) 2,5‐bis(5‐bromothiophen‐2‐yl) thieno[3,2‐b]thiophene‐3,6‐dicarboxylate (TT‐Th), is incorporated to construct a wide‐bandgap (1.88 eV) polymer PBDT‐TT for nonfullerene polymer solar cells (NF‐PSCs). PBDT‐TT possesses suitable energy levels and complementary absorption when blended with both ITIC analogues (ITIC and IT‐M) and a near‐infrared (NIR) acceptor (6TIC). Moreover, PBDT‐TT exhibits good conjugated planarity and preferable face‐on orientation in the blended thin film, which are beneficial for charge transfer and carrier transport. The PSCs based on PBDT‐TT:IT‐M and PBDT‐TT:6TIC blend films yield high power conversion efficiencies of 11.38% and 11.03%, respectively. To the best of the authors' knowledge, the PCE of 11.03% for PBDT‐TT:6TIC‐based device is one of the highest values reported for NIR NF‐PSCs. This work demonstrates that TT‐Th is a useful new electron‐accepting building block for making p‐type wide bandgap polymers for efficient NIR NF‐PSCs."
