Repository: lunayuehuang/AI-Powered-Materials-Dataset-Construction

# AI-PowerDatasetConstruction
This is the gitHub for the research work of AI-powered workflow for constructing organic materials databases from literature: integrating Large Language Models

File: data/Nonfullerene-OPV-list.csv (part 9 of 17)
ID,Ref,year,PCE_max(%),PCE_ave(%),Jsc(mA/cm2),FF,Voc(V),Nickname(n),-HOMO_n(eV),-LUMO_n(eV),Eg_n(eV),n(SMILES),M (g/mol),Nickname(p),-HOMO_p(eV),-LUMO_p(eV),Eg_p(eV),p(SMILES),Mw (kg/mol),Mn(kg/mol),PDI,p/n ratio (p),p/n ratio (n),Solvent,Additive,TA (oC),thick (nm),,Journal,DOI
611,272,2019,9.28,9.13,21.3,0.668,0.65,CPDT-4Cl,5.29,3.93,1.36,CCCCCCC1(CCCCCC)C2=C(SC(/C=C3C(C(C=C(Cl)C(Cl)=C4)=C4C\3=C(C#N)\C#N)=O)=C2)C5=C1C=C(C(S6)=CC7=C6C(SC(/C=C8C(C(C=C(Cl)C(Cl)=C9)=C9C\8=C(C#N)/C#N)=O)=C%10)=C%10C7(CCCCCC)CCCCCC)S5,1237.71,PBDB-T,5.18,3.38,1.8,CC(SC1=C2C3=CC=C(CC(CC)CCCC)S3)=CC1=C(C4=CC=C(CC(CC)CCCC)S4)C5=C2C=C(S5)C6=CC=C(C7=C8C(C(C9=C(CC(CC)CCCC)SC(CC(CC)CCCC)=C9C8=O)=O)=C(C%10=CC=C(C)S%10)S7)S6,117,58.5,2,1,1.2,CB,CN,NA,110,,,
612,272,2019,9.47,9.29,20.1,0.696,0.68,CPDT-4F,5.26,3.87,1.39,CCCCCCC1(CCCCCC)C2=C(SC(/C=C3C(C(C=C(F)C(F)=C4)=C4C\3=C(C#N)\C#N)=O)=C2)C5=C1C=C(C(S6)=CC7=C6C(SC(/C=C8C(C(C=C(F)C(F)=C9)=C9C\8=C(C#N)/C#N)=O)=C%10)=C%10C7(CCCCCC)CCCCCC)S5,1171.5,PBDB-T,5.18,3.38,1.8,CC(SC1=C2C3=CC=C(CC(CC)CCCC)S3)=CC1=C(C4=CC=C(CC(CC)CCCC)S4)C5=C2C=C(S5)C6=CC=C(C7=C8C(C(C9=C(CC(CC)CCCC)SC(CC(CC)CCCC)=C9C8=O)=O)=C(C%10=CC=C(C)S%10)S7)S6,117,58.5,2,1,1,CB,CN,NA,110,,,
613,273,2019,6.8,6.5,14.2,0.487,0.985,ITIC,5.55,3.95,1.6,CCCCCCC(C=C1)=CC=C1C2(C3=CC=C(CCCCCC)C=C3)C4=CC5=C(C(C6=C5SC7=C6SC(/C=C8C(C(C=CC=C9)=C9C\8=C(C#N)\C#N)=O)=C7)(C%10=CC=C(CCCCCC)C=C%10)C%11=CC=C(CCCCCC)C=C%11)C=C4C%12=C2C(SC(/C=C%13C(C(C=CC=C%14)=C%14C\%13=C(C#N)/C#N)=O)=C%15)=C%15S%12,1427.96,P[DTffBT-TbT(5)],5.55,3.72,1.83,CC1=CC2=CC(C3=CC=C(C4=C(CC(CCCCCCCC)CCCCCCCCCC)C=C(S4)C(C5=NSN=C5C(C(S6)=CC(CC(CCCCCCCC)CCCCCCCCCC)=C6C)=C7F)=C7F)S3)=CC=C2S1,35.2,25,1.408,1,1,CB,DIO,110,100,,,
614,273,2019,8.5,7.8,17.5,0.537,0.899,IDIC,5.75,4.2,1.55,O=C(C(C=CC=C1)=C1C/2=C(C#N)\C#N)C2=C/C(S3)=CC4=C3C5=C(C4(CCCCCC)CCCCCC)C=C6C(C(CCCCCC)(CCCCCC)C7=C6SC(/C=C8C(C(C=CC=C9)=C9C\8=C(C#N)/C#N)=O)=C7)=C5,1011.4,P[DTffBT-TbT(5)],5.55,3.72,1.83,CC1=CC2=CC(C3=CC=C(C4=C(CC(CCCCCCCC)CCCCCCCCCC)C=C(S4)C(C5=NSN=C5C(C(S6)=CC(CC(CCCCCCCC)CCCCCCCCCC)=C6C)=C7F)=C7F)S3)=CC=C2S1,35.2,25,1.408,1,1,CB,DIO,110,100,,,
615,273,2019,6.9,6.8,13,0.592,0.899,ITIC,5.55,3.95,1.6,CCCCCCC(C=C1)=CC=C1C2(C3=CC=C(CCCCCC)C=C3)C4=CC5=C(C(C6=C5SC7=C6SC(/C=C8C(C(C=CC=C9)=C9C\8=C(C#N)\C#N)=O)=C7)(C%10=CC=C(CCCCCC)C=C%10)C%11=CC=C(CCCCCC)C=C%11)C=C4C%12=C2C(SC(/C=C%13C(C(C=CC=C%14)=C%14C\%13=C(C#N)/C#N)=O)=C%15)=C%15S%12,1427.96,P[DTffBT-TbT(6)],5.35,3.63,1.72,CC1=CC2=CC=C(C3=CC=C(C4=C(CC(CCCCCCCC)CCCCCCCCCC)C=C(S4)C(C5=NSN=C5C(C(S6)=CC(CC(CCCCCCCC)CCCCCCCCCC)=C6C)=C7F)=C7F)S3)C=C2S1,44.5,28.9,1.539792388,1,1,CB,DIO,110,100,,,
616,273,2019,6.8,6.4,12.9,0.682,0.778,IDIC,5.75,4.2,1.55,O=C(C(C=CC=C1)=C1C/2=C(C#N)\C#N)C2=C/C(S3)=CC4=C3C5=C(C4(CCCCCC)CCCCCC)C=C6C(C(CCCCCC)(CCCCCC)C7=C6SC(/C=C8C(C(C=CC=C9)=C9C\8=C(C#N)/C#N)=O)=C7)=C5,1011.4,P[DTffBT-TbT(6)],5.35,3.63,1.72,CC1=CC2=CC=C(C3=CC=C(C4=C(CC(CCCCCCCC)CCCCCCCCCC)C=C(S4)C(C5=NSN=C5C(C(S6)=CC(CC(CCCCCCCC)CCCCCCCCCC)=C6C)=C7F)=C7F)S3)C=C2S1,44.5,28.9,1.539792388,1,1,CB,DIO,110,100,,,
617,274,2019,8.73,8.46,15.93,0.67,0.81,ITIC,5.6,4,1.6,CCCCCCC(C=C1)=CC=C1C2(C3=CC=C(CCCCCC)C=C3)C4=CC5=C(C(C6=C5SC7=C6SC(/C=C8C(C(C=CC=C9)=C9C\8=C(C#N)\C#N)=O)=C7)(C%10=CC=C(CCCCCC)C=C%10)C%11=CC=C(CCCCCC)C=C%11)C=C4C%12=C2C(SC(/C=C%13C(C(C=CC=C%14)=C%14C\%13=C(C#N)/C#N)=O)=C%15)=C%15S%12,1427.96,PTB7-Th,5.22,3.64,1.58,O=C(OCC(CC)CCCC)C1=C(F)C2=C(C)SC(C3=CC4=C(C(C5=CC=C(CC(CC)CCCC)S5)=C(C=C(C)S6)C6=C4C7=CC=C(CC(CC)CCCC)S7)S3)=C2S1,124,72.9,1.700960219,1,1.5,CB,CN,NA,,,,
618,274,2019,9.45,9.18,15.81,0.6,1,EH-IDTBR,5.5,3.9,1.6,O=C(/C(S1)=C/C(C2=NSN=C32)=CC=C3C(S4)=CC5=C4C6=CC(C(CC(CC)CCCC)(CC(CC)CCCC)C7=C8SC(C9=CC=C(/C=C%10SC(N(CC)C\%10=O)=S)C%11=NSN=C9%11)=C7)=C8C=C6C5(CC(CC)CCCC)CC(CC)CCCC)N(CC)C1=S,1326.02,PTB7-Th,5.22,3.64,1.58,O=C(OCC(CC)CCCC)C1=C(F)C2=C(C)SC(C3=CC4=C(C(C5=CC=C(CC(CC)CCCC)S5)=C(C=C(C)S6)C6=C4C7=CC=C(CC(CC)CCCC)S7)S3)=C2S1,124,72.9,1.700960219,1,1.5,CB,CN,NA,,,,
619,274,2019,11.88,11.31,26.36,0.62,0.72,IEICO-4F,5.4,4.2,1.2,CCCCCCC(C=C1)=CC=C1C(C2=C3SC(C4=C(OCC(CC)CCCC)C=C(/C=C5C(C(C=C(F)C(F)=C6)=C6C\5=C(C#N)\C#N)=O)S4)=C2)(C7=CC=C(CCCCCC)C=C7)C8=C3C=C(C(C9=C%10SC(C(S%11)=C(C=C%11/C=C%12/C(C(C=C%13F)=C(C%12=O)C=C%13F)=C(C#N)/C#N)OCC(CCCC)CC)=C9)(C%14=CC=C(CCCCCC)C=C%14)C%15=CC=C(CCCCCC)C=C%15)C%10=C8,1808.42,PTB7-Th,5.22,3.64,1.58,O=C(OCC(CC)CCCC)C1=C(F)C2=C(C)SC(C3=CC4=C(C(C5=CC=C(CC(CC)CCCC)S5)=C(C=C(C)S6)C6=C4C7=CC=C(CC(CC)CCCC)S7)S3)=C2S1,124,72.9,1.700960219,1,1.5,CB,CN,NA,,,,
620,275,2019,5.13,4.88,11.39,0.517,0.872,IEICO,5.31,3.91,1.4,CCCCCCC(C=C1)=CC=C1C(C2=C3SC(C4=C(OCC(CC)CCCC)C=C(/C=C5C(C(C=CC=C6)=C6C/5=C(C#N)/C#N)=O)S4)=C2)(C7=CC=C(CCCCCC)C=C7)C8=C3C=C(C(C9=C%10SC(C%11=C(C=C(/C=C%12\C(C%13=C(C%12=O)C=CC=C%13)=C(C#N)\C#N)S%11)OCC(CCCC)CC)=C9)(C%14=CC=C(CCCCCC)C=C%14)C%15=CC=C(CCCCCC)C=C%15)C%10=C8,1736.46,J52,5.21,2.9,2.31,CC1=CC(C(S1)=C2C3=CC=C(CC(CC)CCCC)S3)=C(C4=C2C=C(C5=CC=C(C6=C(F)C(F)=C(C7=CC=C(C)S7)C8=NN(CC(CCCCCC)CCCCCCCC)N=C68)S5)S4)C9=CC=C(CC(CC)CCCC)S9,170,53.125,3.2,1,1,CB,NA,130,,,,
621,275,2019,10.48,10.26,18.76,0.582,0.96,i-IEICO,5.31,3.68,1.63,CCCCCCC(C=C1)=CC=C1C(C2=C3SC(C4=C(OCC(CC)CCCC)C(C=C5C(C(C=CC=C6)=C6/C5=C(C#N)/C#N)=O)=CS4)=C2)(C7=CC=C(CCCCCC)C=C7)C8=C3C=C(C(C9=C%10SC(C%11=C(C(/C=C%12\C(C%13=C(C%12=O)C=CC=C%13)=C(C#N)\C#N)=CS%11)OCC(CCCC)CC)=C9)(C%14=CC=C(CCCCCC)C=C%14)C%15=CC=C(CCCCCC)C=C%15)C%10=C8,1736.46,J52,5.21,2.9,2.31,CC1=CC(C(S1)=C2C3=CC=C(CC(CC)CCCC)S3)=C(C4=C2C=C(C5=CC=C(C6=C(F)C(F)=C(C7=CC=C(C)S7)C8=NN(CC(CCCCCC)CCCCCCCC)N=C68)S5)S4)C9=CC=C(CC(CC)CCCC)S9,170,53.125,3.2,1,1,CB,NA,130,,,,
622,275,2019,3.38,3.27,7.16,0.528,0.894,IEICO,5.31,3.91,1.4,CCCCCCC(C=C1)=CC=C1C(C2=C3SC(C4=C(OCC(CC)CCCC)C=C(/C=C5C(C(C=CC=C6)=C6C/5=C(C#N)/C#N)=O)S4)=C2)(C7=CC=C(CCCCCC)C=C7)C8=C3C=C(C(C9=C%10SC(C%11=C(C=C(/C=C%12\C(C%13=C(C%12=O)C=CC=C%13)=C(C#N)\C#N)S%11)OCC(CCCC)CC)=C9)(C%14=CC=C(CCCCCC)C=C%14)C%15=CC=C(CCCCCC)C=C%15)C%10=C8,1736.46,PBDB-T,5.26,3.16,2.1,CC(SC1=C2C3=CC=C(CC(CC)CCCC)S3)=CC1=C(C4=CC=C(CC(CC)CCCC)S4)C5=C2C=C(S5)C6=CC=C(C7=C8C(C(C9=C(CC(CC)CCCC)SC(CC(CC)CCCC)=C9C8=O)=O)=C(C%10=CC=C(C)S%10)S7)S6,117,58.5,2,1,1,CB,NA,130,,,,
623,275,2019,8.79,8.43,14.67,0.596,1.006,i-IEICO,5.31,3.68,1.63,CCCCCCC(C=C1)=CC=C1C(C2=C3SC(C4=C(OCC(CC)CCCC)C(C=C5C(C(C=CC=C6)=C6/C5=C(C#N)/C#N)=O)=CS4)=C2)(C7=CC=C(CCCCCC)C=C7)C8=C3C=C(C(C9=C%10SC(C%11=C(C(/C=C%12\C(C%13=C(C%12=O)C=CC=C%13)=C(C#N)\C#N)=CS%11)OCC(CCCC)CC)=C9)(C%14=CC=C(CCCCCC)C=C%14)C%15=CC=C(CCCCCC)C=C%15)C%10=C8,1736.46,PBDB-T,5.26,3.16,2.1,CC(SC1=C2C3=CC=C(CC(CC)CCCC)S3)=CC1=C(C4=CC=C(CC(CC)CCCC)S4)C5=C2C=C(S5)C6=CC=C(C7=C8C(C(C9=C(CC(CC)CCCC)SC(CC(CC)CCCC)=C9C8=O)=O)=C(C%10=CC=C(C)S%10)S7)S6,117,58.5,2,1,1,CB,NA,130,,,,
624,276,2019,8.18,8.01,15.31,0.6,0.89,ITIC,5.48,3.83,1.65,CCCCCCC(C=C1)=CC=C1C2(C3=CC=C(CCCCCC)C=C3)C4=CC5=C(C(C6=C5SC7=C6SC(/C=C8C(C(C=CC=C9)=C9C\8=C(C#N)\C#N)=O)=C7)(C%10=CC=C(CCCCCC)C=C%10)C%11=CC=C(CCCCCC)C=C%11)C=C4C%12=C2C(SC(/C=C%13C(C(C=CC=C%14)=C%14C\%13=C(C#N)/C#N)=O)=C%15)=C%15S%12,1427.96,TP,5.31,3.66,1.65,CC(SC1=C2C3=CC=C(CC(CC)CCCC)S3)=CC1=C(C4=CC=C(CC(CC)CCCC)S4)C5=C2C=C(C(S6)=CC7=C6C=C(C8=C(C(N9CC(CCCCCCCC)CCCCCCCCCC)=O)C(C9=O)=C(C%10=CC%11=C(C=C(C(SC%12=C%13C%14=CC=C(CC(CC)CCCC)S%14)=CC%12=C(C%15=CC=C(CC(CC)CCCC)S%15)C%16=C%13C=C(C%17=C%18C(C(F)=C(C(OCC(CC)CCCC)=O)S%18)=C(C)S%17)S%16)S%11)S%10)N8CCCCCCCC)S7)S5,4.3,2.23,1.928251121,1,1.2,CF,DIO,NA,,,,
625,276,2019,8.73,8.58,21.44,0.55,0.74,IEICO-4F,5.44,4.19,1.25,CCCCCCC(C=C1)=CC=C1C(C2=C3SC(C4=C(OCC(CC)CCCC)C=C(/C=C5C(C(C=C(F)C(F)=C6)=C6C\5=C(C#N)\C#N)=O)S4)=C2)(C7=CC=C(CCCCCC)C=C7)C8=C3C=C(C(C9=C%10SC(C(S%11)=C(C=C%11/C=C%12/C(C(C=C%13F)=C(C%12=O)C=C%13F)=C(C#N)/C#N)OCC(CCCC)CC)=C9)(C%14=CC=C(CCCCCC)C=C%14)C%15=CC=C(CCCCCC)C=C%15)C%10=C8,1808.42,TP,5.31,3.66,1.65,CC(SC1=C2C3=CC=C(CC(CC)CCCC)S3)=CC1=C(C4=CC=C(CC(CC)CCCC)S4)C5=C2C=C(C(S6)=CC7=C6C=C(C8=C(C(N9CC(CCCCCCCC)CCCCCCCCCC)=O)C(C9=O)=C(C%10=CC%11=C(C=C(C(SC%12=C%13C%14=CC=C(CC(CC)CCCC)S%14)=CC%12=C(C%15=CC=C(CC(CC)CCCC)S%15)C%16=C%13C=C(C%17=C%18C(C(F)=C(C(OCC(CC)CCCC)=O)S%18)=C(C)S%17)S%16)S%11)S%10)N8CCCCCCCC)S7)S5,4.3,2.23,1.928251121,1,1.2,CF,DIO,NA,,,,
626,277,2018,10.2,10,21.3,0.68,0.71,IEICO-4F,5.44,4.19,1.25,CCCCCCC(C=C1)=CC=C1C(C2=C3SC(C4=C(OCC(CC)CCCC)C=C(/C=C5C(C(C=C(F)C(F)=C6)=C6C\5=C(C#N)\C#N)=O)S4)=C2)(C7=CC=C(CCCCCC)C=C7)C8=C3C=C(C(C9=C%10SC(C(S%11)=C(C=C%11/C=C%12/C(C(C=C%13F)=C(C%12=O)C=C%13F)=C(C#N)/C#N)OCC(CCCC)CC)=C9)(C%14=CC=C(CCCCCC)C=C%14)C%15=CC=C(CCCCCC)C=C%15)C%10=C8,1808.42,PTB7-Th,5.22,3.64,1.58,O=C(OCC(CC)CCCC)C1=C(F)C2=C(C)SC(C3=CC4=C(C(C5=CC=C(CC(CC)CCCC)S5)=C(C=C(C)S6)C6=C4C7=CC=C(CC(CC)CCCC)S7)S3)=C2S1,124,72.9,1.700960219,1,2,CF,CN,NA,110,,,
627,278,2018,7.46,7.17,15.45,0.51,0.95,SeTIC,5.55,3.9,1.65,CCCCCCC(C=C1)=CC=C1C2(C3=CC=C(CCCCCC)C=C3)C4=CC5=C(C(C6=C5[Se]C7=C6SC(/C=C8C(C(C=CC=C9)=C9C\8=C(C#N)\C#N)=O)=C7)(C%10=CC=C(CCCCCC)C=C%10)C%11=CC=C(CCCCCC)C=C%11)C=C4C%12=C2C(SC(/C=C%13C(C(C=CC=C%14)=C%14C\%13=C(C#N)/C#N)=O)=C%15)=C%15[Se]%12,1521.76,PM6,5.45,3.65,1.8,CC(SC1=C2C3=CC(F)=C(CC(CC)CCCC)S3)=CC1=C(C4=CC(F)=C(CC(CC)CCCC)S4)C5=C2C=C(S5)C6=CC=C(C7=C8C(C(C9=C(CC(CC)CCCC)SC(CC(CC)CCCC)=C9C8=O)=O)=C(C%10=CC=C(C)S%10)S7)S6,38.6,19.3,2,1,1,CF,DIO,110,100,,,
628,278,2018,13.32,12.91,22.92,0.75,0.78,SeTIC4Cl,5.65,4.08,1.57,CCCCCCC(C=C1)=CC=C1C2(C3=CC=C(CCCCCC)C=C3)C4=CC5=C(C(C6=C5[Se]C7=C6SC(/C=C8C(C(C=C(Cl)C(Cl)=C9)=C9C\8=C(C#N)\C#N)=O)=C7)(C%10=CC=C(CCCCCC)C=C%10)C%11=CC=C(CCCCCC)C=C%11)C=C4C%12=C2C(SC(/C=C%13C(C(C=C(Cl)C(Cl)=C%14)=C%14C\%13=C(C#N)/C#N)=O)=C%15)=C%15[Se]%12,1659.52,PM6,5.45,3.65,1.8,CC(SC1=C2C3=CC(F)=C(CC(CC)CCCC)S3)=CC1=C(C4=CC(F)=C(CC(CC)CCCC)S4)C5=C2C=C(S5)C6=CC=C(C7=C8C(C(C9=C(CC(CC)CCCC)SC(CC(CC)CCCC)=C9C8=O)=O)=C(C%10=CC=C(C)S%10)S7)S6,38.6,19.3,2,1,1,CF,DIO,110,100,,,
629,279,2019,3.98,3.81,7.16,0.586,0.95,IPIC,5.47,3.82,1.65,CCCCCCC(C=C1)=CC=C1C2(C3=CC=C(CCCCCC)C=C3)C4=CC5=C(C(C6=C5SC7=C6N(CC(CCCC)CCCCCC)C8=C7SC(/C=C9C(C(C=CC=C%10)=C%10C\9=C(C#N)\C#N)=O)=C8)(C%11=CC=C(CCCCCC)C=C%11)C%12=CC=C(CCCCCC)C=C%12)C=C4C%13=C2C(N(CC(CCCCCC)CCCC)C%14=C%15SC(/C=C%16C(C(C=CC=C%17)=C%17C\%16=C(C#N)/C#N)=O)=C%14)=C%15S%13,1842.68,PBDB-T,5.33,3.29,2.04,CC(SC1=C2C3=CC=C(CC(CC)CCCC)S3)=CC1=C(C4=CC=C(CC(CC)CCCC)S4)C5=C2C=C(S5)C6=CC=C(C7=C8C(C(C9=C(CC(CC)CCCC)SC(CC(CC)CCCC)=C9C8=O)=O)=C(C%10=CC=C(C)S%10)S7)S6,117,58.5,2,1,1,CB,DIO,100,,,,
630,279,2019,11.1,10.7,19.8,0.671,0.835,IPIC-4F,5.54,3.94,1.6,CCCCCCC(C=C1)=CC=C1C2(C3=CC=C(CCCCCC)C=C3)C4=CC5=C(C(C6=C5SC7=C6N(CC(CCCC)CCCCCC)C8=C7SC(/C=C9C(C(C=C(F)C(F)=C%10)=C%10C\9=C(C#N)\C#N)=O)=C8)(C%11=CC=C(CCCCCC)C=C%11)C%12=CC=C(CCCCCC)C=C%12)C=C4C%13=C2C(N(CC(CCCCCC)CCCC)C%14=C%15SC(/C=C%16C(C(C=C(F)C(F)=C%17)=C%17C\%16=C(C#N)/C#N)=O)=C%14)=C%15S%13,1914.64,PBDB-T,5.33,3.29,2.04,CC(SC1=C2C3=CC=C(CC(CC)CCCC)S3)=CC1=C(C4=CC=C(CC(CC)CCCC)S4)C5=C2C=C(S5)C6=CC=C(C7=C8C(C(C9=C(CC(CC)CCCC)SC(CC(CC)CCCC)=C9C8=O)=O)=C(C%10=CC=C(C)S%10)S7)S6,117,58.5,2,1,1,CB,DIO,100,,,,
631,279,2019,13.4,13,22.2,0.74,0.813,IPIC-4Cl,5.51,3.95,1.56,CCCCCCC(C=C1)=CC=C1C2(C3=CC=C(CCCCCC)C=C3)C4=CC5=C(C(C6=C5SC7=C6N(CC(CCCC)CCCCCC)C8=C7SC(/C=C9C(C(C=C(Cl)C(Cl)=C%10)=C%10C\9=C(C#N)\C#N)=O)=C8)(C%11=CC=C(CCCCCC)C=C%11)C%12=CC=C(CCCCCC)C=C%12)C=C4C%13=C2C(N(CC(CCCCCC)CCCC)C%14=C%15SC(/C=C%16C(C(C=C(Cl)C(Cl)=C%17)=C%17C\%16=C(C#N)/C#N)=O)=C%14)=C%15S%13,1980.45,PBDB-T,5.33,3.29,2.04,CC(SC1=C2C3=CC=C(CC(CC)CCCC)S3)=CC1=C(C4=CC=C(CC(CC)CCCC)S4)C5=C2C=C(S5)C6=CC=C(C7=C8C(C(C9=C(CC(CC)CCCC)SC(CC(CC)CCCC)=C9C8=O)=O)=C(C%10=CC=C(C)S%10)S7)S6,117,58.5,2,1,1,CB,DIO,100,,,,
632,280,2019,11.9,11.7,22.5,0.703,0.74,FOIC,5.48,4.02,1.46,CCCCCCC(C=C1)=CC=C1C2(C3=CC=C(CCCCCC)C=C3)C4=C(SC5=C4SC6=C5C(C7=C6SC8=C7SC(/C=C9C(C(C=CC(F)=C%10)=C%10C\9=C(C#N)\C#N)=O)=C8)(C%11=CC=C(CCCCCC)C=C%11)C%12=CC=C(CCCCCC)C=C%12)C%13=C2C(SC(/C=C%14C(C(C=CC(F)=C%15)=C%15C\%14=C(C#N)/C#N)=O)=C%16)=C%16S%13,1526.04,PTB7-Th,5.28,3.5,1.78,O=C(OCC(CC)CCCC)C1=C(F)C2=C(C)SC(C3=CC4=C(C(C5=CC=C(CC(CC)CCCC)S5)=C(C=C(C)S6)C6=C4C7=CC=C(CC(CC)CCCC)S7)S3)=C2S1,124,72.9,1.700960219,1,1.5,CF,NA,NA,,,,
633,281,2019,10.5,10,23.4,0.64,0.7,CTIT-4F,5.4,4,1.4,CCCCC(CC)CC(C1=C2SC(C3=C(CCC(CC)CCCC)C=C(/C=C4/C(C(C=C5F)=C(C4=O)C=C5F)=C(C#N)/C#N)S3)=C1)(C6=C2SC(C7=C(CCC(CC)CCCC)C=C(/C=C8/C(C(C=C9F)=C(C8=O)C=C9F)=C(C#N)/C#N)S7)=C6)CC(CC)CCCC,1299.76,PTB7-Th,5.2,3.5,1.7,O=C(OCC(CC)CCCC)C1=C(F)C2=C(C)SC(C3=CC4=C(C(C5=CC=C(CC(CC)CCCC)S5)=C(C=C(C)S6)C6=C4C7=CC=C(CC(CC)CCCC)S7)S3)=C2S1,124,72.9,1.700960219,1,1.5,CB,CN,NA,,,,
634,281,2019,10.2,10,24.8,0.64,0.64,CO1-4F,5.3,4.1,1.2,CCCCC(CC)CC(C1=C2SC(C3=C(OCC(CC)CCCC)C=C(/C=C4/C(C(C=C5F)=C(C4=O)C=C5F)=C(C#N)/C#N)S3)=C1)(C6=C2SC(C7=C(CCC(CC)CCCC)C=C(/C=C8/C(C(C=C9F)=C(C8=O)C=C9F)=C(C#N)/C#N)S7)=C6)CC(CC)CCCC,1301.73,PTB7-Th,5.2,3.5,1.7,O=C(OCC(CC)CCCC)C1=C(F)C2=C(C)SC(C3=CC4=C(C(C5=CC=C(CC(CC)CCCC)S5)=C(C=C(C)S6)C6=C4C7=CC=C(CC(CC)CCCC)S7)S3)=C2S1,124,72.9,1.700960219,1,1.5,CB,CN,NA,,,,
635,281,2019,7.3,6.9,20.7,0.61,0.57,COTIC-4F,5.2,4.1,1.1,CCCCC(CC)CC(C1=C2SC(C3=C(OCC(CC)CCCC)C=C(/C=C4/C(C(C=C5F)=C(C4=O)C=C5F)=C(C#N)/C#N)S3)=C1)(C6=C2SC(C7=C(OCC(CC)CCCC)C=C(/C=C8/C(C(C=C9F)=C(C8=O)C=C9F)=C(C#N)/C#N)S7)=C6)CC(CC)CCCC,1303.71,PTB7-Th,5.2,3.5,1.7,O=C(OCC(CC)CCCC)C1=C(F)C2=C(C)SC(C3=CC4=C(C(C5=CC=C(CC(CC)CCCC)S5)=C(C=C(C)S6)C6=C4C7=CC=C(CC(CC)CCCC)S7)S3)=C2S1,124,72.9,1.700960219,1,1.5,CB,CN,NA,,,,
636,282,2018,8.09,8.06,13.64,0.587,1.01,O-IDTBR,5.51,3.88,1.63,O=C(/C(S1)=C/C(C2=NSN=C32)=CC=C3C(S4)=CC5=C4C6=CC(C(CCCCCCCC)(CCCCCCCC)C7=C8SC(C9=CC=C(/C=C%10SC(N(CC)C\%10=O)=S)C%11=NSN=C9%11)=C7)=C8C=C6C5(CCCCCCCC)CCCCCCCC)N(CC)C1=S,1326.02,PBDB-T,5.21,3.41,1.8,CC(SC1=C2C3=CC=C(CC(CC)CCCC)S3)=CC1=C(C4=CC=C(CC(CC)CCCC)S4)C5=C2C=C(S5)C6=CC=C(C7=C8C(C(C9=C(CC(CC)CCCC)SC(CC(CC)CCCC)=C9C8=O)=O)=C(C%10=CC=C(C)S%10)S7)S6,117,58.5,2,1,1,CB,CN,80,,,,
637,283,2018,6.04,5.71,14.2,0.5748,0.74,ITIC,5.48,3.83,1.65,CCCCCCC(C=C1)=CC=C1C2(C3=CC=C(CCCCCC)C=C3)C4=CC5=C(C(C6=C5SC7=C6SC(/C=C8C(C(C=CC=C9)=C9C\8=C(C#N)\C#N)=O)=C7)(C%10=CC=C(CCCCCC)C=C%10)C%11=CC=C(CCCCCC)C=C%11)C=C4C%12=C2C(SC(/C=C%13C(C(C=CC=C%14)=C%14C\%13=C(C#N)/C#N)=O)=C%15)=C%15S%12,1427.96,PfBTAZT-BDT,5.27,3.45,1.82,CCCCC(CC)CC(S1)=CC=C1C2=C3C(C=C(C4=CC=C(C5=C6C=C(F)SC6=C(C7=CC=C(C)S7)C8=NN(CC(CCCCCCCC)CCCCCC)N=C58)S4)S3)=C(C9=CC=C(CC(CC)CCCC)S9)C%10=C2C=C(C)S%10,225.6,94,2.4,1,1,DCB,NA,NA,,,,
638,283,2018,6.59,6.05,13.94,0.6182,0.77,ITIC,5.48,3.83,1.65,CCCCCCC(C=C1)=CC=C1C2(C3=CC=C(CCCCCC)C=C3)C4=CC5=C(C(C6=C5SC7=C6SC(/C=C8C(C(C=CC=C9)=C9C\8=C(C#N)\C#N)=O)=C7)(C%10=CC=C(CCCCCC)C=C%10)C%11=CC=C(CCCCCC)C=C%11)C=C4C%12=C2C(SC(/C=C%13C(C(C=CC=C%14)=C%14C\%13=C(C#N)/C#N)=O)=C%15)=C%15S%12,1427.96,PfBTAZT-fBDT,5.37,3.58,1.79,CCCCC(CC)CC(S1)=C(F)C=C1C2=C3C(C=C(C4=CC=C(C5=C6C=C(F)SC6=C(C7=CC=C(C)S7)C8=NN(CC(CCCCCCCC)CCCCCC)N=C58)S4)S3)=C(C9=CC(F)=C(CC(CC)CCCC)S9)C%10=C2C=C(C)S%10,212.5,85,2.5,1,1,DCB,DPE,110,,,,
639,284,2019,8.61,8.44,23.41,0.553,0.66,Y6,5.65,4.1,1.55,O=C(C(C=C(F)C(F)=C1)=C1C/2=C(C#N)/C#N)C2=C/C3=C(CCCCCCCCCCC)C(SC4=C5N(CC(CC)CCCC)C6=C4C7=NSN=C7C8=C6N(CC(CC)CCCC)C9=C8SC%10=C9SC(/C=C%11/C(C%12=C(C%11=O)C=C(F)C(F)=C%12)=C(C#N)\C#N)=C%10CCCCCCCCCCC)=C5S3,1451.94,PE61,5.19,3.44,1.75,CC1=CC(C(S1)=C2C3=CC=C(CC(CC)CCCC)S3)=C(C4=C2C=C(C5=CC=C(C6=C(F)C(F)=C(C7=CC=C(C)S7)C8=C6N=C(C9=CC=CC(OCCCCCCCC)=C9)C(C%10=CC(OCCCCCCCC)=CC=C%10)=N8)S5)S4)C%11=CC=C(CC(CC)CCCC)S%11,55.4,18.3,3.027322404,1,1.2,CF,DPE,110,,,,
640,284,2019,12.02,11.84,24.64,0.6222,0.78,Y6,5.65,4.1,1.55,O=C(C(C=C(F)C(F)=C1)=C1C/2=C(C#N)/C#N)C2=C/C3=C(CCCCCCCCCCC)C(SC4=C5N(CC(CC)CCCC)C6=C4C7=NSN=C7C8=C6N(CC(CC)CCCC)C9=C8SC%10=C9SC(/C=C%11/C(C%12=C(C%11=O)C=C(F)C(F)=C%12)=C(C#N)\C#N)=C%10CCCCCCCCCCC)=C5S3,1451.94,PE62,5.37,3.48,1.89,CC1=CC(C(S1)=C2C3=CC(F)=C(CC(CC)CCCC)S3)=C(C4=C2C=C(C5=CC=C(C6=C(F)C(F)=C(C7=CC=C(C)S7)C8=C6N=C(C9=CC=CC(OCCCCCCCC)=C9)C(C%10=CC(OCCCCCCCC)=CC=C%10)=N8)S5)S4)C%11=CC(F)=C(CC(CC)CCCC)S%11,54.1,17.1,3.16374269,1,1.2,CF,DPE,110,,,,
641,284,2019,13.1,13.01,24.68,0.6374,0.83,Y6,5.65,4.1,1.55,O=C(C(C=C(F)C(F)=C1)=C1C/2=C(C#N)/C#N)C2=C/C3=C(CCCCCCCCCCC)C(SC4=C5N(CC(CC)CCCC)C6=C4C7=NSN=C7C8=C6N(CC(CC)CCCC)C9=C8SC%10=C9SC(/C=C%11/C(C%12=C(C%11=O)C=C(F)C(F)=C%12)=C(C#N)\C#N)=C%10CCCCCCCCCCC)=C5S3,1451.94,PE63,5.41,3.5,1.91,CC1=CC(C(S1)=C2C3=CC(F)=C(SCC(CC)CCCC)S3)=C(C4=C2C=C(C5=CC=C(C6=C(F)C(F)=C(C7=CC=C(C)S7)C8=C6N=C(C9=CC=CC(OCCCCCCCC)=C9)C(C%10=CC(OCCCCCCCC)=CC=C%10)=N8)S5)S4)C%11=CC(F)=C(SCC(CC)CCCC)S%11,66.2,22.9,2.890829694,1,1.2,CF,DPE,110,,,,
642,285,2018,10.56,10.22,17.4,0.65,0.904,ITCT-DM,5.48,3.9,1.58,O=C(C/1=C\C2=CC(S3)=C(S2)C4=C3C5=CC(C(C6=CC=C(CCCCCC)S6)(C7=CC=C(CCCCCC)S7)C8=C9SC%10=C8SC(/C=C%11/C(C%12=C(C)SC(C)=C%12C%11=O)=C(C#N)\C#N)=C%10)=C9C=C5C4(C%13=CC=C(CCCCCC)S%13)C%14=CC=C(CCCCCC)S%14)C%15=C(C)SC(C)=C%15C1=C(C#N)\C#N,1520.2,PBDB-T,5.33,3.53,1.8,CC(SC1=C2C3=CC=C(CC(CC)CCCC)S3)=CC1=C(C4=CC=C(CC(CC)CCCC)S4)C5=C2C=C(S5)C6=CC=C(C7=C8C(C(C9=C(CC(CC)CCCC)SC(CC(CC)CCCC)=C9C8=O)=O)=C(C%10=CC=C(C)S%10)S7)S6,117,58.5,2,1,1,CB,DIO,120,,,,
643,286,2018,7.5,7.2,16.97,0.58,0.72,IEICS-4F,5.43,4.08,1.35,CCCCCCC1=CC=C(C2(C3=C(SC(C4=C(SCC(CCCC)CC)C=C(/C=C5/C(C6=C(C5=O)C=C(F)C(F)=C6)=C(C#N)/C#N)S4)=C3)C7=C2C=C8C(SC(C9=C(SCC(CC)CCCC)C=C(/C=C%10/C(C%11=C(C%10=O)C=C(F)C(F)=C%11)=C(C#N)/C#N)S9)=C%12)=C%12C(C(C=C%13)=CC=C%13CCCCCC)(C8=C7)C(C=C%14)=CC=C%14CCCCCC)C(C=C%15)=CC=C%15CCCCCC)C=C1,1840.55,PTB7-Th,5.22,3.64,1.58,O=C(OCC(CC)CCCC)C1=C(F)C2=C(C)SC(C3=CC4=C(C(C5=CC=C(CC(CC)CCCC)S5)=C(C=C(C)S6)C6=C4C7=CC=C(CC(CC)CCCC)S7)S3)=C2S1,124,72.9,1.700960219,1,1.5,CB,CN,90,,,,
644,287,2018,11.47,11.28,23.45,0.689,0.71,COi8DFIC,5.46,3.9,1.56,CCCCCCC(C=C1)=CC=C1C2(C(C(SC(/C=C3/C(C(C=C4F)=C(C3=O)C=C4F)=C(C#N)\C#N)=C5)=C5S6)=C6C(S7)=C(O2)C8=C7C9=C(S8)C%10=C(C(C%11=CC=C(CCCCCC)C=C%11)(O9)C%12=CC=C(CCCCCC)C=C%12)C(SC(/C=C%13C(C(C=C(F)C(F)=C%14)=C%14C\%13=C(C#N)\C#N)=O)=C%15)=C%15S%10)C%16=CC=C(CCCCCC)C=C%16,1594.02,PTB7-Th,5.23,3.52,1.71,O=C(OCC(CC)CCCC)C1=C(F)C2=C(C)SC(C3=CC4=C(C(C5=CC=C(CC(CC)CCCC)S5)=C(C=C(C)S6)C6=C4C7=CC=C(CC(CC)CCCC)S7)S3)=C2S1,124,72.9,1.700960219,1,1.5,CB,DIO,,120,,,
645,287,2018,9.25,9.08,17.52,0.708,0.746,BDTThlT-4F,5.57,3.92,1.65,CCCCCCC(C=C1)=CC=C1C2(C3=CC=C(CCCCCC)C=C3)C4=C(SC(C4=C5C6=CC=C(CC(CC)CCCC)S6)=C(C7=CC=C(CC(CCCC)CC)S7)C8=C5SC9=C8C(C%10=C9SC(/C=C%11/C(C(C=C%12F)=C(C%11=O)C=C%12F)=C(C#N)/C#N)=C%10)(C%13=CC=C(CCCCCC)C=C%13)C%14=CC=C(CCCCCC)C=C%14)C%15=C2C=C(/C=C%16C(C(C=C(F)C(F)=C%17)=C%17C\%16=C(C#N)/C#N)=O)S%15,1888.59,PTB7-Th,5.23,3.52,1.71,O=C(OCC(CC)CCCC)C1=C(F)C2=C(C)SC(C3=CC4=C(C(C5=CC=C(CC(CC)CCCC)S5)=C(C=C(C)S6)C6=C4C7=CC=C(CC(CC)CCCC)S7)S3)=C2S1,124,72.9,1.700960219,1,1.5,CB,DIO,,120,,,
646,288,2018,10.3,10,15.6,0.66,1.01,ITIC,5.5,3.85,1.65,CCCCCCC(C=C1)=CC=C1C2(C3=CC=C(CCCCCC)C=C3)C4=CC5=C(C(C6=C5SC7=C6SC(/C=C8C(C(C=CC=C9)=C9C\8=C(C#N)\C#N)=O)=C7)(C%10=CC=C(CCCCCC)C=C%10)C%11=CC=C(CCCCCC)C=C%11)C=C4C%12=C2C(SC(/C=C%13C(C(C=CC=C%14)=C%14C\%13=C(C#N)/C#N)=O)=C%15)=C%15S%12,1427.96,PBDB-TF,5.48,3.65,1.83,CC(SC1=C2C3=CC(F)=C(CC(CC)CCCC)S3)=CC1=C(C4=CC(F)=C(CC(CC)CCCC)S4)C5=C2C=C(S5)C6=CC=C(C7=C8C(C(C9=C(CC(CC)CCCC)SC(CC(CC)CCCC)=C9C8=O)=O)=C(C%10=CC=C(C)S%10)S7)S6,38.6,19.3,2,1,1,CB,DIO,NA,,,,
647,288,2018,10.9,10.3,16.5,0.67,0.989,ITEN,5.63,3.9,1.73,CCCCCCC(C=C1)=CC=C1C2(C3=CC=C(CCCCCC)C=C3)C4=CC5=C(C(C6=C5SC7=C6SC(/C=C8C(C(C=CC(C#CC)=C9)=C9C\8=C(C#N)\C#N)=O)=C7)(C%10=CC=C(CCCCCC)C=C%10)C%11=CC=C(CCCCCC)C=C%11)C=C4C%12=C2C(SC(/C=C%13C(C(C=CC(C#CC)=C%14)=C%14C\%13=C(C#N)/C#N)=O)=C%15)=C%15S%12,1504.05,PBDB-TF,5.48,3.65,1.83,CC(SC1=C2C3=CC(F)=C(CC(CC)CCCC)S3)=CC1=C(C4=CC(F)=C(CC(CC)CCCC)S4)C5=C2C=C(S5)C6=CC=C(C7=C8C(C(C9=C(CC(CC)CCCC)SC(CC(CC)CCCC)=C9C8=O)=O)=C(C%10=CC=C(C)S%10)S7)S6,38.6,19.3,2,1,1,CB,DIO,NA,,,,
648,288,2018,12.6,12.2,17.5,0.73,0.986,ITPN,5.69,3.91,1.78,CCCCCCC(C=C1)=CC=C1C2(C3=CC=C(CCCCCC)C=C3)C4=CC5=C(C(C6=C5SC7=C6SC(/C=C8C(C(C=CC(C#CC9=CC=CC=C9)=C%10)=C%10C\8=C(C#N)\C#N)=O)=C7)(C%11=CC=C(CCCCCC)C=C%11)C%12=CC=C(CCCCCC)C=C%12)C=C4C%13=C2C(SC(/C=C%14C(C(C=CC(C#CC%15=CC=CC=C%15)=C%16)=C%16C\%14=C(C#N)/C#N)=O)=C%17)=C%17S%13,1628.2,PBDB-TF,5.48,3.65,1.83,CC(SC1=C2C3=CC(F)=C(CC(CC)CCCC)S3)=CC1=C(C4=CC(F)=C(CC(CC)CCCC)S4)C5=C2C=C(S5)C6=CC=C(C7=C8C(C(C9=C(CC(CC)CCCC)SC(CC(CC)CCCC)=C9C8=O)=O)=C(C%10=CC=C(C)S%10)S7)S6,38.6,19.3,2,1,1,CB,DIO,NA,,,,
649,289,2019,5.9,5.7,10.8,0.54,1.01,TflF-IC,5.51,3.77,1.74,O=C1C2=C(C(/C1=C/C3=CC(C4(CCCCCCCC)CCCCCCCC)=C(C5=C4C=C(C6=C7C=C(C8=C9C=C(C%10=C%11C=C(/C=C%12/C(C%13=C(C%12=O)C=CC=C%13)=C(C#N)/C#N)S%10)C(C%11(CCCCCCCC)CCCCCCCC)=C8)C(C9(CCCCCCCC)CCCCCCCC)=C6)C(C7(CCCCCCCC)CCCCCCCC)=C5)S3)=C(C#N)\C#N)C=CC=C2,1748.7,PBDB-T-2F,5.45,3.65,1.8,CC(SC1=C2C3=CC(F)=C(CC(CC)CCCC)S3)=CC1=C(C4=CC(F)=C(CC(CC)CCCC)S4)C5=C2C=C(C6=CC=C(C7=C8C(C(C9=C(CC(CC)CCCC)SC(CC(CC)CCCC)=C9C8=O)=O)=C(C%10=CC=C(C)S%10)S7)S6)S5,87.845,30.282,2.900898223,1,1,CB/CF,DIO,NA,100,,,
650,289,2019,13.1,12.8,17.6,0.76,0.98,TflF-4FIC,5.71,3.96,1.75,O=C1C2=C(C(/C1=C/C3=CC(C4(CCCCCCCC)CCCCCCCC)=C(C5=C4C=C(C6=C7C=C(C8=C9C=C(C%10=C%11C=C(/C=C%12/C(C%13=C(C%12=O)C=C(F)C(F)=C%13)=C(C#N)/C#N)S%10)C(C%11(CCCCCCCC)CCCCCCCC)=C8)C(C9(CCCCCCCC)CCCCCCCC)=C6)C(C7(CCCCCCCC)CCCCCCCC)=C5)S3)=C(C#N)\C#N)C=C(F)C(F)=C2,1820.66,PBDB-T-2F,5.45,3.65,1.8,CC(SC1=C2C3=CC(F)=C(CC(CC)CCCC)S3)=CC1=C(C4=CC(F)=C(CC(CC)CCCC)S4)C5=C2C=C(C6=CC=C(C7=C8C(C(C9=C(CC(CC)CCCC)SC(CC(CC)CCCC)=C9C8=O)=O)=C(C%10=CC=C(C)S%10)S7)S6)S5,87.845,30.282,2.900898223,1,1,CB/CF,DIO,NA,100,,,
651,290,2019,3.09,2.64,8.43,0.366,1,ITCPTC,5.62,3.96,1.66,CCCCCCC(C=C1)=CC=C1C2(C3=CC=C(CCCCCC)C=C3)C4=CC5=C(C(C6=C5SC7=C6SC(/C=C8C(C9=CSC=C9C\8=C(C#N)\C#N)=O)=C7)(C%10=CC=C(CCCCCC)C=C%10)C%11=CC=C(CCCCCC)C=C%11)C=C4C%12=C2C(SC(/C=C%13C(C%14=CSC=C%14C\%13=C(C#N)/C#N)=O)=C%15)=C%15S%12,1440,PTBB-o,5.52,3.37,2.15,CCC(CC1=CC=CC=C1C(C2=C3C=C(C)S2)=C4C(SC(C5=CC=C(C6=C7C(C(C8=C(CC(CC)CCCC)SC(CC(CC)CCCC)=C8C7=O)=O)=C(C9=CC=C(C)S9)S6)S5)=C4)=C3C%10=CC=CC=C%10CC(CCCC)CC)CCCC,44.8,22.4,2,1,1,CF,NA,100,110,,,
652,290,2019,12.22,11.92,18.11,0.702,0.96,ITCPTC,5.62,3.96,1.66,CCCCCCC(C=C1)=CC=C1C2(C3=CC=C(CCCCCC)C=C3)C4=CC5=C(C(C6=C5SC7=C6SC(/C=C8C(C9=CSC=C9C\8=C(C#N)\C#N)=O)=C7)(C%10=CC=C(CCCCCC)C=C%10)C%11=CC=C(CCCCCC)C=C%11)C=C4C%12=C2C(SC(/C=C%13C(C%14=CSC=C%14C\%13=C(C#N)/C#N)=O)=C%15)=C%15S%12,1440,PTBB-m,5.48,3.42,2.06,CCC(CC1=CC(C(C2=C3C=C(C)S2)=C4C(SC(C5=CC=C(C6=C7C(C(C8=C(CC(CC)CCCC)SC(CC(CC)CCCC)=C8C7=O)=O)=C(C9=CC=C(C)S9)S6)S5)=C4)=C3C%10=CC=CC(CC(CCCC)CC)=C%10)=CC=C1)CCCC,44.28,24.6,1.8,1,1,CF,NA,100,110,,,
653,290,2019,9.36,9.15,15.76,0.652,0.91,ITCPTC,5.62,3.96,1.66,CCCCCCC(C=C1)=CC=C1C2(C3=CC=C(CCCCCC)C=C3)C4=CC5=C(C(C6=C5SC7=C6SC(/C=C8C(C9=CSC=C9C\8=C(C#N)\C#N)=O)=C7)(C%10=CC=C(CCCCCC)C=C%10)C%11=CC=C(CCCCCC)C=C%11)C=C4C%12=C2C(SC(/C=C%13C(C%14=CSC=C%14C\%13=C(C#N)/C#N)=O)=C%15)=C%15S%12,1440,PTBB-p,5.41,3.49,1.92,CCC(CC1=CC=C(C(C2=C3C=C(C)S2)=C4C(SC(C5=CC=C(C6=C7C(C(C8=C(CC(CC)CCCC)SC(CC(CC)CCCC)=C8C7=O)=O)=C(C9=CC=C(C)S9)S6)S5)=C4)=C3C%10=CC=C(CC(CCCC)CC)C=C%10)C=C1)CCCC,70.3,37,1.9,1,1,CF,NA,100,110,,,
654,291,2019,2.64,2.64,5.87,0.56,0.9,ERCN,5.5,3.59,1.91,CCCCCCC(C=C1)=CC=C1C(C2=C3SC(C4=C(CCCCCCCC)C=C(/C=C5S/C(N(C\5=O)CC)=C(C#N)/C#N)S4)=C2)(C6=CC=C(CCCCCC)C=C6)C7=C3C=C(C(C8=C9SC(C%10=C(C=C(/C=C%11S/C(N(C\%11=O)CC)=C(C#N)/C#N)S%10)CCCCCCCC)=C8)(C%12=CC=C(CCCCCC)C=C%12)C%13=CC=C(CCCCCC)C=C%13)C9=C7,1702.53,P3HT,5,2.9,2.1,CC1=CC(CCCCCC)=C(C)S1,21.1,11.6,1.818965517,1,1.3,CF,NA,NA,100,,,
655,291,2019,6.4,6.4,11.5,0.623,0.87,ORCN,5.37,3.56,1.81,CCCCCCC(C=C1)=CC=C1C(C2=C3SC(C4=C(OCCCCCCCC)C=C(/C=C5S/C(N(C\5=O)CC)=C(C#N)/C#N)S4)=C2)(C6=CC=C(CCCCCC)C=C6)C7=C3C=C(C(C8=C9SC(C%10=C(C=C(/C=C%11S/C(N(C\%11=O)CC)=C(C#N)/C#N)S%10)OCCCCCCCC)=C8)(C%12=CC=C(CCCCCC)C=C%12)C%13=CC=C(CCCCCC)C=C%13)C9=C7,1734.52,P3HT,5,2.9,2.1,CC1=CC(CCCCCC)=C(C)S1,21.1,11.6,1.818965517,1,1.3,CF,DIO,NA,100,,,
656,292,2019,9.21,9.14,22.27,0.613,0.675,IEICO-4F,5.44,4.19,1.25,CCCCCCC(C=C1)=CC=C1C(C2=C3SC(C4=C(OCC(CC)CCCC)C=C(/C=C5C(C(C=C(F)C(F)=C6)=C6C\5=C(C#N)\C#N)=O)S4)=C2)(C7=CC=C(CCCCCC)C=C7)C8=C3C=C(C(C9=C%10SC(C(S%11)=C(C=C%11/C=C%12/C(C(C=C%13F)=C(C%12=O)C=C%13F)=C(C#N)/C#N)OCC(CCCC)CC)=C9)(C%14=CC=C(CCCCCC)C=C%14)C%15=CC=C(CCCCCC)C=C%15)C%10=C8,1808.42,J52,5.21,2.99,2.22,CC1=CC(C(S1)=C2C3=CC=C(CC(CC)CCCC)S3)=C(C4=C2C=C(C5=CC=C(C6=C(F)C(F)=C(C7=CC=C(C)S7)C8=NN(CC(CCCCCC)CCCCCCCC)N=C68)S5)S4)C9=CC=C(CC(CC)CCCC)S9,170,53.125,3.2,1,1.5,CB,DIO,100,100,,,
657,293,2019,10.91,10.68,17.11,0.694,0.919,AT-NC,5.44,3.8,1.64,O=C(C(C=C(C=CC=C1)C1=C2)=C2C/3=C(C#N)\C#N)C3=C/C4=CC(C5(C6=CC=C(OCC(CC)CCCC)C=C6)C7=CC=C(OCC(CC)CCCC)C=C7)=C(C8=C5C9=CC(C=CC%10=C%11C(C%12=CC=C(OCC(CC)CCCC)C=C%12)(C%13=CC=C(OCC(CC)CCCC)C=C%13)C%14=C%10SC(/C=C%15C(C(C=C(C=CC=C%16)C%16=C%17)=C%17C\%15=C(C#N)\C#N)=O)=C%14)=C%11C=C9C=C8)S4,1692.24,PBDB-T,5.28,3.48,1.8,CC(SC1=C2C3=CC=C(CC(CC)CCCC)S3)=CC1=C(C4=CC=C(CC(CC)CCCC)S4)C5=C2C=C(S5)C6=CC=C(C7=C8C(C(C9=C(CC(CC)CCCC)SC(CC(CC)CCCC)=C9C8=O)=O)=C(C%10=CC=C(C)S%10)S7)S6,117,58.5,2,1,0.8,CB,DIO,100,,,,
658,293,2019,13.27,13.1,19.52,0.755,0.901,AT-4Cl,5.71,3.89,1.82,O=C(C(C=C(Cl)C(Cl)=C1)=C1C/2=C(C#N)\C#N)C2=C/C3=CC(C4(C5=CC=C(OCC(CC)CCCC)C=C5)C6=CC=C(OCC(CC)CCCC)C=C6)=C(C7=C4C8=CC(C=CC9=C%10C(C%11=CC=C(OCC(CC)CCCC)C=C%11)(C%12=CC=C(OCC(CC)CCCC)C=C%12)C%13=C9SC(/C=C%14C(C(C=C(Cl)C(Cl)=C%15)=C%15C\%14=C(C#N)\C#N)=O)=C%13)=C%10C=C8C=C7)S3,1729.89,PBDB-TF,5.45,3.65,1.8,CC(SC1=C2C3=CC(F)=C(CC(CC)CCCC)S3)=CC1=C(C4=CC(F)=C(CC(CC)CCCC)S4)C5=C2C=C(S5)C6=CC=C(C7=C8C(C(C9=C(CC(CC)CCCC)SC(CC(CC)CCCC)=C9C8=O)=O)=C(C%10=CC=C(C)S%10)S7)S6,38.6,19.3,2,1,1,CB,DIO,100,,,,
659,294,2019,9.33,9.02,14.72,0.59,1.07,T2-ORH,5.89,3.64,2.25,S=C(N(C/1=O)CCCCCCCC)SC1=C/C2=CC=C(C3=CC=C(/C=C4SC(N(C\4=O)CCCCCCCC)=S)S3)S2,677.04,PTB7-Th,5.23,3.19,2.04,O=C(OCC(CC)CCCC)C1=C(F)C2=C(C)SC(C3=CC4=C(C(C5=CC=C(CC(CC)CCCC)S5)=C(C=C(C)S6)C6=C4C7=CC=C(CC(CC)CCCC)S7)S3)=C2S1,124,72.9,1.700960219,1,2,CF,NA,140,,,,
660,295,2019,12.3,12.13,17.6,0.734,0.95,ITCPTC,5.62,3.96,1.66,CCCCCCC(C=C1)=CC=C1C2(C3=CC=C(CCCCCC)C=C3)C4=CC5=C(C(C6=C5SC7=C6SC(/C=C8C(C9=CSC=C9C\8=C(C#N)\C#N)=O)=C7)(C%10=CC=C(CCCCCC)C=C%10)C%11=CC=C(CCCCCC)C=C%11)C=C4C%12=C2C(SC(/C=C%13C(C%14=CSC=C%14C\%13=C(C#N)/C#N)=O)=C%15)=C%15S%12,1440,PM6,5.5,3.61,1.89,CC(SC1=C2C3=CC(F)=C(CC(CC)CCCC)S3)=CC1=C(C4=CC(F)=C(CC(CC)CCCC)S4)C5=C2C=C(S5)C6=CC=C(C7=C8C(C(C9=C(CC(CC)CCCC)SC(CC(CC)CCCC)=C9C8=O)=O)=C(C%10=CC=C(C)S%10)S7)S6,38.6,19.3,2,1,1,CF,DIO,100,,,,
661,295,2019,13.6,13.22,20.1,0.741,0.91,ITC-2Cl,5.58,4.01,1.57,CCCCCCC(C=C1)=CC=C1C2(C3=CC=C(CCCCCC)C=C3)C4=CC5=C(C(C6=C5SC7=C6SC(/C=C8C(C9=C(Cl)SC=C9C\8=C(C#N)\C#N)=O)=C7)(C%10=CC=C(CCCCCC)C=C%10)C%11=CC=C(CCCCCC)C=C%11)C=C4C%12=C2C(SC(/C=C%13C(C%14=C(Cl)SC=C%14C\%13=C(C#N)/C#N)=O)=C%15)=C%15S%12,1508.88,PM6,5.5,3.61,1.89,CC(SC1=C2C3=CC(F)=C(CC(CC)CCCC)S3)=CC1=C(C4=CC(F)=C(CC(CC)CCCC)S4)C5=C2C=C(S5)C6=CC=C(C7=C8C(C(C9=C(CC(CC)CCCC)SC(CC(CC)CCCC)=C9C8=O)=O)=C(C%10=CC=C(C)S%10)S7)S6,38.6,19.3,2,1,1,CF,DIO,100,,,,
662,296,2019,8.54,8.54,15.09,0.67,0.85,m-ITIC-H,5.21,3.6,1.61,CCCCCCC1=CC(C2(C3=CC(CCCCCC)=CC=C3)C4=CC5=C(C(C6=C5SC7=C6SC(/C=C8C(C(C=CC=C9)=C9C\8=C(C#N)\C#N)=O)=C7)(C%10=CC=CC(CCCCCC)=C%10)C%11=CC(CCCCCC)=CC=C%11)C=C4C%12=C2C(SC(/C=C%13C(C(C=CC=C%14)=C%14C\%13=C(C#N)/C#N)=O)=C%15)=C%15S%12)=CC=C1,1427.92,PBDB-T,4.89,3.09,1.8,CC(SC1=C2C3=CC=C(CC(CC)CCCC)S3)=CC1=C(C4=CC=C(CC(CC)CCCC)S4)C5=C2C=C(S5)C6=CC=C(C7=C8C(C(C9=C(CC(CC)CCCC)SC(CC(CC)CCCC)=C9C8=O)=O)=C(C%10=CC=C(C)S%10)S7)S6,117,58.5,2,1,1,CB,NA,140,75,,,
663,296,2019,9.55,9.55,15.99,0.7,0.85,m-ITIC-O-H,5.25,3.65,1.6,O=C(C(C=CC=C1)=C1C/2=C(C#N)\C#N)C2=C/C3=CC(S4)=C(S3)C5=C4C6=CC(C(C7=C8SC9=C7SC(/C=C%10C(C(C=CC=C%11)=C%11C\%10=C(C#N)\C#N)=O)=C9)(C%12=CC=CC(OCCCCCC)=C%12)C%13=CC(OCCCCCC)=CC=C%13)=C8C=C6C(C%14=CC(OCCCCCC)=CC=C%14)5C%15=CC=CC(OCCCCCC)=C%15,1491.95,PBDB-T,4.89,3.09,1.8,CC(SC1=C2C3=CC=C(CC(CC)CCCC)S3)=CC1=C(C4=CC=C(CC(CC)CCCC)S4)C5=C2C=C(S5)C6=CC=C(C7=C8C(C(C9=C(CC(CC)CCCC)SC(CC(CC)CCCC)=C9C8=O)=O)=C(C%10=CC=C(C)S%10)S7)S6,117,58.5,2,1,1,CB,NA,140,69,,,
664,296,2019,9.77,9.77,15.88,0.68,0.88,m-ITIC-O-EH,5.25,3.63,1.62,O=C(C(C=CC=C1)=C1C/2=C(C#N)\C#N)C2=C/C3=CC(S4)=C(S3)C5=C4C6=CC(C(C7=C8SC9=C7SC(/C=C%10C(C(C=CC=C%11)=C%11C\%10=C(C#N)\C#N)=O)=C9)(C%12=CC=CC(OCC(CC)CCCC)=C%12)C%13=CC(OCC(CC)CCCC)=CC=C%13)=C8C=C6C(C%14=CC(OCC(CC)CCCC)=CC=C%14)5C%15=CC=CC(OCC(CC)CCCC)=C%15,1604.17,PBDB-T,4.89,3.09,1.8,CC(SC1=C2C3=CC=C(CC(CC)CCCC)S3)=CC1=C(C4=CC=C(CC(CC)CCCC)S4)C5=C2C=C(S5)C6=CC=C(C7=C8C(C(C9=C(CC(CC)CCCC)SC(CC(CC)CCCC)=C9C8=O)=O)=C(C%10=CC=C(C)S%10)S7)S6,117,58.5,2,1,1,CB,NA,140,73,,,
665,297,2019,5.45,5.16,9.33,0.6,0.974,DTN-IC-2Ph,5.88,3.82,2.06,CCCCCCC(C=C1)=CC=C1C(C2=C3SC(/C=C4C(C(C=CC=C5)=C5C\4=C(C#N)/C#N)=O)=C2)(C6=CC=C(CCCCCC)C=C6)C7=CC=C8C9=C7C3=CC=C9C(C%10=C8SC(/C=C%11C(C(C=CC=C%12)=C%12C\%11=C(C#N)\C#N)=O)=C%10)(C%13=CC=C(CCCCCC)C=C%13)C%14=CC=C(CCCCCC)C=C%14,1365.85,PBDB-T,5.23,3.18,2.05,CC(SC1=C2C3=CC=C(CC(CC)CCCC)S3)=CC1=C(C4=CC=C(CC(CC)CCCC)S4)C5=C2C=C(S5)C6=CC=C(C7=C8C(C(C9=C(CC(CC)CCCC)SC(CC(CC)CCCC)=C9C8=O)=O)=C(C%10=CC=C(C)S%10)S7)S6,117,58.5,2,1,1.5,CB,NA,100,120,,,
666,297,2019,6.09,5.76,12.27,0.529,0.938,DTA-IC-3Ph,5.73,3.83,1.9,CCCCCCC(C=C1)=CC=C1C(C2C3SC(/C=C4C(C(C=CC=C5)=C5C\4=C(C#N)/C#N)=O)=C2)(C6=C(C3=CC=C7)C7=C8C9=C6C=CC=C9C%10=C(C(C%11=CC=C(CCCCCC)C=C%11)8C%12=CC=C(CCCCCC)C=C%12)C=C(/C=C%13C(C(C=CC=C%14)=C%14C\%13=C(C#N)\C#N)=O)S%10)C%15=CC=C(CCCCCC)C=C%15,1417.93,PBDB-T,5.23,3.18,2.05,CC(SC1=C2C3=CC=C(CC(CC)CCCC)S3)=CC1=C(C4=CC=C(CC(CC)CCCC)S4)C5=C2C=C(S5)C6=CC=C(C7=C8C(C(C9=C(CC(CC)CCCC)SC(CC(CC)CCCC)=C9C8=O)=O)=C(C%10=CC=C(C)S%10)S7)S6,117,58.5,2,1,1.5,CB,NA,100,120,,,
667,297,2019,10.37,10.14,17.32,0.666,0.9,DTP-IC-4Ph,5.63,3.85,1.78,CCCCCCC(C=C1)=CC=C1C(C2=C3SC(/C=C4C(C(C=CC=C5)=C5C\4=C(C#N)/C#N)=O)=C2)(C6=CC=C(CCCCCC)C=C6)C7=CC8=CC=C(C9=C(C%10(C%11=CC=C(CCCCCC)C=C%11)C%12=CC=C(CCCCCC)C=C%12)C=C(/C=C%13C(C(C=CC=C%14)=C%14C\%13=C(C#N)\C#N)=O)S9)C%15=C8C%16=C(C=C%15%10)C=CC3=C7%16,1439.93,PBDB-T,5.23,3.18,2.05,CC(SC1=C2C3=CC=C(CC(CC)CCCC)S3)=CC1=C(C4=CC=C(CC(CC)CCCC)S4)C5=C2C=C(S5)C6=CC=C(C7=C8C(C(C9=C(CC(CC)CCCC)SC(CC(CC)CCCC)=C9C8=O)=O)=C(C%10=CC=C(C)S%10)S7)S6,117,58.5,2,1,1.5,CB,NA,100,120,,,
668,297,2019,2.17,1.95,6.43,0.405,0.834,DTPy-IC-5Ph,5.31,3.87,1.44,CCCCCCC(C=C1)=CC=C1C(C2=C3SC(/C=C4C(C(C=CC=C5)=C5C\4=C(C#N)/C#N)=O)=C2)(C6=CC=C(CCCCCC)C=C6)C7=C(C3=CC=C89)C8=C(C%10=CC=C%11C%12=C(C(C%13=C%11SC(/C=C%14C(C(C=CC=C%15)=C%15C\%14=C(C#N)\C#N)=O)=C%13)(C%16=CC=C(CCCCCC)C=C%16)C%17=CC=C(CCCCCC)C=C%17)C=CC9=C%12%10)C=C7,1489.99,PBDB-T,5.23,3.18,2.05,CC(SC1=C2C3=CC=C(CC(CC)CCCC)S3)=CC1=C(C4=CC=C(CC(CC)CCCC)S4)C5=C2C=C(S5)C6=CC=C(C7=C8C(C(C9=C(CC(CC)CCCC)SC(CC(CC)CCCC)=C9C8=O)=O)=C(C%10=CC=C(C)S%10)S7)S6,117,58.5,2,1,1.5,CB,NA,100,120,,,
669,298,2018,5.67,5.34,12.7,0.563,0.84,IDTIC,5.85,3.89,1.96,O=C1C2=C(C(/C1=C/C(S3)=CC4=C3C5=CC(C(CCCCCCCCCCCCCCCC)(CCCCCCCCCCCCCCCC)C6=C7SC(/C=C8/C(C9=C(C8=O)C=CC=C9)=C(C#N)/C#N)=C6)=C7C=C5C4(CCCCCCCCCCCCCCCC)CCCCCCCCCCCCCCCC)=C(C#N)/C#N)C=CC=C2,1572.48,PBDB-T,5.33,3.29,2.04,CC(SC1=C2C3=CC=C(CC(CC)CCCC)S3)=CC1=C(C4=CC=C(CC(CC)CCCC)S4)C5=C2C=C(S5)C6=CC=C(C7=C8C(C(C9=C(CC(CC)CCCC)SC(CC(CC)CCCC)=C9C8=O)=O)=C(C%10=CC=C(C)S%10)S7)S6,219,128,1.7109375,1,1,CB,NA,NA,146,,,
670,298,2018,11.2,10.7,17.3,0.704,0.919,IDTTIC,5.68,3.84,1.84,O=C(C(C=CC=C1)=C1C/2=C(C#N)\C#N)C2=C/C3=CC(S4)=C(S3)C5=C4C6=CC(C(CCCCCCCCCCCCCCCC)(CCCCCCCCCCCCCCCC)C7=C8SC9=C7SC(/C=C%10C(C(C=CC=C%11)=C%11C\%10=C(C#N)\C#N)=O)=C9)=C8C=C6C5(CCCCCCCCCCCCCCCC)CCCCCCCCCCCCCCCC,1684.64,PBDB-T,5.33,3.29,2.04,CC(SC1=C2C3=CC=C(CC(CC)CCCC)S3)=CC1=C(C4=CC=C(CC(CC)CCCC)S4)C5=C2C=C(S5)C6=CC=C(C7=C8C(C(C9=C(CC(CC)CCCC)SC(CC(CC)CCCC)=C9C8=O)=O)=C(C%10=CC=C(C)S%10)S7)S6,219,128,1.7109375,1,1,CB,NA,NA,146,,,
671,299,2018,13.18,12.72,19.52,0.747,0.904,BTTIC,5.59,3.86,1.73,CCCCCCC(C=C1)=CC=C1C2(C3=CC=C(CCCCCC)C=C3)C4=C(SC(C4=C5C6=CC=C(CC(CC)CCCC)S6)=C(C7=CC=C(CC(CCCC)CC)S7)C8=C5SC9=C8C(C%10=C9SC(/C=C%11/C(C%12=CSC(C)=C%12C%11=O)=C(C#N)/C#N)=C%10)(C%13=CC=C(CCCCCC)C=C%13)C%14=CC=C(CCCCCC)C=C%14)C%15=C2C=C(/C=C%16C(C%17=C(C)SC=C%17C\%16=C(C#N)/C#N)=O)S%15,1856.73,PBDB-T,5.27,3.08,2.19,CC(SC1=C2C3=CC=C(CC(CC)CCCC)S3)=CC1=C(C4=CC=C(CC(CC)CCCC)S4)C5=C2C=C(S5)C6=CC=C(C7=C8C(C(C9=C(CC(CC)CCCC)SC(CC(CC)CCCC)=C9C8=O)=O)=C(C%10=CC=C(C)S%10)S7)S6,117,58.5,2,1,1,CF,DIO,100,105,,,
672,299,2018,10.96,10.48,18.6,0.684,0.862,BTOIC,5.42,3.94,1.48,CCCCCCC(C=C1)=CC=C1C2(C3=CC=C(CCCCCC)C=C3)C4=C(SC(C4=C5OCC(CC)CCCC)=C(OCC(CCCC)CC)C6=C5SC7=C6C(C8=C7SC(/C=C9/C(C%10=CSC(C)=C%10C9=O)=C(C#N)/C#N)=C8)(C%11=CC=C(CCCCCC)C=C%11)C%12=CC=C(CCCCCC)C=C%12)C%13=C2C=C(/C=C%14C(C%15=C(C)SC=C%15C\%14=C(C#N)/C#N)=O)S%13,1724.48,PBDB-T,5.27,3.08,2.19,CC(SC1=C2C3=CC=C(CC(CC)CCCC)S3)=CC1=C(C4=CC=C(CC(CC)CCCC)S4)C5=C2C=C(S5)C6=CC=C(C7=C8C(C(C9=C(CC(CC)CCCC)SC(CC(CC)CCCC)=C9C8=O)=O)=C(C%10=CC=C(C)S%10)S7)S6,117,58.5,2,1,1,CF,DIO,100,105,,,
673,300,2019,9.22,9.18,15.199,0.67,0.861,ITIC,5.54,3.84,1.7,CCCCCCC(C=C1)=CC=C1C2(C3=CC=C(CCCCCC)C=C3)C4=CC5=C(C(C6=C5SC7=C6SC(/C=C8C(C(C=CC=C9)=C9C\8=C(C#N)\C#N)=O)=C7)(C%10=CC=C(CCCCCC)C=C%10)C%11=CC=C(CCCCCC)C=C%11)C=C4C%12=C2C(SC(/C=C%13C(C(C=CC=C%14)=C%14C\%13=C(C#N)/C#N)=O)=C%15)=C%15S%12,1427.96,PBDB-T,5.33,3.53,1.8,CC(SC1=C2C3=CC=C(CC(CC)CCCC)S3)=CC1=C(C4=CC=C(CC(CC)CCCC)S4)C5=C2C=C(S5)C6=CC=C(C7=C8C(C(C9=C(CC(CC)CCCC)SC(CC(CC)CCCC)=C9C8=O)=O)=C(C%10=CC=C(C)S%10)S7)S6,117,58.5,2,1,1,CB,NA,NA,,,,
674,300,2019,2.85,2.66,7.78,0.382,0.958,ITIF,5.6,3.78,1.82,CCCCCCC(C=C1)=CC=C1C2(C3=CC=C(CCCCCC)C=C3)C4=CC5=C(C(C6=C5SC7=C6SC(/C=C8C(C(C=CC=C9)=C9C\8=C(C#N)\C%10=CC(F)=CC(F)=C%10)=O)=C7)(C%11=CC=C(CCCCCC)C=C%11)C%12=CC=C(CCCCCC)C=C%12)C=C4C%13=C2C(SC(/C=C%14C(C(C=CC=C%15)=C%15C\%14=C(C%16=CC(F)=CC(F)=C%16)/C#N)=O)=C%17)=C%17S%13,1602.09,PBDB-T,5.33,3.53,1.8,CC(SC1=C2C3=CC=C(CC(CC)CCCC)S3)=CC1=C(C4=CC=C(CC(CC)CCCC)S4)C5=C2C=C(S5)C6=CC=C(C7=C8C(C(C9=C(CC(CC)CCCC)SC(CC(CC)CCCC)=C9C8=O)=O)=C(C%10=CC=C(C)S%10)S7)S6,117,58.5,2,1,1,CB,NA,NA,,,,
675,301,2019,13.1,12.8,21.8,0.732,0.82,INPIC-4F,5.42,3.94,1.48,CCCCCCC(C=C1)=CC=C1C2(C3=CC=C(CCCCCC)C=C3)C4=CC5=C(C(C6=C5SC7=C6N(CCCCCCCC)C8=C7SC(/C=C9C(C(C=C(F)C(F)=C%10)=C%10C\9=C(C#N)\C#N)=O)=C8)(C%11=CC=C(CCCCCC)C=C%11)C%12=CC=C(CCCCCC)C=C%12)C=C4C%13=C2C(N(CCCCCCCC)C%14=C%15SC(/C=C%16C(C(C=C(F)C(F)=C%17)=C%17C\%16=C(C#N)/C#N)=O)=C%14)=C%15S%13,1802.42,PBDB-T,5.21,3.41,1.8,CC(SC1=C2C3=CC=C(CC(CC)CCCC)S3)=CC1=C(C4=CC=C(CC(CC)CCCC)S4)C5=C2C=C(S5)C6=CC=C(C7=C8C(C(C9=C(CC(CC)CCCC)SC(CC(CC)CCCC)=C9C8=O)=O)=C(C%10=CC=C(C)S%10)S7)S6,117,58.5,2,1,1,CB,DIO,100,100,,,
676,302,2019,1.33,1.3,7.41,0.363,0.741,IT-4F,5.7,4.2,1.5,CCCCCCC(C=C1)=CC=C1C2(C3=CC=C(CCCCCC)C=C3)C4=CC5=C(C(C6=C5SC7=C6SC(/C=C8C(C(C=C(F)C(F)=C9)=C9C\8=C(C#N)\C#N)=O)=C7)(C%10=CC=C(CCCCCC)C=C%10)C%11=CC=C(CCCCCC)C=C%11)C=C4C%12=C2C(SC(/C=C%13C(C(C=C(F)C(F)=C%14)=C%14C\%13=C(C#N)/C#N)=O)=C%15)=C%15S%12,1499.92,L24,5.43,3.48,1.95,CC(S1)=CC=C1C(C2=NN(CC(CC)CCCC)N=C23)=C(F)C(F)=C3C4=CC=C(C5=CC6=C(C(C7=CC(Cl)=C(CC(CC)CCCC)S7)=C8C=C(SC8=C6C9=CC(Cl)=C(CC(CC)CCCC)S9)C)S5)S4,9.57,7.15,1.338461538,1,1,CF,DIO,100,,,,
677,302,2019,9.3,9.1,19.5,0.632,0.758,IT-4F,5.7,4.2,1.5,CCCCCCC(C=C1)=CC=C1C2(C3=CC=C(CCCCCC)C=C3)C4=CC5=C(C(C6=C5SC7=C6SC(/C=C8C(C(C=C(F)C(F)=C9)=C9C\8=C(C#N)\C#N)=O)=C7)(C%10=CC=C(CCCCCC)C=C%10)C%11=CC=C(CCCCCC)C=C%11)C=C4C%12=C2C(SC(/C=C%13C(C(C=C(F)C(F)=C%14)=C%14C\%13=C(C#N)/C#N)=O)=C%15)=C%15S%12,1499.92,L68,5.51,3.56,1.95,CC(S1)=CC=C1C(C2=NN(CC(CCCCCC)CCCCCCCC)N=C23)=C(F)C(F)=C3C4=CC=C(C5=CC6=C(C(C7=CC(Cl)=C(CC(CC)CCCC)S7)=C8C=C(SC8=C6C9=CC(Cl)=C(CC(CC)CCCC)S9)C)S5)S4,57.11,28,2.039642857,1,1,CF,DIO,100,,,,
678,302,2019,12.1,11.7,20.76,0.735,0.79,IT-4F,5.7,4.2,1.5,CCCCCCC(C=C1)=CC=C1C2(C3=CC=C(CCCCCC)C=C3)C4=CC5=C(C(C6=C5SC7=C6SC(/C=C8C(C(C=C(F)C(F)=C9)=C9C\8=C(C#N)\C#N)=O)=C7)(C%10=CC=C(CCCCCC)C=C%10)C%11=CC=C(CCCCCC)C=C%11)C=C4C%12=C2C(SC(/C=C%13C(C(C=C(F)C(F)=C%14)=C%14C\%13=C(C#N)/C#N)=O)=C%15)=C%15S%12,1499.92,L810,5.57,3.58,1.99,CC(S1)=CC=C1C(C2=NN(CC(CCCCCCCCCC)CCCCCCCC)N=C23)=C(F)C(F)=C3C4=CC=C(C5=CC6=C(C(C7=CC(Cl)=C(CC(CC)CCCC)S7)=C8C=C(SC8=C6C9=CC(Cl)=C(CC(CC)CCCC)S9)C)S5)S4,254.34,124.5,2.042891566,1,1,CF,DIO,100,,,,
679,303,2019,7.82,7.49,13.56,0.663,0.87,Alq3-PDI,5.9,3.76,2.14,O=C(N(C(CCCC)CCCC)C1=O)C2=CC=C3C4=C(C5=CC=C(C(N(C(CCCC)CCCC)C6=O)=O)C7=C6C=CC3=C57)C(C8=C9C([N+]%10=CC=C9)=C(O[Al-3]%11%12([N+]%13=CC=CC%14=C(C%15=CC%16=C%17C(C%18=CC=C%17C(N(C(CCCC)CCCC)C%16=O)=O)=C%15C%19=CC=C(C(N(C(CCCC)CCCC)C%20=O)=O)C%21=C%20C=CC%18=C%19%21)C=CC(O%12)=C%14%13)%10OC%22=C([N+]%11=CC=C%23)C%23=C(C%24=CC%25=C%26C%27=C%24C%28=CC=C(C(N(C(CCCC)CCCC)C%29=O)=O)C%30=C%29C=CC(C%27=CC=C%26C(N(C(CCCC)CCCC)C%25=O)=O)=C%30%28)C=C%22)C=C8)=CC1=C42,2381.91,PTTEA,5.4,3.54,1.86,FC(C(F)=C(C1=CC(C(OCC(CCCCCCCCCC)CCCCCCCC)=O)=C(C2=CC(CC(CCCCCCCC)CCCCCC)=C(C3=CC=C(C4=C(F)C(F)=C(C5=CC=C(C)S5)C6=NSN=C64)S3)S2)S1)C7=NSN=C78)=C8C9=CC(C(OCC(CCCCCCCCCC)CCCCCCCC)=O)=C(C%10=CC(CC(CCCCCCCC)CCCCCC)=C(C)S%10)S9,99.704,48.4,2.06,1,1.5,CF,Bipy,NA,100,,,
680,303,2019,6.33,6.12,12.34,0.597,0.86,Alq3-PDI2,5.98,3.88,2.1,O=C(N(C(CCCC)CCCC)C1=O)C2=CC=C3C4=C2C1=CC(C5=C6C7=C(C8=C5C=C(C(N9C(CCCC)CCCC)=O)C%10=C8C(C%11=CC=C%12C(N(C(CCCC)CCCC)C%13=O)=O)=CC=C%10C9=O)C%11=C%12C%13=C7)=C4C%14=C6C=C(C(N%15C(CCCC)CCCC)=O)C%16=C%14C3=C(C%17=C%18C([N+]%19=CC=C%18)=C(O[Al-3]%19%20%21([N+]%22=CC=CC%23=C(C%24=C(C%25=CC=C(C(N%26C(CCCC)CCCC)=O)C%27=C%25C%28=C%29C=C%27C%26=O)C(C%28=C(C%30=C%29C(C=C%31C(N(C(CCCC)CCCC)C%32=O)=O)=C(C%33=C%31C%32=CC=C%33%34)C%35=C%30C=C%36C%37=C%35C%34=CC=C%37C(N(C(CCCC)CCCC)C%36=O)=O)C=C%38C(N(C(CCCC)CCCC)C%39=O)=O)=C%38C%39=C%24)C=CC(O%21)=C%23%22)OC%40=C([N+]%20=CC=C%41)C%41=C(C%42=C(C%43=CC=C(C(N%44C(CCCC)CCCC)=O)C%45=C%43C%46=C%47C=C%45C%44=O)C(C%46=C(C%48=C%47C(C=C%49C(N(C(CCCC)CCCC)C%50=O)=O)=C(C%51=C%49C%50=CC=C%51%52)C%53=C%48C=C%54C%55=C%53C%52=CC=C%55C(N(C(CCCC)CCCC)C%54=O)=O)C=C%56C(N(C(CCCC)CCCC)C%57=O)=O)=C%56C%57=C%42)C=C%40)C=C%17)C=C%16C%15=O,4370.4,PTTEA,5.4,3.54,1.86,FC(C(F)=C(C1=CC(C(OCC(CCCCCCCCCC)CCCCCCCC)=O)=C(C2=CC(CC(CCCCCCCC)CCCCCC)=C(C3=CC=C(C4=C(F)C(F)=C(C5=CC=C(C)S5)C6=NSN=C64)S3)S2)S1)C7=NSN=C78)=C8C9=CC(C(OCC(CCCCCCCCCC)CCCCCCCC)=O)=C(C%10=CC(CC(CCCCCCCC)CCCCCC)=C(C)S%10)S9,99.704,48.4,2.06,1,1.5,CF,NA,NA,100,,,
681,303,2019,9.54,9.26,15.74,0.713,0.85,Alq3-PDI2,5.98,3.88,2.1,O=C(N(C(CCCC)CCCC)C1=O)C2=CC=C3C4=C2C1=CC(C5=C6C7=C(C8=C5C=C(C(N9C(CCCC)CCCC)=O)C%10=C8C(C%11=CC=C%12C(N(C(CCCC)CCCC)C%13=O)=O)=CC=C%10C9=O)C%11=C%12C%13=C7)=C4C%14=C6C=C(C(N%15C(CCCC)CCCC)=O)C%16=C%14C3=C(C%17=C%18C([N+]%19=CC=C%18)=C(O[Al-3]%19%20%21([N+]%22=CC=CC%23=C(C%24=C(C%25=CC=C(C(N%26C(CCCC)CCCC)=O)C%27=C%25C%28=C%29C=C%27C%26=O)C(C%28=C(C%30=C%29C(C=C%31C(N(C(CCCC)CCCC)C%32=O)=O)=C(C%33=C%31C%32=CC=C%33%34)C%35=C%30C=C%36C%37=C%35C%34=CC=C%37C(N(C(CCCC)CCCC)C%36=O)=O)C=C%38C(N(C(CCCC)CCCC)C%39=O)=O)=C%38C%39=C%24)C=CC(O%21)=C%23%22)OC%40=C([N+]%20=CC=C%41)C%41=C(C%42=C(C%43=CC=C(C(N%44C(CCCC)CCCC)=O)C%45=C%43C%46=C%47C=C%45C%44=O)C(C%46=C(C%48=C%47C(C=C%49C(N(C(CCCC)CCCC)C%50=O)=O)=C(C%51=C%49C%50=CC=C%51%52)C%53=C%48C=C%54C%55=C%53C%52=CC=C%55C(N(C(CCCC)CCCC)C%54=O)=O)C=C%56C(N(C(CCCC)CCCC)C%57=O)=O)=C%56C%57=C%42)C=C%40)C=C%17)C=C%16C%15=O,4370.4,PTTEA,5.4,3.54,1.86,FC(C(F)=C(C1=CC(C(OCC(CCCCCCCCCC)CCCCCCCC)=O)=C(C2=CC(CC(CCCCCCCC)CCCCCC)=C(C3=CC=C(C4=C(F)C(F)=C(C5=CC=C(C)S5)C6=NSN=C64)S3)S2)S1)C7=NSN=C78)=C8C9=CC(C(OCC(CCCCCCCCCC)CCCCCCCC)=O)=C(C%10=CC(CC(CCCCCCCC)CCCCCC)=C(C)S%10)S9,99.704,48.4,2.06,1,1.5,CF,Bipy,NA,100,,,
682,304,2018,10.4,10,16.6,0.71,0.85,IDIC,5.51,3.91,1.6,O=C(C(C=CC=C1)=C1C/2=C(C#N)\C#N)C2=C/C(S3)=CC4=C3C5=C(C4(CCCCCC)CCCCCC)C=C6C(C(CCCCCC)(CCCCCC)C7=C6SC(/C=C8C(C(C=CC=C9)=C9C\8=C(C#N)/C#N)=O)=C7)=C5,1011.4,FTAZ,5.35,3.35,2,CC1=CC2=C(S1)C(CCC(CCCC)CCCCCC)=C3C=C(SC3=C2CCC(CCCC)CCCCCC)C4=CC=C(S4)C5=C(C(F)=C(C6=NN(N=C65)CC(CCCC)CCCCCC)C7=CC=C(S7)C)F,99.592,42.2,2.36,1,1.5,CF,DIO,NA,100,,,
683,305,2018,9.82,9.67,20.95,0.65,0.72,T1,5.42,3.91,1.51,CCCCCCC(C=C1)=CC=C1C(C2=C3SC(C4=C5C(SC(C(OCC(CC)CCCC)=O)=C5F)=C(/C=C6C(C(C=CC=C7)=C7C\6=C(C#N)\C#N)=O)S4)=C2)(C8=CC=C(CCCCCC)C=C8)C9=C3C=C(C(C%10=C%11SC(C%12=C%13C(SC(C(OCC(CCCC)CC)=O)=C%13F)=C(/C=C%14/C(C%15=C(C%14=O)C=CC=C%15)=C(C#N)/C#N)S%12)=C%10)(C%16=CC=C(CCCCCC)C=C%16)C%17=CC=C(CCCCCC)C=C%17)C%11=C9,1940.63,PTB7-Th,5.2,3.63,1.57,O=C(OCC(CC)CCCC)C1=C(F)C2=C(C)SC(C3=CC4=C(C(C5=CC=C(CC(CC)CCCC)S5)=C(C=C(C)S6)C6=C4C7=CC=C(CC(CC)CCCC)S7)S3)=C2S1,124,72.9,1.700960219,1,1.8,CB,NA,NA,,,,
684,305,2018,9.43,9.23,22,0.7,0.61,T3,5.31,4,1.31,CCCCCCC(C=C1)=CC=C1C(C2=C3SC(C4=C5C(SC(C(OCC(CC)CCCC)=O)=C5F)=C(/C=C6C(C(C=C(F)C(F)=C7)=C7C\6=C(C#N)\C#N)=O)S4)=C2)(C8=CC=C(CCCCCC)C=C8)C9=C3C=C(C(C%10=C%11SC(C%12=C%13C(SC(C(OCC(CCCC)CC)=O)=C%13F)=C(/C=C%14/C(C%15=C(C%14=O)C=C(F)C(F)=C%15)=C(C#N)/C#N)S%12)=C%10)(C%16=CC=C(CCCCCC)C=C%16)C%17=CC=C(CCCCCC)C=C%17)C%11=C9,2012.59,PTB7-Th,5.2,3.63,1.57,O=C(OCC(CC)CCCC)C1=C(F)C2=C(C)SC(C3=CC4=C(C(C5=CC=C(CC(CC)CCCC)S5)=C(C=C(C)S6)C6=C4C7=CC=C(CC(CC)CCCC)S7)S3)=C2S1,124,72.9,1.700960219,1,1.8,CB,NA,NA,,,,
