Repository: lunayuehuang/AI-Powered-Materials-Dataset-Construction

# AI-PowerDatasetConstruction
This is the gitHub for the research work of AI-powered workflow for constructing organic materials databases from literature: integrating Large Language Models

File: data/Nonfullerene_OPV_Abstract.csv (part 9 of 22)
ID,Ref,year,PCE_max(%),PCE_ave(%),Jsc(mA/cm2),FF,Voc(V),Nickname(n),-HOMO_n(eV),-LUMO_n(eV),Eg_n(eV),n(SMILES),M (g/mol),Nickname(p),-HOMO_p(eV),-LUMO_p(eV),Eg_p(eV),p(SMILES),Mw (kg/mol),Mn(kg/mol),PDI,p/n ratio (p),p/n ratio (n),Solvent,Additive,TA (oC),thick (nm),Unnamed: 28,Journal,DOI,Abstract
175,68,2016,2.48,2.45,5.31,0.52,0.9,NTz-Np,6.01,3.6,2.41,CCCCCCC1=C(C#CC2=CC=C(C(N3C4=CC=C(C(C=CC=C5)=C5C6(CCCC)CCCC)C6=C4)=O)C7=C2C=CC=C7C3=O)SC(C8=CC9=C(C=C(C%10=CC(CCCCCC)=C(C#CC%11=CC=C(C(N%12C%13=CC=C(C(C=CC=C%14)=C%14C%15(CCCC)CCCC)C%15=C%13)=O)C%16=C%11C=CC=C%16C%12=O)S%10)C%17=NSN=C9%17)C%18=NSN=C8%18)=C1,1568.1,P3HT,5.0,3.1,1.9,CC1=CC(CCCCCC)=C(C)S1,21.1,11.6,1.82,1.0,1.0,CB,,140,130.0,,Adv. Funct. Mater.,10.1002/adfm.201504153,"The development of nonfullerene acceptor materials applicable to organic photovoltaics (OPVs) has attracted considerable attention for the achievement of a high power conversion efficiency (PCE) in recent years. However, it is still challenging due to the insufficiency of both the variety of effective electron‐deficient units and certain guidelines for the design of such materials. This work focusses on naphtho[1,2‐c:5,6‐c′]bis[1,2,5]thiadiazole (NTz) as a key electron‐deficient unit. Therefore, a new electron‐accepting π‐conjugated compound (NTz‐Np), whose structure is based on the combination of NTz and the fluorene‐containing imide‐annelated terminal units (Np), is designed and synthesized. The NTz‐Np compound exhibits a narrow optical energy gap (1.73 eV), a proper energy level (−3.60 eV) of the lowest unoccupied molecular orbital, and moderate electron mobility (1.6 × 10−5 cm2 V−1 s−1), indicating that NTz‐Np has appropriate characteristics as an acceptor against poly(3‐hexylthiophene) (P3HT), a representative donor. OPV devices based on NTz‐Np under the blend with P3HT show high photovoltaic performance with a PCE of 2.81%, which is the highest class among the P3HT/nonfullerene‐based OPVs with the conventional device structure. This result indicates that NTz unit can be categorized as a potential electron‐deficient unit for the nonfullerene acceptors."
176,68,2016,2.81,2.71,5.18,0.6,0.9,BTz-Np,5.95,3.44,2.51,CCCCCCC1=C(C#CC2=CC=C(C(N3C4=CC=C(C(C=CC=C5)=C5C6(CCCC)CCCC)C6=C4)=O)C7=C2C=CC=C7C3=O)SC(C8=CC=C(C9=CC(CCCCCC)=C(C#CC%10=CC=C(C(N%11C%12=CC=C(C(C=CC=C%13)=C%13C%14(CCCC)CCCC)C%14=C%12)=O)C%15=C%10C=CC=C%15C%11=O)S9)C%16=NSN=C8%16)=C1,1459.98,P3HT,5.0,3.1,1.9,CC1=CC(CCCCCC)=C(C)S1,21.1,11.6,1.82,1.0,1.0,CB/DCB,,140,121.0,,Adv. Funct. Mater.,10.1002/adfm.201504153,"The development of nonfullerene acceptor materials applicable to organic photovoltaics (OPVs) has attracted considerable attention for the achievement of a high power conversion efficiency (PCE) in recent years. However, it is still challenging due to the insufficiency of both the variety of effective electron‐deficient units and certain guidelines for the design of such materials. This work focusses on naphtho[1,2‐c:5,6‐c′]bis[1,2,5]thiadiazole (NTz) as a key electron‐deficient unit. Therefore, a new electron‐accepting π‐conjugated compound (NTz‐Np), whose structure is based on the combination of NTz and the fluorene‐containing imide‐annelated terminal units (Np), is designed and synthesized. The NTz‐Np compound exhibits a narrow optical energy gap (1.73 eV), a proper energy level (−3.60 eV) of the lowest unoccupied molecular orbital, and moderate electron mobility (1.6 × 10−5 cm2 V−1 s−1), indicating that NTz‐Np has appropriate characteristics as an acceptor against poly(3‐hexylthiophene) (P3HT), a representative donor. OPV devices based on NTz‐Np under the blend with P3HT show high photovoltaic performance with a PCE of 2.81%, which is the highest class among the P3HT/nonfullerene‐based OPVs with the conventional device structure. This result indicates that NTz unit can be categorized as a potential electron‐deficient unit for the nonfullerene acceptors."
177,69,2017,6.0,5.7,7.0,0.635,1.3,PMI-F-PMI (PDI),5.5,3.42,2.08,O=C1N(C2=C(C(C)C)C=CC=C2C(C)C)C(C3=CC=C4C5=C3C1=CC=C5C6=CC=CC7=C(C8=CC(C(CCCCCCCC)(CCCCCCCC)C9C%10C=CC(C(C=C%11)=C%12C%13=C%11C%14=CC=C(C(N%15C%16=C(C(C)C)C=CC=C%16C(C)C)=O)C%17=C%14C(C%13=CC=C%12)=CC=C%17C%15=O)=C9)=C%10C=C8)C=CC4=C67)=O,1351.83,PTZ1,5.31,3.34,1.97,CC(SC1=C2C3=CC=C(CC(CC)CCCC)S3)=CC1=C(C4=CC=C(CC(CC)CCCC)S4)C5=C2C=C(S5)C6=C(CC(CC)CCCC)C=C(C7=NC8=C(N=C(C9=CC(CC(CC)CCCC)=C(C)S9)S8)S7)S6,46.74,24.6,1.9,2.0,1.0,DCB,NMP/DPE,,93.0,,Adv. Funct. Mater.,10.1002/adfm.201603892,"Nonfullerene polymer solar cells (PSCs) are fabricated with a perylene monoimide‐based n‐type wide‐bandgap organic semiconductor PMI‐F‐PMI as an acceptor and a bithienyl‐benzodithiophene‐based wide‐bandgap copolymer PTZ1 as a donor. The PSCs based on PTZ1:PMI‐F‐PMI (2:1, w/w) with the treatment of a mixed solvent additive of 0.5% N‐methyl pyrrolidone and 0.5% diphenyl ether demonstrate a very high open‐circuit voltage (Voc) of 1.3 V with a higher power conversion efficiency (PCE) of 6%. The high Voc of the PSCs is a result of the high‐lying lowest unoccupied molecular orbital (LUMO) of −3.42 eV of the PMI‐F‐PMI acceptor and the low‐lying highest occupied molecular orbital (HOMO) of −5.31 eV of the polymer donor. Very interestingly, the exciton dissociation efficiency in the active layer is quite high, even though the LUMO and HOMO energy differences between the donor and acceptor materials are as small as ≈0.08 and 0.19 eV, respectively. The PCE of 6% is the highest for the PSCs with a Voc as high as 1.3 V. The results indicate that the active layer based on PTZ1/PMI‐F‐PMI can be used as the front layer in tandem PSCs for achieving high Voc over 2 V."
178,70,2017,9.11,8.86,16.1,0.646,0.87,ITIC,5.48,3.83,1.65,CCCCCCC(C=C1)=CC=C1C2(C3=CC=C(CCCCCC)C=C3)C4=CC5=C(C(C6=C5SC7=C6SC(/C=C8C(C(C=CC=C9)=C9C\8=C(C#N)\C#N)=O)=C7)(C%10=CC=C(CCCCCC)C=C%10)C%11=CC=C(CCCCCC)C=C%11)C=C4C%12=C2C(SC(/C=C%13C(C(C=CC=C%14)=C%14C\%13=C(C#N)/C#N)=O)=C%15)=C%15S%12,1427.96,PBDT-NQx,5.24,3.42,1.82,CC1=CC2=C(C(C3=CC=C(CC(CCCC)CCCCCC)S3)=C4C=C(SC4=C2C5=CC=C(CC(CCCC)CCCCCC)S5)C6=CC=C(C7=C(N=C(C8=CC=C(CCCCCCCC)S8)C(C9=CC=C(CCCCCCCC)S9)=N%10)C%10=C(C=C(C%11=CC=C(C)S%11)C%12=C%13N=C(C%14=CC=C(CCCCCCCC)S%14)C(C%15=CC=C(CCCCCCCC)S%15)=N%12)C%13=C7)S6)S1,53.2,38.0,1.4,1.0,0.8,CB,DIO,,110.0,,Adv. Funct. Mater.,10.1002/adfm.201701491,"Two novel wide bandgap copolymers based on quinoxalino[6,5‐f]quinoxaline (NQx) acceptor block, PBDT–NQx and PBDTS–NQx, are successfully synthesized for efficient nonfullerene polymer solar cells (PSCs). The attached conjugated side chains on both benzodithiophene (BDT) and NQx endow the resulting copolymers with low‐lying highest occupied molecular orbital (HOMO) levels. The sulfur atom insertion further reduces the HOMO level of PBDTS–NQx to −5.31 eV, contributing to a high open‐circuit voltage, Voc, of 0.91 V. Conjugated n‐octylthienyl side chains attached on the NQx skeletons also significantly improve the π–π* transitions and optical absorptions of the copolymers in the region of short wavelengths, which induce a good complementary absorption when blending with the low bandgap small molecular acceptor of 3,9‐bis(2‐methylene‐(3‐(1,1‐dicyanomethylene)‐indanone))‐5,5,11,11‐tetrakis(4‐hexylphenyl)‐dithieno[2,3‐d:2′,3′‐d′]‐s‐indaceno[1,2‐b:5,6‐b′]dithiophene. The wide absorption range makes the active blends absorb more photons, giving rise to a high short‐circuit current density, Jsc, value of 15.62 mA cm−2. The sulfur atom insertion also enhances the crystallinity of PBDTS–NQx and presents its blend film with a favorable nanophase separation, resulting in improved Jsc and fill factor (FF) values with a high power conversion efficiency of 11.47%. This work not only provides a new fused ring acceptor block (NQx) for constructing high‐performance wide bandgap copolymers but also provides the NQx‐based copolymers for achieving highly efficient nonfullerene PSCs."
179,70,2017,11.47,11.02,17.86,0.698,0.92,ITIC,5.48,3.83,1.65,CCCCCCC(C=C1)=CC=C1C2(C3=CC=C(CCCCCC)C=C3)C4=CC5=C(C(C6=C5SC7=C6SC(/C=C8C(C(C=CC=C9)=C9C\8=C(C#N)\C#N)=O)=C7)(C%10=CC=C(CCCCCC)C=C%10)C%11=CC=C(CCCCCC)C=C%11)C=C4C%12=C2C(SC(/C=C%13C(C(C=CC=C%14)=C%14C\%13=C(C#N)/C#N)=O)=C%15)=C%15S%12,1427.96,PBDTS-NQx,5.31,3.46,1.85,CC1=CC2=C(C(C3=CC=C(SCC(CCCC)CCCCCC)S3)=C4C=C(SC4=C2C5=CC=C(SCC(CCCC)CCCCCC)S5)C6=CC=C(C7=C(N=C(C8=CC=C(CCCCCCCC)S8)C(C9=CC=C(CCCCCCCC)S9)=N%10)C%10=C(C=C(C%11=CC=C(C)S%11)C%12=C%13N=C(C%14=CC=C(CCCCCCCC)S%14)C(C%15=CC=C(CCCCCCCC)S%15)=N%12)C%13=C7)S6)S1,68.0,40.0,1.7,1.0,0.8,CB,DIO,,109.0,,Adv. Funct. Mater.,10.1002/adfm.201701491,"Two novel wide bandgap copolymers based on quinoxalino[6,5‐f]quinoxaline (NQx) acceptor block, PBDT–NQx and PBDTS–NQx, are successfully synthesized for efficient nonfullerene polymer solar cells (PSCs). The attached conjugated side chains on both benzodithiophene (BDT) and NQx endow the resulting copolymers with low‐lying highest occupied molecular orbital (HOMO) levels. The sulfur atom insertion further reduces the HOMO level of PBDTS–NQx to −5.31 eV, contributing to a high open‐circuit voltage, Voc, of 0.91 V. Conjugated n‐octylthienyl side chains attached on the NQx skeletons also significantly improve the π–π* transitions and optical absorptions of the copolymers in the region of short wavelengths, which induce a good complementary absorption when blending with the low bandgap small molecular acceptor of 3,9‐bis(2‐methylene‐(3‐(1,1‐dicyanomethylene)‐indanone))‐5,5,11,11‐tetrakis(4‐hexylphenyl)‐dithieno[2,3‐d:2′,3′‐d′]‐s‐indaceno[1,2‐b:5,6‐b′]dithiophene. The wide absorption range makes the active blends absorb more photons, giving rise to a high short‐circuit current density, Jsc, value of 15.62 mA cm−2. The sulfur atom insertion also enhances the crystallinity of PBDTS–NQx and presents its blend film with a favorable nanophase separation, resulting in improved Jsc and fill factor (FF) values with a high power conversion efficiency of 11.47%. This work not only provides a new fused ring acceptor block (NQx) for constructing high‐performance wide bandgap copolymers but also provides the NQx‐based copolymers for achieving highly efficient nonfullerene PSCs."
180,71,2018,7.04,6.74,12.62,0.5,1.11,FBR,5.83,3.7,2.13,S=C(S/1)N(CC)C(C1=C/C2=CC=C(C3=CC(C4(CCCCCCCC)CCCCCCCC)=C(C=C3)C(C4=C5)=CC=C5C(C6=NSN=C67)=CC=C7/C=C8SC(N(C/8=O)CC)=S)C9=NSN=C29)=O,1001.43,PffBT4T-2OD,5.34,3.69,1.65,CC1=C(C=C(S1)C2=C(C(F)=C(C3=NSN=C32)C4=CC(CC(CCCCCCCC)CCCCCCCCCC)=C(S4)C5=CC=C(S5)C6=CC=C(S6)C)F)CC(CCCCCCCCCC)CCCCCCCC,140.0,70.0,2.0,1.0,1.4,CB/DCB,,,,,Adv. Funct. Mater.,10.1002/adfm.201704389,"Nonfullerene acceptors (NFAs) in blends with highly crystalline donor polymers have been shown to yield particularly high device voltage outputs, but typically more modest quantum yields for photocurrent generation as well as often lower fill factors (FF). In this study, we employ transient optical and optoelectronic analysis to elucidate the factors determining device photocurrent and FF in blends of the highly crystalline donor polymer PffBT4T‐2OD with the promising NFA FBR or the more widely studied fullerene acceptor PC71BM. Geminate recombination losses, as measured by ultrafast transient absorption spectroscopy, are observed to be significantly higher for PffBT4T‐2OD:FBR blends. This is assigned to the smaller LUMO‐LUMO offset of the PffBT4T‐2OD:FBR blends relative to PffBT4T‐2OD:PC71BM, resulting in the lower photocurrent generation efficiency obtained with FBR. Employing time delayed charge extraction measurements, these geminate recombination losses are observed to be field dependent, resulting in the lower FF observed with PffBT4T‐2OD:FBR devices. These data therefore provide a detailed understanding of the impact of acceptor design, and particularly acceptor energetics, on organic solar cell performance. Our study concludes with a discussion of the implications of these results for the design of NFAs in organic solar cells."
181,72,2018,0.26,0.26,0.84,0.2388,1.29,BTA2,5.43,3.43,2.0,O=C(/C(S1)=C/C(C2=NN(CCCCCCCC)N=C32)=CC=C3C(S4)=CC5=C4C6=CC(C(C7=CC=C(CCCCCC)C=C7)(C8=CC=C(CCCCCC)C=C8)C9=C%10SC(C%11=CC=C(/C=C%12SC(N(CC)C\%12=O)=O)C%13=NN(CCCCCCCC)N=C%11%13)=C9)=C%10C=C6C5(C%14=CC=C(CCCCCC)C=C%14)C%15=CC=C(CCCCCC)C=C%15)N(CC)C1=O,1676.41,J61,5.32,3.38,1.94,CC1=CC(C(S1)=C2C3=CC=C(SCCCCCCCCCCCC)S3)=C(C4=C2C=C(C5=CC=C(C6=C(F)C(F)=C(C7=CC=C(C)S7)C8=NN(CC(CCCCCC)CCCCCCCC)N=C68)S5)S4)C9=CC=C(SCCCCCCCCCCCC)S9,140.0,70.0,2.0,1.0,1.0,CF,,,100.0,,Adv. Funct. Mater.,10.1002/adfm.201704507,"To maximize the short‐circuit current density (JSC) and the open circuit voltage (VOC) simultaneously is a highly important but challenging issue in organic solar cells (OSCs). In this study, a benzotriazole‐based p‐type polymer (J61) and three benzotriazole‐based nonfullerene small molecule acceptors (BTA1‐3) are chosen to investigate the energetic driving force for the efficient charge transfer. The lowest unoccupied molecular orbital (LUMO) energy levels of small molecule acceptors can be fine‐tuned by modifying the end‐capping units, leading to high VOC (1.15–1.30 V) of OSCs. Particularly, the LUMO energy level of BTA3 satisfies the criteria for efficient charge generation, which results in a high VOC of 1.15 V, nearly 65% external quantum efficiency, and a high power conversion efficiency (PCE) of 8.25%. This is one of the highest VOC in the high‐performance OSCs reported to date. The results imply that it is promising to achieve both high JSC and VOC to realize high PCE with the carefully designed nonfullerene acceptors."
182,72,2018,3.02,2.98,5.21,0.4671,1.24,BTA1,5.46,3.59,1.87,O=C(/C(S1)=C/C(C2=NN(CCCCCCCC)N=C32)=CC=C3C(S4)=CC5=C4C6=CC(C(C7=CC=C(CCCCCC)C=C7)(C8=CC=C(CCCCCC)C=C8)C9=C%10SC(C%11=CC=C(/C=C%12SC(N(CC)C\%12=O)=S)C%13=NN(CCCCCCCC)N=C%11%13)=C9)=C%10C=C6C5(C%14=CC=C(CCCCCC)C=C%14)C%15=CC=C(CCCCCC)C=C%15)N(CC)C1=S,1708.53,J61,5.32,3.38,1.94,CC1=CC(C(S1)=C2C3=CC=C(SCCCCCCCCCCCC)S3)=C(C4=C2C=C(C5=CC=C(C6=C(F)C(F)=C(C7=CC=C(C)S7)C8=NN(CC(CCCCCC)CCCCCCCC)N=C68)S5)S4)C9=CC=C(SCCCCCCCCCCCC)S9,140.0,70.0,2.0,1.0,1.0,CF,,,100.0,,Adv. Funct. Mater.,10.1002/adfm.201704507,"To maximize the short‐circuit current density (JSC) and the open circuit voltage (VOC) simultaneously is a highly important but challenging issue in organic solar cells (OSCs). In this study, a benzotriazole‐based p‐type polymer (J61) and three benzotriazole‐based nonfullerene small molecule acceptors (BTA1‐3) are chosen to investigate the energetic driving force for the efficient charge transfer. The lowest unoccupied molecular orbital (LUMO) energy levels of small molecule acceptors can be fine‐tuned by modifying the end‐capping units, leading to high VOC (1.15–1.30 V) of OSCs. Particularly, the LUMO energy level of BTA3 satisfies the criteria for efficient charge generation, which results in a high VOC of 1.15 V, nearly 65% external quantum efficiency, and a high power conversion efficiency (PCE) of 8.25%. This is one of the highest VOC in the high‐performance OSCs reported to date. The results imply that it is promising to achieve both high JSC and VOC to realize high PCE with the carefully designed nonfullerene acceptors."
183,72,2018,8.25,8.03,10.84,0.6617,1.15,BTA3,5.49,3.73,1.76,O=C(/C(S/1)=C/C(C2=NN(CCCCCCCC)N=C32)=CC=C3C(S4)=CC5=C4C6=CC(C(C7=CC=C(CCCCCC)C=C7)(C8=CC=C(CCCCCC)C=C8)C9=C%10SC(C%11=CC=C(/C=C%12S/C(N(CC)C\%12=O)=C(C#N)/C#N)C%13=NN(CCCCCCCC)N=C%11%13)=C9)=C%10C=C6C5(C%14=CC=C(CCCCCC)C=C%14)C%15=CC=C(CCCCCC)C=C%15)N(CC)C1=C([N+]#[C-])\C#N,1772.51,J61,5.32,3.38,1.94,CC1=CC(C(S1)=C2C3=CC=C(SCCCCCCCCCCCC)S3)=C(C4=C2C=C(C5=CC=C(C6=C(F)C(F)=C(C7=CC=C(C)S7)C8=NN(CC(CCCCCC)CCCCCCCC)N=C68)S5)S4)C9=CC=C(SCCCCCCCCCCCC)S9,140.0,70.0,2.0,1.0,1.0,CF,,,100.0,,Adv. Funct. Mater.,10.1002/adfm.201704507,"To maximize the short‐circuit current density (JSC) and the open circuit voltage (VOC) simultaneously is a highly important but challenging issue in organic solar cells (OSCs). In this study, a benzotriazole‐based p‐type polymer (J61) and three benzotriazole‐based nonfullerene small molecule acceptors (BTA1‐3) are chosen to investigate the energetic driving force for the efficient charge transfer. The lowest unoccupied molecular orbital (LUMO) energy levels of small molecule acceptors can be fine‐tuned by modifying the end‐capping units, leading to high VOC (1.15–1.30 V) of OSCs. Particularly, the LUMO energy level of BTA3 satisfies the criteria for efficient charge generation, which results in a high VOC of 1.15 V, nearly 65% external quantum efficiency, and a high power conversion efficiency (PCE) of 8.25%. This is one of the highest VOC in the high‐performance OSCs reported to date. The results imply that it is promising to achieve both high JSC and VOC to realize high PCE with the carefully designed nonfullerene acceptors."
184,73,2018,11.61,11.39,16.41,0.73,0.97,ITC6-IC,5.73,3.92,1.81,CCCCCCC(C=C1)=CC=C1C2(C3=CC=C(CCCCCC)C=C3)C4=CC5=C(C(C6=C5SC7=C6SC(/C=C8C(C(C=CC=C9)=C9C\8=C(C#N)\C#N)=O)=C7CCCCCC)(C%10=CC=C(CCCCCC)C=C%10)C%11=CC=C(CCCCCC)C=C%11)C=C4C%12=C2C(SC(/C=C%13C(C(C=CC=C%14)=C%14C\%13=C(C#N)/C#N)=O)=C%15CCCCCC)=C%15S%12,1596.28,PBDB-T,5.33,3.53,1.8,CC(SC1=C2C3=CC=C(CC(CC)CCCC)S3)=CC1=C(C4=CC=C(CC(CC)CCCC)S4)C5=C2C=C(S5)C6=CC=C(C7=C8C(C(C9=C(CC(CC)CCCC)SC(CC(CC)CCCC)=C9C8=O)=O)=C(C%10=CC=C(C)S%10)S7)S6,117.0,58.5,2.0,1.0,1.0,CB,,120,110.0,,Adv. Funct. Mater.,10.1002/adfm.201705095,"In this work, sidechain engineering on conjugated fused‐ring acceptors for conformation locking is demonstrated as an effective molecular design strategy for high‐performance nonfullerene organic solar cells (OSCs). A novel nonfullerene acceptor (ITC6‐IC) is designed and developed by introducing long alkyl chains into the terminal electron‐donating building blocks. ITC6‐IC has achieved definite conformation with a planar structure and better solubility in common organic solvents. The weak electron‐donating hexyl upshifts the lowest unoccupied molecular orbital level of ITC6‐IC, resulting in a higher VOC in comparison to the widely used ITIC. The OSCs based on PBDB‐T:ITC6‐IC reveal a promising power conversion efficiency of 11.61% and an expected high VOC of 0.97 V. The weaker π–π stacking induced by steric hindrance affords ITC6‐IC with enhanced compatibility with polymer donors. The blend film treated with suitable thermal annealing exhibits a fibril crystallization feature with a good bicontinuous network morphology. The results indicate that the molecular design approach of ITC6‐IC can be inspirational for future development of nonfullerene acceptors for high efficiency OSCs."
185,73,2018,10.21,10.06,16.27,0.69,0.91,ITIC,5.68,4.01,1.67,CCCCCCC(C=C1)=CC=C1C2(C3=CC=C(CCCCCC)C=C3)C4=CC5=C(C(C6=C5SC7=C6SC(/C=C8C(C(C=CC=C9)=C9C\8=C(C#N)\C#N)=O)=C7)(C%10=CC=C(CCCCCC)C=C%10)C%11=CC=C(CCCCCC)C=C%11)C=C4C%12=C2C(SC(/C=C%13C(C(C=CC=C%14)=C%14C\%13=C(C#N)/C#N)=O)=C%15)=C%15S%12,1427.96,PBDB-T,5.33,3.53,1.8,CC(SC1=C2C3=CC=C(CC(CC)CCCC)S3)=CC1=C(C4=CC=C(CC(CC)CCCC)S4)C5=C2C=C(S5)C6=CC=C(C7=C8C(C(C9=C(CC(CC)CCCC)SC(CC(CC)CCCC)=C9C8=O)=O)=C(C%10=CC=C(C)S%10)S7)S6,117.0,58.5,2.0,1.0,1.0,CB,,,110.0,,Adv. Funct. Mater.,10.1002/adfm.201705095,"In this work, sidechain engineering on conjugated fused‐ring acceptors for conformation locking is demonstrated as an effective molecular design strategy for high‐performance nonfullerene organic solar cells (OSCs). A novel nonfullerene acceptor (ITC6‐IC) is designed and developed by introducing long alkyl chains into the terminal electron‐donating building blocks. ITC6‐IC has achieved definite conformation with a planar structure and better solubility in common organic solvents. The weak electron‐donating hexyl upshifts the lowest unoccupied molecular orbital level of ITC6‐IC, resulting in a higher VOC in comparison to the widely used ITIC. The OSCs based on PBDB‐T:ITC6‐IC reveal a promising power conversion efficiency of 11.61% and an expected high VOC of 0.97 V. The weaker π–π stacking induced by steric hindrance affords ITC6‐IC with enhanced compatibility with polymer donors. The blend film treated with suitable thermal annealing exhibits a fibril crystallization feature with a good bicontinuous network morphology. The results indicate that the molecular design approach of ITC6‐IC can be inspirational for future development of nonfullerene acceptors for high efficiency OSCs."
186,74,2018,10.54,10.31,16.55,0.7073,0.896,ITIC,5.68,4.01,1.67,CCCCCCC(C=C1)=CC=C1C2(C3=CC=C(CCCCCC)C=C3)C4=CC5=C(C(C6=C5SC7=C6SC(/C=C8C(C(C=CC=C9)=C9C\8=C(C#N)\C#N)=O)=C7)(C%10=CC=C(CCCCCC)C=C%10)C%11=CC=C(CCCCCC)C=C%11)C=C4C%12=C2C(SC(/C=C%13C(C(C=CC=C%14)=C%14C\%13=C(C#N)/C#N)=O)=C%15)=C%15S%12,1427.96,PBDB-T,5.33,3.53,1.8,CC(SC1=C2C3=CC=C(CC(CC)CCCC)S3)=CC1=C(C4=CC=C(CC(CC)CCCC)S4)C5=C2C=C(S5)C6=CC=C(C7=C8C(C(C9=C(CC(CC)CCCC)SC(CC(CC)CCCC)=C9C8=O)=O)=C(C%10=CC=C(C)S%10)S7)S6,117.0,58.5,2.0,1.0,1.0,CB,DIO,,110.0,,Adv. Funct. Mater.,10.1002/adfm.201705659,"The considerable improvement on the power conversion efficiency (PCE) for emerging nonfullerene polymer solar cells is still limited by considerable voltage losses that have become one of the most significant obstacles in further boosting desired photovoltaic performance. Here, a comprehensive study is reported to understand the impacts of charge transport, energetic disorder, and charge transfer states (CTS) on the losses in open‐circuit voltage (Voc) based on three high performing bulk heterojunction solar cells with the best PCE exceeding 11%. It is found that the champion poly[(2,6‐(4,8‐bis(5‐(2‐ethylhexyl)thiophen‐2‐yl)benzo[1,2‐b:4,5‐b′]dithiophene)‐co‐(1,3‐di(5‐thiophene‐2‐yl)‐5,7‐bis(2‐ethylhexyl)‐benzo[1,2‐c:4,5‐c′]dithiophene‐4,8‐dione))] (PBDB‐T):IT‐M solar cell (PCE = 11.5%) is associated with the least disorder. The determined energetic disorder in part reconciles the difference in Voc between the solar cells. A reduction is observed in the nonradiative losses (ΔVnonrad) coupled with the increase of energy of CTS for the PBDB‐T:IT‐M device, which may be related to the improved balance in carrier mobilities, and partially can explain the gain in Voc. The determined radiative limit for Voc combined with the ΔVnonrad generates an excellent agreement for the Voc with the experimental values. The results suggest that minimizing the energetic disorder related to transport and CTS is critical for the mitigation of Voc losses and improvements on the device performance."
187,74,2018,11.52,11.31,16.37,0.7406,0.95,IT-M,5.58,3.98,1.6,CCCCCCC(C=C1)=CC=C1C2(C3=CC=C(CCCCCC)C=C3)C4=CC5=C(C(C6=C5SC7=C6SC(/C=C8C(C(C=CC(C)=C9)=C9C\8=C(C#N)\C#N)=O)=C7)(C%10=CC=C(CCCCCC)C=C%10)C%11=CC=C(CCCCCC)C=C%11)C=C4C%12=C2C(SC(/C=C%13C(C(C=CC(C)=C%14)=C%14C\%13=C(C#N)/C#N)=O)=C%15)=C%15S%12,1456.01,PBDB-T,5.33,3.53,1.8,CC(SC1=C2C3=CC=C(CC(CC)CCCC)S3)=CC1=C(C4=CC=C(CC(CC)CCCC)S4)C5=C2C=C(S5)C6=CC=C(C7=C8C(C(C9=C(CC(CC)CCCC)SC(CC(CC)CCCC)=C9C8=O)=O)=C(C%10=CC=C(C)S%10)S7)S6,117.0,58.5,2.0,1.0,1.0,CB,DIO,,110.0,,Adv. Funct. Mater.,10.1002/adfm.201705659,"The considerable improvement on the power conversion efficiency (PCE) for emerging nonfullerene polymer solar cells is still limited by considerable voltage losses that have become one of the most significant obstacles in further boosting desired photovoltaic performance. Here, a comprehensive study is reported to understand the impacts of charge transport, energetic disorder, and charge transfer states (CTS) on the losses in open‐circuit voltage (Voc) based on three high performing bulk heterojunction solar cells with the best PCE exceeding 11%. It is found that the champion poly[(2,6‐(4,8‐bis(5‐(2‐ethylhexyl)thiophen‐2‐yl)benzo[1,2‐b:4,5‐b′]dithiophene)‐co‐(1,3‐di(5‐thiophene‐2‐yl)‐5,7‐bis(2‐ethylhexyl)‐benzo[1,2‐c:4,5‐c′]dithiophene‐4,8‐dione))] (PBDB‐T):IT‐M solar cell (PCE = 11.5%) is associated with the least disorder. The determined energetic disorder in part reconciles the difference in Voc between the solar cells. A reduction is observed in the nonradiative losses (ΔVnonrad) coupled with the increase of energy of CTS for the PBDB‐T:IT‐M device, which may be related to the improved balance in carrier mobilities, and partially can explain the gain in Voc. The determined radiative limit for Voc combined with the ΔVnonrad generates an excellent agreement for the Voc with the experimental values. The results suggest that minimizing the energetic disorder related to transport and CTS is critical for the mitigation of Voc losses and improvements on the device performance."
188,75,2018,7.73,7.5,14.58,0.6791,0.78,Ph-DTDP-IC,5.53,4.0,1.53,CCCCCCC(C=C1)=CC=C1C(C2=CC=C(CCCCCC)C=C2)(O3)C4=CC(C5=C6C=C(/C=C7C(C(C=CC=C8)=C8C\7=C(C#N)\C#N)=O)S5)=C(C(C9=CC=C(CCCCCC)C=C9)(O6)C%10=CC=C(CCCCCC)C=C%10)C=C4C%11=C3C=C(/C=C%12C(C(C=CC=C%13)=C%13C\%12=C(C#N)/C#N)=O)S%11,1347.79,PBDB-T,5.21,3.41,1.8,CC(SC1=C2C3=CC=C(CC(CC)CCCC)S3)=CC1=C(C4=CC=C(CC(CC)CCCC)S4)C5=C2C=C(S5)C6=CC=C(C7=C8C(C(C9=C(CC(CC)CCCC)SC(CC(CC)CCCC)=C9C8=O)=O)=C(C%10=CC=C(C)S%10)S7)S6,117.0,58.5,2.0,1.0,1.0,DCB,DIO,,,,Adv. Funct. Mater.,10.1002/adfm.201705927,"Molecular engineering of nonfullerene acceptors (NFAs) plays a vital role in the development of organic photovoltaics. Oxygen as an electron donating atom is incorporated into the NFA system as alkoxyl forms at central, terminal, or central conjugated moieties due to the tunability at structural conformation, solubility, electron donating ability, absorption, energy levels, etc. In this work, a novel dipyran‐based ladder‐type building block (Ph‐DTDP), which possesses two oxygen atoms in the conjugated skeleton, is designed and facilely synthesized. It is applied as the donor core for the acceptor–donor–acceptor‐type NFA design and such functionalized‐O efficiently enhances the electron donating ability, lowers the band gap, redshifts and extends the absorption spectra. In addition, the π‐bridge effects are considered as well. Photovoltaic performances are systematically investigated and a high power conversion efficiency of 9.21% can be afforded with an energy loss of 0.57 eV. Meanwhile, the morphologies as well as the carrier mobilities of the blend films are studied to assist further understanding of the structure–property relationships. Overall, the study in this work provides a new promising ladder‐type dipyran building block and brings in a novel way to use oxygen in NFA molecular structure design."
189,75,2018,9.21,8.88,17.31,0.5961,0.89,Ph-DTDP-TIC,5.33,3.89,1.44,CCCCCCC(C=C1)=CC=C1C(C2=CC=C(CCCCCC)C=C2)(O3)C4=CC(C5=C6C=C(C7=CC=C(/C=C8C(C(C=CC=C9)=C9C/8=C(C#N)/C#N)=O)S7)S5)=C(C(C%10=CC=C(CCCCCC)C=C%10)(O6)C%11=CC=C(CCCCCC)C=C%11)C=C4C%12=C3C=C(C%13=CC=C(C=C%14C(C(C=CC=C%15)=C%15/C%14=C(C#N)\C#N)=O)S%13)S%12,1512.03,PBDB-T,5.21,3.41,1.8,CC(SC1=C2C3=CC=C(CC(CC)CCCC)S3)=CC1=C(C4=CC=C(CC(CC)CCCC)S4)C5=C2C=C(S5)C6=CC=C(C7=C8C(C(C9=C(CC(CC)CCCC)SC(CC(CC)CCCC)=C9C8=O)=O)=C(C%10=CC=C(C)S%10)S7)S6,117.0,58.5,2.0,1.0,1.0,DCB,CN,,,,Adv. Funct. Mater.,10.1002/adfm.201705927,"Molecular engineering of nonfullerene acceptors (NFAs) plays a vital role in the development of organic photovoltaics. Oxygen as an electron donating atom is incorporated into the NFA system as alkoxyl forms at central, terminal, or central conjugated moieties due to the tunability at structural conformation, solubility, electron donating ability, absorption, energy levels, etc. In this work, a novel dipyran‐based ladder‐type building block (Ph‐DTDP), which possesses two oxygen atoms in the conjugated skeleton, is designed and facilely synthesized. It is applied as the donor core for the acceptor–donor–acceptor‐type NFA design and such functionalized‐O efficiently enhances the electron donating ability, lowers the band gap, redshifts and extends the absorption spectra. In addition, the π‐bridge effects are considered as well. Photovoltaic performances are systematically investigated and a high power conversion efficiency of 9.21% can be afforded with an energy loss of 0.57 eV. Meanwhile, the morphologies as well as the carrier mobilities of the blend films are studied to assist further understanding of the structure–property relationships. Overall, the study in this work provides a new promising ladder‐type dipyran building block and brings in a novel way to use oxygen in NFA molecular structure design."
190,75,2018,4.02,3.86,10.58,0.4213,0.9,Ph-DTDP-TITC,5.28,3.92,1.36,CCCCCCC(C=C1)=CC=C1C(C2=CC=C(CCCCCC)C=C2)(O3)C4=CC(C5=C6C=C(C7=CC8=C(C=C(C=C9C(C(C=CC=C%10)=C%10/C9=C(C#N)/C#N)=O)S8)S7)S5)=C(C(C%11=CC=C(CCCCCC)C=C%11)(O6)C%12=CC=C(CCCCCC)C=C%12)C=C4C%13=C3C=C(C%14=CC%15=C(C=C(/C=C%16C(C(C=CC=C%17)=C%17C\%16=C(C#N)/C#N)=O)S%15)S%14)S%13,1624.19,PBDB-T,5.21,3.41,1.8,CC(SC1=C2C3=CC=C(CC(CC)CCCC)S3)=CC1=C(C4=CC=C(CC(CC)CCCC)S4)C5=C2C=C(S5)C6=CC=C(C7=C8C(C(C9=C(CC(CC)CCCC)SC(CC(CC)CCCC)=C9C8=O)=O)=C(C%10=CC=C(C)S%10)S7)S6,117.0,58.5,2.0,1.0,1.0,DCB,CN,,,,Adv. Funct. Mater.,10.1002/adfm.201705927,"Molecular engineering of nonfullerene acceptors (NFAs) plays a vital role in the development of organic photovoltaics. Oxygen as an electron donating atom is incorporated into the NFA system as alkoxyl forms at central, terminal, or central conjugated moieties due to the tunability at structural conformation, solubility, electron donating ability, absorption, energy levels, etc. In this work, a novel dipyran‐based ladder‐type building block (Ph‐DTDP), which possesses two oxygen atoms in the conjugated skeleton, is designed and facilely synthesized. It is applied as the donor core for the acceptor–donor–acceptor‐type NFA design and such functionalized‐O efficiently enhances the electron donating ability, lowers the band gap, redshifts and extends the absorption spectra. In addition, the π‐bridge effects are considered as well. Photovoltaic performances are systematically investigated and a high power conversion efficiency of 9.21% can be afforded with an energy loss of 0.57 eV. Meanwhile, the morphologies as well as the carrier mobilities of the blend films are studied to assist further understanding of the structure–property relationships. Overall, the study in this work provides a new promising ladder‐type dipyran building block and brings in a novel way to use oxygen in NFA molecular structure design."
191,76,2018,7.15,6.62,13.51,0.613,0.8,ITIC,5.48,3.83,1.65,CCCCCCC(C=C1)=CC=C1C2(C3=CC=C(CCCCCC)C=C3)C4=CC5=C(C(C6=C5SC7=C6SC(/C=C8C(C(C=CC=C9)=C9C\8=C(C#N)\C#N)=O)=C7)(C%10=CC=C(CCCCCC)C=C%10)C%11=CC=C(CCCCCC)C=C%11)C=C4C%12=C2C(SC(/C=C%13C(C(C=CC=C%14)=C%14C\%13=C(C#N)/C#N)=O)=C%15)=C%15S%12,1427.96,PBDT-FBT,5.14,3.35,1.79,CC1=CC(C(S1)=C2C3=CC=C(CC(CCCC)CCCCCC)S3)=C(C4=C2C=C(C5=C(CCCCCCCC)C=C(C6=C(F)C(F)=C(C7=CC(CCCCCCCC)=C(C)S7)C8=NSN=C68)S5)S4)C9=CC=C(CC(CCCC)CCCCCC)S9,49.3,28.5,1.73,1.0,1.0,CB,DIO,,99.0,,Adv. Funct. Mater.,10.1002/adfm.201706404,"In this work, four donor (D)–acceptor (A) copolymers based on benzodithiophene (BDT) and benzothiadiazole (BT) with different alkylthiolated and/or fluorinated side chains are developed for efficient fullerene and nonfullerene polymer solar cells (PSCs). The synergistic effect of sulfuration and fluorination on the optical absorption, energy level, crystallinity, carrier mobility, blend morphology, and photovoltaic performance is investigated systematically. By incorporating sulfur atoms onto the side chains, a little blueshifted but significantly increased absorption can be obtained for PBDTS‐FBT compared to PBDT‐FBT. On the other side, a little more blueshifted but much stronger absorption and much lower‐lying highest occupied molecular orbital (HOMO) level can be realized for PBDTF‐FBT when introducing fluorine atoms instead of sulfur atoms. With the combination of both fluorination and sulfuration strategies, PBDTS‐FBT exhibits the best absorption ability, lowest HOMO energy level, and highest crystallinity, which make PBDTSF‐FBT devices show the highest power conversion efficiency (PCE) of 10.69% in fullerene PSCs and 11.66% in nonfullerene PSCs. The PCE of 11.66% is the best value for PSCs based on BT‐containing copolymer donors reported so far. The results indicate that fluorination and sulfuration have a synergistically positive effect on the performance of D–A photovoltaic copolymers and their solar cell devices."
192,76,2018,8.58,8.02,14.44,0.638,0.87,ITIC,5.48,3.83,1.65,CCCCCCC(C=C1)=CC=C1C2(C3=CC=C(CCCCCC)C=C3)C4=CC5=C(C(C6=C5SC7=C6SC(/C=C8C(C(C=CC=C9)=C9C\8=C(C#N)\C#N)=O)=C7)(C%10=CC=C(CCCCCC)C=C%10)C%11=CC=C(CCCCCC)C=C%11)C=C4C%12=C2C(SC(/C=C%13C(C(C=CC=C%14)=C%14C\%13=C(C#N)/C#N)=O)=C%15)=C%15S%12,1427.96,PBDTS-FBT,5.2,3.4,1.8,CC1=CC(C(S1)=C2C3=CC=C(SCC(CCCC)CCCCCC)S3)=C(C4=C2C=C(C5=C(CCCCCCCC)C=C(C6=C(F)C(F)=C(C7=CC(CCCCCCCC)=C(C)S7)C8=NSN=C68)S5)S4)C9=CC=C(SCC(CCCC)CCCCCC)S9,49.2,28.1,1.75,1.0,1.0,CB,DIO,,104.0,,Adv. Funct. Mater.,10.1002/adfm.201706404,"In this work, four donor (D)–acceptor (A) copolymers based on benzodithiophene (BDT) and benzothiadiazole (BT) with different alkylthiolated and/or fluorinated side chains are developed for efficient fullerene and nonfullerene polymer solar cells (PSCs). The synergistic effect of sulfuration and fluorination on the optical absorption, energy level, crystallinity, carrier mobility, blend morphology, and photovoltaic performance is investigated systematically. By incorporating sulfur atoms onto the side chains, a little blueshifted but significantly increased absorption can be obtained for PBDTS‐FBT compared to PBDT‐FBT. On the other side, a little more blueshifted but much stronger absorption and much lower‐lying highest occupied molecular orbital (HOMO) level can be realized for PBDTF‐FBT when introducing fluorine atoms instead of sulfur atoms. With the combination of both fluorination and sulfuration strategies, PBDTS‐FBT exhibits the best absorption ability, lowest HOMO energy level, and highest crystallinity, which make PBDTSF‐FBT devices show the highest power conversion efficiency (PCE) of 10.69% in fullerene PSCs and 11.66% in nonfullerene PSCs. The PCE of 11.66% is the best value for PSCs based on BT‐containing copolymer donors reported so far. The results indicate that fluorination and sulfuration have a synergistically positive effect on the performance of D–A photovoltaic copolymers and their solar cell devices."
193,76,2018,9.17,8.74,15.22,0.645,0.89,ITIC,5.48,3.83,1.65,CCCCCCC(C=C1)=CC=C1C2(C3=CC=C(CCCCCC)C=C3)C4=CC5=C(C(C6=C5SC7=C6SC(/C=C8C(C(C=CC=C9)=C9C\8=C(C#N)\C#N)=O)=C7)(C%10=CC=C(CCCCCC)C=C%10)C%11=CC=C(CCCCCC)C=C%11)C=C4C%12=C2C(SC(/C=C%13C(C(C=CC=C%14)=C%14C\%13=C(C#N)/C#N)=O)=C%15)=C%15S%12,1427.96,PBDTF-BT,5.34,3.52,1.82,CC1=CC(C(S1)=C2C3=CC(F)=C(CC(CCCC)CCCCCC)S3)=C(C4=C2C=C(C5=C(CCCCCCCC)C=C(C6=C(F)C(F)=C(C7=CC(CCCCCCCC)=C(C)S7)C8=NSN=C68)S5)S4)C9=CC(F)=C(CC(CCCC)CCCCCC)S9,48.0,27.2,1.76,1.0,1.0,CB,DIO,,107.0,,Adv. Funct. Mater.,10.1002/adfm.201706404,"In this work, four donor (D)–acceptor (A) copolymers based on benzodithiophene (BDT) and benzothiadiazole (BT) with different alkylthiolated and/or fluorinated side chains are developed for efficient fullerene and nonfullerene polymer solar cells (PSCs). The synergistic effect of sulfuration and fluorination on the optical absorption, energy level, crystallinity, carrier mobility, blend morphology, and photovoltaic performance is investigated systematically. By incorporating sulfur atoms onto the side chains, a little blueshifted but significantly increased absorption can be obtained for PBDTS‐FBT compared to PBDT‐FBT. On the other side, a little more blueshifted but much stronger absorption and much lower‐lying highest occupied molecular orbital (HOMO) level can be realized for PBDTF‐FBT when introducing fluorine atoms instead of sulfur atoms. With the combination of both fluorination and sulfuration strategies, PBDTS‐FBT exhibits the best absorption ability, lowest HOMO energy level, and highest crystallinity, which make PBDTSF‐FBT devices show the highest power conversion efficiency (PCE) of 10.69% in fullerene PSCs and 11.66% in nonfullerene PSCs. The PCE of 11.66% is the best value for PSCs based on BT‐containing copolymer donors reported so far. The results indicate that fluorination and sulfuration have a synergistically positive effect on the performance of D–A photovoltaic copolymers and their solar cell devices."
194,76,2018,11.66,11.12,16.88,0.652,1.01,ITIC,5.48,3.83,1.65,CCCCCCC(C=C1)=CC=C1C2(C3=CC=C(CCCCCC)C=C3)C4=CC5=C(C(C6=C5SC7=C6SC(/C=C8C(C(C=CC=C9)=C9C\8=C(C#N)\C#N)=O)=C7)(C%10=CC=C(CCCCCC)C=C%10)C%11=CC=C(CCCCCC)C=C%11)C=C4C%12=C2C(SC(/C=C%13C(C(C=CC=C%14)=C%14C\%13=C(C#N)/C#N)=O)=C%15)=C%15S%12,1427.96,PBDTSF-FBT,5.41,3.6,1.81,CC1=CC(C(S1)=C2C3=CC(F)=C(SCC(CCCC)CCCCCC)S3)=C(C4=C2C=C(C5=C(CCCCCCCC)C=C(C6=C(F)C(F)=C(C7=CC(CCCCCCCC)=C(C)S7)C8=NSN=C68)S5)S4)C9=CC(F)=C(SCC(CCCC)CCCCCC)S9,49.5,28.1,1.76,1.0,1.0,CB,DIO,,109.0,,Adv. Funct. Mater.,10.1002/adfm.201706404,"In this work, four donor (D)–acceptor (A) copolymers based on benzodithiophene (BDT) and benzothiadiazole (BT) with different alkylthiolated and/or fluorinated side chains are developed for efficient fullerene and nonfullerene polymer solar cells (PSCs). The synergistic effect of sulfuration and fluorination on the optical absorption, energy level, crystallinity, carrier mobility, blend morphology, and photovoltaic performance is investigated systematically. By incorporating sulfur atoms onto the side chains, a little blueshifted but significantly increased absorption can be obtained for PBDTS‐FBT compared to PBDT‐FBT. On the other side, a little more blueshifted but much stronger absorption and much lower‐lying highest occupied molecular orbital (HOMO) level can be realized for PBDTF‐FBT when introducing fluorine atoms instead of sulfur atoms. With the combination of both fluorination and sulfuration strategies, PBDTS‐FBT exhibits the best absorption ability, lowest HOMO energy level, and highest crystallinity, which make PBDTSF‐FBT devices show the highest power conversion efficiency (PCE) of 10.69% in fullerene PSCs and 11.66% in nonfullerene PSCs. The PCE of 11.66% is the best value for PSCs based on BT‐containing copolymer donors reported so far. The results indicate that fluorination and sulfuration have a synergistically positive effect on the performance of D–A photovoltaic copolymers and their solar cell devices."
195,77,2018,9.35,9.16,15.3,0.657,0.93,ITIC,5.51,3.84,1.67,CCCCCCC(C=C1)=CC=C1C2(C3=CC=C(CCCCCC)C=C3)C4=CC5=C(C(C6=C5SC7=C6SC(/C=C8C(C(C=CC=C9)=C9C\8=C(C#N)\C#N)=O)=C7)(C%10=CC=C(CCCCCC)C=C%10)C%11=CC=C(CCCCCC)C=C%11)C=C4C%12=C2C(SC(/C=C%13C(C(C=CC=C%14)=C%14C\%13=C(C#N)/C#N)=O)=C%15)=C%15S%12,1427.96,PBDT-2TC,5.43,3.57,1.86,CC(SC1=C2C3=CC=C(CC(CC)CCCC)S3)=CC1=C(C4=CC=C(CC(CC)CCCC)S4)C5=C2C=C(S5)C6=CC(C(OCC(CCCC)CCCCCC)=O)=C(C7=CC=C(C)S7)S6,307.8,114.0,2.7,1.0,1.0,TMB,,120,110.0,,Adv. Funct. Mater.,10.1002/adfm.201706517,"Two new wide‐bandgap D–A–π copolymer donor materials, PBDT‐2TC and PBDT‐S‐2TC, based on benzodithiophene and asymmetric bithiophene with one carboxylate (2TC) substituent are synthesized by a facile approach for fullerene‐free organic solar cells (OSCs). The combination of one carboxylate‐substituted thiophene with one thiophene bridge in the backbone substantially reduces the steric hindrance, thereby favoring a planar geometry for efficient charge transport and molecular packing. A reasonable highest‐occupied‐molecular‐orbital energy level in relation to that of the acceptor and balanced hole and electron transport are observed for both polymers. This asymmetric structure unit is flexible and versatile, allowing the absorption, energy levels, and morphology of the blend films to be tailored. Fullerene‐free OSCs based on PBDT‐S‐2TC:ITIC achieve a high power conversion efficiency of 10.12%. More impressively, a successful nonhalogen solvent‐processed solar cell with 9.55% efficiency is also achieved, which is one of the highest values for a fullerene‐free OSC processed using an ecofriendly solvent."
