Repository: lunayuehuang/AI-Powered-Materials-Dataset-Construction

# AI-PowerDatasetConstruction
This is the gitHub for the research work of AI-powered workflow for constructing organic materials databases from literature: integrating Large Language Models

File: data/Nonfullerene-OPV-list.csv (part 10 of 17)
ID,Ref,year,PCE_max(%),PCE_ave(%),Jsc(mA/cm2),FF,Voc(V),Nickname(n),-HOMO_n(eV),-LUMO_n(eV),Eg_n(eV),n(SMILES),M (g/mol),Nickname(p),-HOMO_p(eV),-LUMO_p(eV),Eg_p(eV),p(SMILES),Mw (kg/mol),Mn(kg/mol),PDI,p/n ratio (p),p/n ratio (n),Solvent,Additive,TA (oC),thick (nm),,Journal,DOI
685,305,2018,7.01,6.86,18.57,0.62,0.61,T4,5.36,4.01,1.35,CCCCCCC(C=C1)=CC=C1C(C2=C3SC(C4=C5C(SC(C(OCC(CC)CCCC)=O)=C5F)=C(/C=C6C(C(C=CC(F)=C7)=C7C\6=C(C#N)\C#N)=O)S4)=C2)(C8=CC=C(CCCCCC)C=C8)C9=C3C=C(C(C%10=C%11SC(C%12=C%13C(SC(C(OCC(CCCC)CC)=O)=C%13F)=C(/C=C%14/C(C%15=C(C%14=O)C=CC(F)=C%15)=C(C#N)/C#N)S%12)=C%10)(C%16=CC=C(CCCCCC)C=C%16)C%17=CC=C(CCCCCC)C=C%17)C%11=C9,1976.61,PTB7-Th,5.2,3.63,1.57,O=C(OCC(CC)CCCC)C1=C(F)C2=C(C)SC(C3=CC4=C(C(C5=CC=C(CC(CC)CCCC)S5)=C(C=C(C)S6)C6=C4C7=CC=C(CC(CC)CCCC)S7)S3)=C2S1,124,72.9,1.700960219,1,1.8,CB,NA,NA,,,,
686,305,2018,10.87,10.65,24.85,0.67,0.65,T2,5.34,3.96,1.38,CCCCCCC(C=C1)=CC=C1C(C2=C3SC(C4=C5C(SC(C(OCC(CC)CCCC)=O)=C5F)=C(/C=C6C(C(C=C(F)C=C7)=C7C\6=C(C#N)\C#N)=O)S4)=C2)(C8=CC=C(CCCCCC)C=C8)C9=C3C=C(C(C%10=C%11SC(C%12=C%13C(SC(C(OCC(CCCC)CC)=O)=C%13F)=C(/C=C%14/C(C%15=C(C%14=O)C=C(F)C=C%15)=C(C#N)/C#N)S%12)=C%10)(C%16=CC=C(CCCCCC)C=C%16)C%17=CC=C(CCCCCC)C=C%17)C%11=C9,1976.61,PTB7-Th,5.2,3.63,1.57,O=C(OCC(CC)CCCC)C1=C(F)C2=C(C)SC(C3=CC4=C(C(C5=CC=C(CC(CC)CCCC)S5)=C(C=C(C)S6)C6=C4C7=CC=C(CC(CC)CCCC)S7)S3)=C2S1,124,72.9,1.700960219,1,1.8,CB,CN,NA,,,,
687,306,2018,10.4,10.1,14.73,0.64,1.08,O-IDTBR,5.51,3.55,1.96,O=C(/C(S1)=C/C(C2=NSN=C32)=CC=C3C(S4)=CC5=C4C6=CC(C(CCCCCCCC)(CCCCCCCC)C7=C8SC(C9=CC=C(/C=C%10SC(N(CC)C\%10=O)=S)C%11=NSN=C9%11)=C7)=C8C=C6C5(CCCCCCCC)CCCCCCCC)N(CC)C1=S,1326.02,PffBT2T-TT,5.42,3.52,1.9,CC1=C(C=C(S1)C2=C(C(F)=C(C3=NSN=C32)C4=CC(CC(CCCCCCCCC)CCCCCCCCCCC)=C(S4)C5=CC6=C(C=C(C)S6)S5)F)CC(CCCCCCCCCCC)CCCCCCCCC,125,55.5,2.252252252,1,1.5,TMB,NA,90,,,,
688,307,2018,10.8,10.8,22.3,0.7,0.695,BT-CIC,5.49,4.09,1.4,CCCCC(COC1=C2C3=C(C(SC(/C=C4/C(C(C=C5Cl)=C(C4=O)C=C5Cl)=C(C#N)\C#N)=C6)=C6C(C(C=C7)=CC=C7CCCCCC)3C(C=C8)=CC=C8CCCCCC)SC2=C(C9=C1SC%10=C9C(C(C=C%11)=CC=C%11CCCCCC)(C(C=C%12)=CC=C%12CCCCCC)C%13=C%10SC(/C=C%14C(C(C=C(Cl)C(Cl)=C%15)=C%15C\%14=C(C#N)\C#N)=O)=C%13)OCC(CC)CCCC)CC,1822.15,PCE-10,5.22,3.21,2.01,CC(SC1=C2C3=CC=C(CC(CC)CCCC)S3)=CC1=C(C4=CC=C(CC(CC)CCCC)S4)C5=C2C=C(C6=C7C(SC(C(OCC(CC)CCCC)=O)=C7F)=C(C)S6)S5,141,65,2.169230769,1,1.5,CB/CF,NA,NA,95,,,
689,307,2018,10.8,10.8,24.7,0.67,0.65,TT-FIC,5.42,4.13,1.29,CCCCCCC(C=C1)=CC=C1C2(C3=CC=C(CCCCCC)C=C3)C4=C(SC5=C4SC6=C5C(C7=C6SC8=C7SC(/C=C9C(C(C=C(F)C(F)=C%10)=C%10C\9=C(C#N)\C#N)=O)=C8)(C%11=CC=C(CCCCCC)C=C%11)C%12=CC=C(CCCCCC)C=C%12)C%13=C2C(SC(/C=C%14C(C(C=C(F)C(F)=C%15)=C%15C\%14=C(C#N)/C#N)=O)=C%16)=C%16S%13,1562.02,PCE-10,5.22,3.21,2.01,CC(SC1=C2C3=CC=C(CC(CC)CCCC)S3)=CC1=C(C4=CC=C(CC(CC)CCCC)S4)C5=C2C=C(C6=C7C(SC(C(OCC(CC)CCCC)=O)=C7F)=C(C)S6)S5,141,65,2.169230769,1,1.5,CB/CF,NA,NA,95,,,
690,308,2019,11,10.8,21.1,0.583,0.9,Y5,5.55,3.87,1.68,O=C(C(C=CC=C1)=C1C/2=C(C#N)/C#N)C2=C/C3=C(CC(CC)CCCC)C(S4)=C(S3)C5=C4C6=C(N5CC(CC)CCCC)C7=C(C(SC8=C9SC(/C=C%10/C(C%11=C(C%10=O)C=CC=C%11)=C(C#N)/C#N)=C8CC(CC)CCCC)=C9N7CC(CC)CCCC)C%12=NSN=C6%12,1295.81,J61,5.32,3.08,2.24,CC1=CC(C(S1)=C2C3=CC=C(SCCCCCCCCCCCC)S3)=C(C4=C2C=C(C5=CC=C(C6=C(F)C(F)=C(C7=CC=C(C)S7)C8=NN(CC(CCCCCC)CCCCCCCC)N=C68)S5)S4)C9=CC=C(SCCCCCCCCCCCC)S9,78.318,34.2,2.29,1,1.5,CF,CN,110,150,,,
691,308,2019,13.1,13.1,21.2,0.696,0.89,Y5,5.55,3.87,1.68,O=C(C(C=CC=C1)=C1C/2=C(C#N)/C#N)C2=C/C3=C(CC(CC)CCCC)C(S4)=C(S3)C5=C4C6=C(N5CC(CC)CCCC)C7=C(C(SC8=C9SC(/C=C%10/C(C%11=C(C%10=O)C=CC=C%11)=C(C#N)/C#N)=C8CC(CC)CCCC)=C9N7CC(CC)CCCC)C%12=NSN=C6%12,1295.81,TTFQx-T1,5.31,3.62,1.69,FC1=C(C2=CC=C(C3=CC(C(C4=CC=C(CC(CC)CCCCC)S4)=C(SC(C)=C5)C5=C6C7=CC=C(CC(CC)CCCC)S7)=C6S3)S2)C8=NC(C9=CC(F)=C(CC(CC)CCCC)S9)=C(C%10=CC(F)=C(CC(CC)CCCC)S%10)N=C8C(C%11=CC=C(C)S%11)=C1F,71.2,24.8,2.870967742,1,1.5,CF,CN,110,150,,,
692,308,2019,14.1,13.9,22.8,0.702,0.88,Y5,5.55,3.87,1.68,O=C(C(C=CC=C1)=C1C/2=C(C#N)/C#N)C2=C/C3=C(CC(CC)CCCC)C(S4)=C(S3)C5=C4C6=C(N5CC(CC)CCCC)C7=C(C(SC8=C9SC(/C=C%10/C(C%11=C(C%10=O)C=CC=C%11)=C(C#N)/C#N)=C8CC(CC)CCCC)=C9N7CC(CC)CCCC)C%12=NSN=C6%12,1295.81,PBDB-T,5.38,3.5,1.88,CC(SC1=C2C3=CC=C(CC(CC)CCCC)S3)=CC1=C(C4=CC=C(CC(CC)CCCC)S4)C5=C2C=C(S5)C6=CC=C(C7=C8C(C(C9=C(CC(CC)CCCC)SC(CC(CC)CCCC)=C9C8=O)=O)=C(C%10=CC=C(C)S%10)S7)S6,117,58.5,2,1,1.5,CF,CN,110,150,,,
693,309,2019,11.8,11.5,17.2,0.679,0.96,IT-M,5.58,3.98,1.6,CCCCCCC(C=C1)=CC=C1C2(C3=CC=C(CCCCCC)C=C3)C4=CC5=C(C(C6=C5SC7=C6SC(/C=C8C(C(C=CC(C)=C9)=C9C\8=C(C#N)\C#N)=O)=C7)(C%10=CC=C(CCCCCC)C=C%10)C%11=CC=C(CCCCCC)C=C%11)C=C4C%12=C2C(SC(/C=C%13C(C(C=CC(C)=C%14)=C%14C\%13=C(C#N)/C#N)=O)=C%15)=C%15S%12,1456.01,FTAZ,5.36,3.05,2.31,CC1=CC2=C(S1)C(CCC(CCCC)CCCCCC)=C3C=C(SC3=C2CCC(CCCC)CCCCCC)C4=CC=C(S4)C5=C(C(F)=C(C6=NN(N=C65)CC(CCCC)CCCCCC)C7=CC=C(S7)C)F,99.592,42.2,2.36,1,1,TL,NA,150,100,,,
694,309,2019,7.2,6.7,13.5,0.528,0.94,IT-M,5.58,3.98,1.6,CCCCCCC(C=C1)=CC=C1C2(C3=CC=C(CCCCCC)C=C3)C4=CC5=C(C(C6=C5SC7=C6SC(/C=C8C(C(C=CC(C)=C9)=C9C\8=C(C#N)\C#N)=O)=C7)(C%10=CC=C(CCCCCC)C=C%10)C%11=CC=C(CCCCCC)C=C%11)C=C4C%12=C2C(SC(/C=C%13C(C(C=CC(C)=C%14)=C%14C\%13=C(C#N)/C#N)=O)=C%15)=C%15S%12,1456.01,PBDB-T,5.33,3.53,1.8,CC(SC1=C2C3=CC=C(CC(CC)CCCC)S3)=CC1=C(C4=CC=C(CC(CC)CCCC)S4)C5=C2C=C(S5)C6=CC=C(C7=C8C(C(C9=C(CC(CC)CCCC)SC(CC(CC)CCCC)=C9C8=O)=O)=C(C%10=CC=C(C)S%10)S7)S6,117,58.5,2,1,1,TL,NA,150,100,,,
695,310,2019,13.03,12.6,25.1,0.649,0.8,Y6,5.6,4.1,1.5,O=C(C(C=C(F)C(F)=C1)=C1C/2=C(C#N)/C#N)C2=C/C3=C(CCCCCCCCCCC)C(S4)=C(S3)C5=C4C6=C(N5CC(CC)CCCC)C7=C(C(SC8=C9SC(/C=C%10/C(C%11=C(C%10=O)C=C(F)C(F)=C%11)=C(C#N)/C#N)=C8CCCCCCCCCCC)=C9N7CC(CC)CCCC)C%12=NSN=C6%12,1451.94,PSFTZ,5.5,3.5,2,CC(SC1=C2C3=CC(F)=C(SCC(CCCC)CCCCCC)S3)=CC1=C(C4=CC(F)=C(SCC(CCCC)CCCCCC)S4)C5=C2C=C(C6=C(CCCCCCCC)C=C(C7=NN=C(C8=CC(CCCCCCCC)=C(C)S8)N=N7)S6)S5,219.18,78,2.81,1,1.3,CF,NA,NA,100,,,
696,311,2018,8.82,8.73,16.26,0.6844,0.8,HF-PCIC,5.53,3.83,1.7,O=C(C(C=C(F)C(F)=C1)=C1C/2=C(C#N)/C#N)C2=C/C3=CC(C4(CC(CC)CCCC)CC(CC)CCCC)=C(S3)C5=C4C=C(S5)C6=CC(F)=C(C(S7)=CC8=C7C(SC(/C=C9C(C(C=C(F)C(F)=C%10)=C%10C\9=C(C#N)\C#N)=O)=C%11)=C%11C8(CC(CC)CCCC)CC(CC)CCCC)C=C6F,1395.8,PBDB-T,5.33,3.53,1.8,CC(SC1=C2C3=CC=C(CC(CC)CCCC)S3)=CC1=C(C4=CC=C(CC(CC)CCCC)S4)C5=C2C=C(S5)C6=CC=C(C7=C8C(C(C9=C(CC(CC)CCCC)SC(CC(CC)CCCC)=C9C8=O)=O)=C(C%10=CC=C(C)S%10)S7)S6,117,58.5,2,1,1.2,CB,CN,110,,,,
697,311,2018,6.64,6.57,19.43,0.446,0.74,IEICO-4F,5.44,4.19,1.25,CCCCCCC(C=C1)=CC=C1C(C2=C3SC(C4=C(OCC(CC)CCCC)C=C(/C=C5C(C(C=C(F)C(F)=C6)=C6C\5=C(C#N)\C#N)=O)S4)=C2)(C7=CC=C(CCCCCC)C=C7)C8=C3C=C(C(C9=C%10SC(C(S%11)=C(C=C%11/C=C%12/C(C(C=C%13F)=C(C%12=O)C=C%13F)=C(C#N)/C#N)OCC(CCCC)CC)=C9)(C%14=CC=C(CCCCCC)C=C%14)C%15=CC=C(CCCCCC)C=C%15)C%10=C8,1808.42,PBDB-T,5.33,3.53,1.8,CC(SC1=C2C3=CC=C(CC(CC)CCCC)S3)=CC1=C(C4=CC=C(CC(CC)CCCC)S4)C5=C2C=C(S5)C6=CC=C(C7=C8C(C(C9=C(CC(CC)CCCC)SC(CC(CC)CCCC)=C9C8=O)=O)=C(C%10=CC=C(C)S%10)S7)S6,117,58.5,2,1,1.2,CB,CN,110,,,,
698,312,2019,12.3,12.1,21.61,0.692,0.83,IT-4F,5.69,4.07,1.62,CCCCCCC(C=C1)=CC=C1C2(C3=CC=C(CCCCCC)C=C3)C4=CC5=C(C(C6=C5SC7=C6SC(/C=C8C(C(C=C(F)C(F)=C9)=C9C\8=C(C#N)\C#N)=O)=C7)(C%10=CC=C(CCCCCC)C=C%10)C%11=CC=C(CCCCCC)C=C%11)C=C4C%12=C2C(SC(/C=C%13C(C(C=C(F)C(F)=C%14)=C%14C\%13=C(C#N)/C#N)=O)=C%15)=C%15S%12,1499.92,PBDB-T-2F,5.5,3.61,1.89,CC(SC1=C2C3=CC(F)=C(CC(CC)CCCC)S3)=CC1=C(C4=CC(F)=C(CC(CC)CCCC)S4)C5=C2C=C(C6=CC=C(C7=C8C(C(C9=C(CC(CC)CCCC)SC(CC(CC)CCCC)=C9C8=O)=O)=C(C%10=CC=C(C)S%10)S7)S6)S5,87.845,30.282,2.900898223,1,1,CB,DIO,100,,,,
699,313,2019,13.31,12.92,19.41,0.76,0.91,IT-4F,5.66,4.14,1.52,CCCCCCC(C=C1)=CC=C1C2(C3=CC=C(CCCCCC)C=C3)C4=CC5=C(C(C6=C5SC7=C6SC(/C=C8C(C(C=C(F)C(F)=C9)=C9C\8=C(C#N)\C#N)=O)=C7)(C%10=CC=C(CCCCCC)C=C%10)C%11=CC=C(CCCCCC)C=C%11)C=C4C%12=C2C(SC(/C=C%13C(C(C=C(F)C(F)=C%14)=C%14C\%13=C(C#N)/C#N)=O)=C%15)=C%15S%12,1499.92,Phl-ffBT,5.55,3.8,1.75,CCCCCCC(CCCCCCCC)CC1=C(C2=CC=C(C3=C(C(F)=C(C4=CC=C(C5=C(CC(CCCCCC)CCCCCCCC)C=C(C)S5)S4)C6=NSN=C63)F)S2)SC(C7=CC=C(C)C(C(N8CC(CCCCCC)CCCCCCCC)=O)=C7C8=O)=C1,54,36,1.5,1.2,1,CF,DIO,125,113,,,
700,313,2019,12.74,12.42,19.01,0.71,0.94,IT-4F,5.66,4.14,1.52,CCCCCCC(C=C1)=CC=C1C2(C3=CC=C(CCCCCC)C=C3)C4=CC5=C(C(C6=C5SC7=C6SC(/C=C8C(C(C=C(F)C(F)=C9)=C9C\8=C(C#N)\C#N)=O)=C7)(C%10=CC=C(CCCCCC)C=C%10)C%11=CC=C(CCCCCC)C=C%11)C=C4C%12=C2C(SC(/C=C%13C(C(C=C(F)C(F)=C%14)=C%14C\%13=C(C#N)/C#N)=O)=C%15)=C%15S%12,1499.92,ffPhl-ffBT,5.63,3.86,1.77,CCCCCCC(CCCCCCCC)CC1=C(C2=CC=C(C3=C(C(F)=C(C4=CC=C(C5=C(CC(CCCCCC)CCCCCCCC)C=C(C)S5)S4)C6=NSN=C63)F)S2)SC(C7=C(F)C(F)=C(C)C(C(N8CC(CCCCCC)CCCCCCCC)=O)=C7C8=O)=C1,69.6,58,1.2,1.2,1,CF,DIO,125,172,,,
701,314,2019,10.02,9.94,17.58,0.619,0.91,ITIC,5.51,3.78,1.73,CCCCCCC(C=C1)=CC=C1C2(C3=CC=C(CCCCCC)C=C3)C4=CC5=C(C(C6=C5SC7=C6SC(/C=C8C(C(C=CC=C9)=C9C\8=C(C#N)\C#N)=O)=C7)(C%10=CC=C(CCCCCC)C=C%10)C%11=CC=C(CCCCCC)C=C%11)C=C4C%12=C2C(SC(/C=C%13C(C(C=CC=C%14)=C%14C\%13=C(C#N)/C#N)=O)=C%15)=C%15S%12,1427.96,PBBF11,5.48,3.66,1.82,CC(SC1=C2C3=CC=C(CC(CC)CCCC)S3)=CC1=C(C4=CC=C(CC(CC)CCCC)S4)C5=C2C=C(C6=CC=C(C7=C8C(C(C9=C(CC(CC)CCCC)SC(CC(CC)CCCC)=C9C8=O)=O)=C(C%10=CC=C(C(SC%11=C%12C%13=CC=C(CC(CC)CCCC)S%13)=CC%11=C(C%14=CC=C(CC(CC)CCCC)S%14)C%15=C%12C=C(C%16=CC=C(C%17=C(F)C(F)=C(C%18=CC=C(C)S%18)C%19=NN(CC(CCCCCCCC)CCCCCC)N=C%19%17)S%16)S%15)S%10)S7)S6)S5,191.8,60.2,3.186046512,1,1,CB,NA,NA,,,,
702,315,2019,0.91,0.91,3.12,0.36,0.81,ORH-T2-OBAR,5.81,3.63,2.18,S=C(N(C/1=O)CCCCCCCC)SC1=C/C2=CC=C(C3=CC=C(/C=C(C(N(CCCCCCCC)C(N4CCCCCCCC)=O)=O)\C4=O)S3)S2,784.14,PTB7-Th,5.23,3.19,2.04,O=C(OCC(CC)CCCC)C1=C(F)C2=C(C)SC(C3=CC4=C(C(C5=CC=C(CC(CC)CCCC)S5)=C(C=C(C)S6)C6=C4C7=CC=C(CC(CC)CCCC)S7)S3)=C2S1,124,72.9,1.700960219,1,2,CF,NA,NA,,,,
703,316,2019,9,8.78,17.52,0.539,0.93,BTTFIC,5.56,3.95,1.61,O=C1C2=C(C(/C1=C/C3=CC(SC(C4=C5C=C(C6=C(C7(CCCCCCCC)CCCCCCCC)C=C8C(C(C9=C8SC%10=C9SC(/C=C%11C(C(C=CC=C%12)=C%12C\%11=C(C#N)/C#N)=O)=C%10)(CCCCCCCC)CCCCCCCC)=C6)C7=C4)=C%13C5(CCCCCCCC)CCCCCCCC)=C%13S3)=C(C#N)\C#N)C=CC=C2,1548.32,PBDB-T,5.33,2.92,2.41,CC(SC1=C2C3=CC=C(CC(CC)CCCC)S3)=CC1=C(C4=CC=C(CC(CC)CCCC)S4)C5=C2C=C(S5)C6=CC=C(C7=C8C(C(C9=C(CC(CC)CCCC)SC(CC(CC)CCCC)=C9C8=O)=O)=C(C%10=CC=C(C)S%10)S7)S6,117,58.5,2,1.5,1,DCB,NA,130,106,,,
704,316,2019,8.47,8.18,17.22,0.54,0.869,BTTFIC,5.56,3.95,1.61,O=C1C2=C(C(/C1=C/C3=CC(SC(C4=C5C=C(C6=C(C7(CCCCCCCC)CCCCCCCC)C=C8C(C(C9=C8SC%10=C9SC(/C=C%11C(C(C=CC=C%12)=C%12C\%11=C(C#N)/C#N)=O)=C%10)(CCCCCCCC)CCCCCCCC)=C6)C7=C4)=C%13C5(CCCCCCCC)CCCCCCCC)=C%13S3)=C(C#N)\C#N)C=CC=C2,1548.32,PTB7-Th,5.2,3.56,1.64,O=C(OCC(CC)CCCC)C1=C(F)C2=C(C)SC(C3=CC4=C(C(C5=CC=C(CC(CC)CCCC)S5)=C(C=C(C)S6)C6=C4C7=CC=C(CC(CC)CCCC)S7)S3)=C2S1,124,72.9,1.700960219,1,2,DCB,NA,130,101,,,
705,317,2019,6.03,5.88,12.09,0.65,0.74,Py-1,5.79,3.76,2.03,CCCCCCC(C=C1)=CC=C1C2(C3=CC=C(CCCCCC)C=C3)C4=C(C5=C2C6=C(C7=C8C(C9(C%10=CC=C(CCCCCC)C=C%10)C%11=CC=C(CCCCCC)C=C%11)=C(C=C7C=C6)C%12=C9C=C(/C=C%13/C(C%14=C(C%13=O)C=C(F)C(F)=C%14)=C(C#N)/C#N)S%12)C(C=C8)=C5)SC(/C=C%15/C(C%16=C(C%15=O)C=C(F)C(F)=C%16)=C(C#N)/C#N)=C4,1511.9,PTB7-Th,5.25,3.59,1.66,O=C(OCC(CC)CCCC)C1=C(F)C2=C(C)SC(C3=CC4=C(C(C5=CC=C(CC(CC)CCCC)S5)=C(C=C(C)S6)C6=C4C7=CC=C(CC(CC)CCCC)S7)S3)=C2S1,124,72.9,1.700960219,1,1.5,CF,NA,NA,,,,
706,317,2019,3.72,3.47,9.67,0.47,0.75,Py-2,5.83,3.78,2.05,FC(C(F)=C1)=CC2=C1C(/C(C2=O)=C/C3=CC4=C(C5=CC6=C(C7=C8C(C9(C%10=CC=C(CCCCCC)C=C%10)C%11=CC=C(CCCCCC)C=C%11)=C(C=C7C=C6)C%12=C9C=C(/C=C%13/C(C%14=C(C%13=O)C=C(F)C(F)=C%14)=C(C#N)/C#N)S%12)C(C=C8)=C5C(C(C=C%15)=CC=C%15CCCCCC)4C(C=C%16)=CC=C%16CCCCCC)S3)=C(C#N)/C#N,1511.9,PTB7-Th,5.25,3.59,1.66,O=C(OCC(CC)CCCC)C1=C(F)C2=C(C)SC(C3=CC4=C(C(C5=CC=C(CC(CC)CCCC)S5)=C(C=C(C)S6)C6=C4C7=CC=C(CC(CC)CCCC)S7)S3)=C2S1,124,72.9,1.700960219,1,1,CF,NA,NA,,,,
707,318,2019,1.26,1.26,4.13,0.33,0.91,T-ORH,6.56,3.64,2.92,S=C(N(C/1=O)CCCCCCCC)SC1=C/C2=CC=C(/C=C(S3)/C(N(CCCCCCCC)C3=S)=O)S2,594.92,PTB7-Th,5.23,3.19,2.04,O=C(OCC(CC)CCCC)C1=C(F)C2=C(C)SC(C3=CC4=C(C(C5=CC=C(CC(CC)CCCC)S5)=C(C=C(C)S6)C6=C4C7=CC=C(CC(CC)CCCC)S7)S3)=C2S1,124,72.9,1.700960219,1,2,CF,NA,NA,,,,
708,319,2018,8.45,8.29,15.3,0.731,0.755,FPIC,5.75,3.97,1.78,O=C1C2=C(C(/C1=C/C3=CC(SC(C4=CC5=CC=C6C7=C8C(SC9=C%10SC(/C=C%11/C(C%12=C(C%11=O)C=C(F)C(F)=C%12)=C(C#N)\C#N)=C9)=C%10C(C(C=C%13)=CC=C%13CCCCCC)7C(C=C%14)=CC=C%14CCCCCC)=C%15C(C(C=C%16)=CC=C%16CCCCCC)(C4=C(C=C%17)C5=C6C%17=C8)C(C=C%18)=CC=C%18CCCCCC)=C%15S3)=C(C#N)\C#N)C=C(F)C(F)=C2,1624.06,PTB7-Th,5.2,3.59,1.61,O=C(OCC(CC)CCCC)C1=C(F)C2=C(C)SC(C3=CC4=C(C(C5=CC=C(CC(CC)CCCC)S5)=C(C=C(C)S6)C6=C4C7=CC=C(CC(CC)CCCC)S7)S3)=C2S1,124,72.9,1.700960219,1,2,CF,DPE,NA,,,,
709,319,2018,9.55,9.47,23.3,0.634,0.645,F8IC,5.47,4.06,1.41,O=C1C2=C(C(/C1=C/C3=CC(SC(C4=C5C(S6)=C(S4)C7=C6C(SC8=C9SC(/C=C%10/C(C%11=C(C%10=O)C=C(F)C(F)=C%11)=C(C#N)\C#N)=C8)=C9C(C(C=C%12)=CC=C%12CCCCCC)7C(C=C%13)=CC=C%13CCCCCC)=C%14C5(C(C=C%15)=CC=C%15CCCCCC)C(C=C%16)=CC=C%16CCCCCC)=C%14S3)=C(C#N)\C#N)C=C(F)C(F)=C2,1562.02,PTB7-Th,5.2,3.59,1.61,O=C(OCC(CC)CCCC)C1=C(F)C2=C(C)SC(C3=CC4=C(C(C5=CC=C(CC(CC)CCCC)S5)=C(C=C(C)S6)C6=C4C7=CC=C(CC(CC)CCCC)S7)S3)=C2S1,124,72.9,1.700960219,1,2,CF,DPE,NA,,,,
710,320,2019,11.3,11.1,19.7,0.62,0.92,ITIC-F,5.69,4.14,1.55,CCCCCCC(C=C1)=CC=C1C2(C3=CC=C(CCCCCC)C=C3)C4=CC5=C(C(C6=C5SC7=C6SC(/C=C8C(C(C=CC(F)=C9)=C9C\8=C(C#N)\C#N)=O)=C7)(C%10=CC=C(CCCCCC)C=C%10)C%11=CC=C(CCCCCC)C=C%11)C=C4C%12=C2C(SC(/C=C%13C(C(C=CC(F)=C%14)=C%14C\%13=C(C#N)/C#N)=O)=C%15)=C%15S%12,1463.94,PBB-T,5.4,3.3,2.1,CC(SC1=C2C3=CC=C(CC(CC)CCCC)S3)=CC1=C(C4=CC=C(CC(CC)CCCC)S4)C5=C2C=C(C6=C(CC(CCCCCCCC)CCCC)C=C(C(SC7=C8)=NC7=CC9=C8N=C(C%10=CC(CC(CCCC)CCCCCCCC)=C(C)S%10)S9)S6)S5,269.64,107,2.52,1,1.2,CB,NA,NA,110,,,
711,321,2019,10.7,10.6,18.9,0.666,0.85,R10-4Cl,5.35,3.91,1.44,O=C(C(C=C(Cl)C(Cl)=C1)=C1C/2=C(C#N)/C#N)C2=C/C3=CC(C4(C(C=C5)=CC=C5CCCCCC)C(C=C6)=CC=C6CCCCCC)=C(C7=C4C=C8C(SC9=C%10SC(C%11=CC%12=C%13C(SC(/C=C%14C(C(C=C(Cl)C(Cl)=C%15)=C%15C\%14=C(C#N)\C#N)=O)=C%16)=C%16C(C(C=C%17)=CC=C%17CCCCCC)%12C(C=C%18)=CC=C%18CCCCCC)=C9C(C(C=C%19)=CC=C%19CCCCCC)(C%11=C%13)C(C=C%20)=CC=C%20CCCCCC)=C%10C(C(C=C%21)=CC=C%21CCCCCC)(C8=C7)C(C=C%22)=CC=C%22CCCCCC)S3,2332.92,PBDB-T,5.21,3.41,1.8,CC(SC1=C2C3=CC=C(CC(CC)CCCC)S3)=CC1=C(C4=CC=C(CC(CC)CCCC)S4)C5=C2C=C(S5)C6=CC=C(C7=C8C(C(C9=C(CC(CC)CCCC)SC(CC(CC)CCCC)=C9C8=O)=O)=C(C%10=CC=C(C)S%10)S7)S6,9.1546,5.03,1.82,1,1,CB,DIO,NA,,,,
712,321,2019,9.3,9.2,18.5,0.669,0.75,R12-4Cl,5.26,3.95,1.31,O=C(C(C=C(Cl)C(Cl)=C1)=C1C/2=C(C#N)/C#N)C2=C/C(S3)=CC4=C3C(C5(C(C=C6)=CC=C6CCCCCC)C(C=C7)=CC=C7CCCCCC)=C(C8=C5C=C9C(SC%10=C%11SC(C%12=CC%13=C%14C(SC%15=C%16SC(/C=C%17C(C(C=C(Cl)C(Cl)=C%18)=C%18C\%17=C(C#N)\C#N)=O)=C%15)=C%16C(C(C=C%19)=CC=C%19CCCCCC)%13C(C=C%20)=CC=C%20CCCCCC)=C%10C(C(C=C%21)=CC=C%21CCCCCC)(C%12=C%14)C(C=C%22)=CC=C%22CCCCCC)=C%11C(C(C=C%23)=CC=C%23CCCCCC)(C9=C8)C(C=C%24)=CC=C%24CCCCCC)S4,2445.09,PBDB-T,5.21,3.41,1.8,CC(SC1=C2C3=CC=C(CC(CC)CCCC)S3)=CC1=C(C4=CC=C(CC(CC)CCCC)S4)C5=C2C=C(S5)C6=CC=C(C7=C8C(C(C9=C(CC(CC)CCCC)SC(CC(CC)CCCC)=C9C8=O)=O)=C(C%10=CC=C(C)S%10)S7)S6,9.1546,5.03,1.82,1,1,CB,DIO,NA,,,,
713,322,2019,9.41,9.18,14.62,0.6034,1.07,BTA3,5.49,3.73,1.76,O=C(/C(S/1)=C/C(C2=NN(CCCCCCCC)N=C32)=CC=C3C(S4)=CC5=C4C6=CC(C(C7=CC=C(CCCCCC)C=C7)(C8=CC=C(CCCCCC)C=C8)C9=C%10SC(C%11=CC=C(/C=C%12S/C(N(CC)C\%12=O)=C(C#N)/C#N)C%13=NN(CCCCCCCC)N=C%11%13)=C9)=C%10C=C6C5(C%14=CC=C(CCCCCC)C=C%14)C%15=CC=C(CCCCCC)C=C%15)N(CC)C1=C([N+]#[C-])\C#N,1772.51,J52,5.13,3.22,1.91,CC1=CC(C(S1)=C2C3=CC=C(CC(CC)CCCC)S3)=C(C4=C2C=C(C5=CC=C(C6=C(F)C(F)=C(C7=CC=C(C)S7)C8=NN(CC(CCCCCC)CCCCCCCC)N=C68)S5)S4)C9=CC=C(CC(CC)CCCC)S9,170,53.125,3.2,1,1,CF,NA,150,,,,
714,322,2019,10.5,10.35,13.16,0.6662,1.24,BTA3,5.49,3.73,1.76,O=C(/C(S/1)=C/C(C2=NN(CCCCCCCC)N=C32)=CC=C3C(S4)=CC5=C4C6=CC(C(C7=CC=C(CCCCCC)C=C7)(C8=CC=C(CCCCCC)C=C8)C9=C%10SC(C%11=CC=C(/C=C%12S/C(N(CC)C\%12=O)=C(C#N)/C#N)C%13=NN(CCCCCCCC)N=C%11%13)=C9)=C%10C=C6C5(C%14=CC=C(CCCCCC)C=C%14)C%15=CC=C(CCCCCC)C=C%15)N(CC)C1=C([N+]#[C-])\C#N,1772.51,J52-Cl,5.39,3.45,1.94,CC1=CC(C(S1)=C2C3=CC(Cl)=C(CC(CC)CCCC)S3)=C(C4=C2C=C(C5=CC=C(C6=C(F)C(F)=C(C7=CC=C(C)S7)C8=NN(CC(CCCCCCCC)CCCCCC)N=C68)S5)S4)C9=CC(Cl)=C(CC(CC)CCCC)S9,56.11,18.1,3.1,1,1,CF,NA,150,,,,
715,323,2019,13.72,13.48,22.88,0.691,0.868,IE4F-S,5.54,3.89,1.65,O=C1C2=C(C(/C1=C/C3=CSC(C4=CC(C(C(C=C5)=CC=C5CCCCCC)(C6=C7)C(C=C8)=CC=C8CCCCCC)=C(C6=CC9=C7C(SC(C%10=C(C(/C=C%11C(C(C=C(F)C(F)=C%12)=C%12C\%11=C(C#N)\C#N)=O)=CS%10)SCC(CCCC)CC)=C%13)=C%13C(C(C=C%14)=CC=C%14CCCCCC)9C(C=C%15)=CC=C%15CCCCCC)S4)=C3SCC(CC)CCCC)=C(C#N)\C#N)C=C(F)C(F)=C2,1840.55,PBDB-T,5.33,2.92,2.41,CC(SC1=C2C3=CC=C(CC(CC)CCCC)S3)=CC1=C(C4=CC=C(CC(CC)CCCC)S4)C5=C2C=C(S5)C6=CC=C(C7=C8C(C(C9=C(CC(CC)CCCC)SC(CC(CC)CCCC)=C9C8=O)=O)=C(C%10=CC=C(C)S%10)S7)S6,117,58.5,2,1,1,CB,NA,160,,,,
716,323,2019,12.2,11.98,19.67,0.623,0.996,IE4F-S,5.54,3.89,1.65,O=C1C2=C(C(/C1=C/C3=CSC(C4=CC(C(C(C=C5)=CC=C5CCCCCC)(C6=C7)C(C=C8)=CC=C8CCCCCC)=C(C6=CC9=C7C(SC(C%10=C(C(/C=C%11C(C(C=C(F)C(F)=C%12)=C%12C\%11=C(C#N)\C#N)=O)=CS%10)SCC(CCCC)CC)=C%13)=C%13C(C(C=C%14)=CC=C%14CCCCCC)9C(C=C%15)=CC=C%15CCCCCC)S4)=C3SCC(CC)CCCC)=C(C#N)\C#N)C=C(F)C(F)=C2,1840.55,PTQ10,5.54,2.98,2.56,FC1=C(C2=CC=C(C)S2)C3=NC(OCC(CCCCCC)CCCCCCCC)=CN=C3C(C)=C1F,82.11,39.1,2.1,1,1.5,CB,NA,140,,,,
717,324,2019,8.02,7.62,14.8,0.642,0.805,ITIC-Th,5.81,4.01,1.8,O=C(C(C=CC=C1)=C1C/2=C(C#N)\C#N)C2=C/C3=CC(S4)=C(S3)C5=C4C6=CC(C(C7=C8SC9=C7SC(/C=C%10C(C(C=CC=C%11)=C%11C\%10=C(C#N)\C#N)=O)=C9)(C%12=CC=C(CCCCCC)S%12)C%13=CC=C(CCCCCC)S%13)=C8C=C6C(C%14=CSC(CCCCCC)=C%14)5C%15=CC=C(CCCCCC)S%15,1452.04,PBDTT-FTTE,5.44,3.82,1.62,O=C(C1=C(F)C2=C(SC(C3=CC4=C(S3)C(C5=CC=C(S5)CC(CCCC)CC)=C6C=C(SC6=C4C7=CC=C(S7)CC(CCCC)CC)C)=C2S1)C)OCC(CC)CCCC,53.41,24.5,2.18,1,1.3,DCB,NA,NA,,,,
718,324,2019,7.42,7.26,15.6,0.594,0.785,ITIC-Th,5.81,4.01,1.8,O=C(C(C=CC=C1)=C1C/2=C(C#N)\C#N)C2=C/C3=CC(S4)=C(S3)C5=C4C6=CC(C(C7=C8SC9=C7SC(/C=C%10C(C(C=CC=C%11)=C%11C\%10=C(C#N)\C#N)=O)=C9)(C%12=CC=C(CCCCCC)S%12)C%13=CC=C(CCCCCC)S%13)=C8C=C6C(C%14=CSC(CCCCCC)=C%14)5C%15=CC=C(CCCCCC)S%15,1452.04,PBDTSe-FTTE,5.47,3.85,1.62,O=C(C1=C(F)C2=C(SC(C3=CC4=C(S3)C(C5=CC=C([Se]5)CC(CCCC)CC)=C6C=C(SC6=C4C7=CC=C([Se]7)CC(CCCC)CC)C)=C2S1)C)OCC(CC)CCCC,245.228,40.4,6.07,1,1.3,DCB,NA,NA,,,,
719,324,2019,5.95,5.57,12.1,0.534,0.86,ITIC-Th,5.81,4.01,1.8,O=C(C(C=CC=C1)=C1C/2=C(C#N)\C#N)C2=C/C3=CC(S4)=C(S3)C5=C4C6=CC(C(C7=C8SC9=C7SC(/C=C%10C(C(C=CC=C%11)=C%11C\%10=C(C#N)\C#N)=O)=C9)(C%12=CC=C(CCCCCC)S%12)C%13=CC=C(CCCCCC)S%13)=C8C=C6C(C%14=CSC(CCCCCC)=C%14)5C%15=CC=C(CCCCCC)S%15,1452.04,PBDTTS-FTTE,5.49,3.9,1.59,O=C(C1=C(F)C2=C(SC(C3=CC4=C(S3)C(C5=CC(F)=C(CSC(CCCC)CC)S5)=C6C=C(SC6=C4C7=CC(F)=C(CSC(CCCC)CC)S7)C)=C2S1)C)OCC(CC)CCCC,30.976,17.6,1.76,1,1.3,DCB,NA,NA,,,,
720,324,2019,7.9,7.44,13.1,0.571,0.995,ITIC-Th,5.81,4.01,1.8,O=C(C(C=CC=C1)=C1C/2=C(C#N)\C#N)C2=C/C3=CC(S4)=C(S3)C5=C4C6=CC(C(C7=C8SC9=C7SC(/C=C%10C(C(C=CC=C%11)=C%11C\%10=C(C#N)\C#N)=O)=C9)(C%12=CC=C(CCCCCC)S%12)C%13=CC=C(CCCCCC)S%13)=C8C=C6C(C%14=CSC(CCCCCC)=C%14)5C%15=CC=C(CCCCCC)S%15,1452.04,PBDTTF-FTTE,5.65,4,1.65,O=C(C1=C(F)C2=C(SC(C3=CC4=C(S3)C(C5=CC(F)=C(S5)CC(CCCC)CC)=C6C=C(SC6=C4C7=CC(F)=C(S7)CC(CCCC)CC)C)=C2S1)C)OCC(CC)CCCC,39.552,20.6,1.92,1,1.3,DCB,NA,NA,,,,
721,325,2018,10.82,10.66,16.64,0.7124,0.9,ITIC,5.61,4.02,1.59,CCCCCCC(C=C1)=CC=C1C2(C3=CC=C(CCCCCC)C=C3)C4=CC5=C(C(C6=C5SC7=C6SC(/C=C8C(C(C=CC=C9)=C9C\8=C(C#N)\C#N)=O)=C7)(C%10=CC=C(CCCCCC)C=C%10)C%11=CC=C(CCCCCC)C=C%11)C=C4C%12=C2C(SC(/C=C%13C(C(C=CC=C%14)=C%14C\%13=C(C#N)/C#N)=O)=C%15)=C%15S%12,1427.96,PBDB-T,5.21,3.41,1.8,CC(SC1=C2C3=CC=C(CC(CC)CCCC)S3)=CC1=C(C4=CC=C(CC(CC)CCCC)S4)C5=C2C=C(S5)C6=CC=C(C7=C8C(C(C9=C(CC(CC)CCCC)SC(CC(CC)CCCC)=C9C8=O)=O)=C(C%10=CC=C(C)S%10)S7)S6,117,58.5,2,1,1,CB,DIO,160,,,,
722,325,2018,11.71,11.57,17.17,0.7146,0.94,IT-M,5.58,3.98,1.6,CCCCCCC(C=C1)=CC=C1C2(C3=CC=C(CCCCCC)C=C3)C4=CC5=C(C(C6=C5SC7=C6SC(/C=C8C(C(C=CC(C)=C9)=C9C\8=C(C#N)\C#N)=O)=C7)(C%10=CC=C(CCCCCC)C=C%10)C%11=CC=C(CCCCCC)C=C%11)C=C4C%12=C2C(SC(/C=C%13C(C(C=CC(C)=C%14)=C%14C\%13=C(C#N)/C#N)=O)=C%15)=C%15S%12,1456.01,PBDB-T,5.21,3.41,1.8,CC(SC1=C2C3=CC=C(CC(CC)CCCC)S3)=CC1=C(C4=CC=C(CC(CC)CCCC)S4)C5=C2C=C(S5)C6=CC=C(C7=C8C(C(C9=C(CC(CC)CCCC)SC(CC(CC)CCCC)=C9C8=O)=O)=C(C%10=CC=C(C)S%10)S7)S6,117,58.5,2,1,1,CB,DIO,160,,,,
723,326,2019,13.72,13.36,20.27,0.739,0.915,ITC-2Cl,5.58,4.01,1.57,CCCCCCC(C=C1)=CC=C1C2(C3=CC=C(CCCCCC)C=C3)C4=CC5=C(C(C6=C5SC7=C6SC(/C=C8C(C9=C(Cl)SC=C9C\8=C(C#N)\C#N)=O)=C7)(C%10=CC=C(CCCCCC)C=C%10)C%11=CC=C(CCCCCC)C=C%11)C=C4C%12=C2C(SC(/C=C%13C(C%14=C(Cl)SC=C%14C\%13=C(C#N)/C#N)=O)=C%15)=C%15S%12,1508.88,PM7(PBDB-T-2Cl),5.51,3.57,1.94,CC(SC1=C2C3=CC(Cl)=C(CC(CC)CCCC)S3)=CC1=C(C4=CC(Cl)=C(CC(CC)CCCC)S4)C5=C2C=C(S5)C6=CC=C(C7=C8C(C(C9=C(CC(CC)CCCC)SC(CC(CC)CCCC)=C9C8=O)=O)=C(C%10=CC=C(C)S%10)S7)S6,44.88,25.5,1.76,1,1,CF,DIO,90,105,,,
724,326,2019,12.01,11.65,21.6,0.699,0.795,IXIC-4Cl,5.52,4.13,1.39,O=C(C(C=C(Cl)C(Cl)=C1)=C1C/2=C(C#N)/C#N)C2=C/C3=CC(SC4=C5C(C6=CC=C(CCCCCC)C=C6)(C7=CC=C(CCCCCC)C=C7)C8=C4SC9=C8SC%10=C9C(C%11=CC=C(CCCCCC)C=C%11)(C%12=CC=C(CCCCCC)C=C%12)C%13=C%10SC%14=C%13SC(/C=C%15C(C(C=C(Cl)C(Cl)=C%16)=C%16C\%15=C(C#N)\C#N)=O)=C%14)=C5S3,1627.83,PM7(PBDB-T-2Cl),5.51,3.57,1.94,CC(SC1=C2C3=CC(Cl)=C(CC(CC)CCCC)S3)=CC1=C(C4=CC(Cl)=C(CC(CC)CCCC)S4)C5=C2C=C(S5)C6=CC=C(C7=C8C(C(C9=C(CC(CC)CCCC)SC(CC(CC)CCCC)=C9C8=O)=O)=C(C%10=CC=C(C)S%10)S7)S6,44.88,25.5,1.76,1,1,CF,DIO,90,105,,,
725,327,2019,13.1,12.96,21.03,0.699,0.891,IT-4F,5.66,4.14,1.52,CCCCCCC(C=C1)=CC=C1C2(C3=CC=C(CCCCCC)C=C3)C4=CC5=C(C(C6=C5SC7=C6SC(/C=C8C(C(C=C(F)C(F)=C9)=C9C\8=C(C#N)\C#N)=O)=C7)(C%10=CC=C(CCCCCC)C=C%10)C%11=CC=C(CCCCCC)C=C%11)C=C4C%12=C2C(SC(/C=C%13C(C(C=C(F)C(F)=C%14)=C%14C\%13=C(C#N)/C#N)=O)=C%15)=C%15S%12,1499.92,PBN-S,5.48,3.52,1.96,CC(SC1=C2C3=CC(F)=C(CC(CC)CCCC)S3)=CC1=C(C4=CC(F)=C(CC(CC)CCCC)S4)C5=C2C=C(C6=CC=C(C7=C8C(C(C9=C(CSC(CC)CCCC)SC(CSC(CC)CCCC)=C9C8=O)=O)=C(C%10=CC=C(C)S%10)S7)S6)S5,38.232,16.2,2.36,1,1,CB,DIO,100,,,,
726,328,2019,10.45,10.13,16.92,0.657,0.94,ITIC,5.55,3.8,1.75,CCCCCCC(C=C1)=CC=C1C2(C3=CC=C(CCCCCC)C=C3)C4=CC5=C(C(C6=C5SC7=C6SC(/C=C8C(C(C=CC=C9)=C9C\8=C(C#N)\C#N)=O)=C7)(C%10=CC=C(CCCCCC)C=C%10)C%11=CC=C(CCCCCC)C=C%11)C=C4C%12=C2C(SC(/C=C%13C(C(C=CC=C%14)=C%14C\%13=C(C#N)/C#N)=O)=C%15)=C%15S%12,1427.96,PBDT-TZNT,5.39,3.3,2.09,CC(SC1=C2C3=CC=C(SCC(CC)CCCC)S3)=CC1=C(C4=CC=C(SCC(CC)CCCC)S4)C5=C2C=C(C6=CC=C(S6)C(C7=NN(CC(CCCCCC)CCCC)N=C78)=CC9=C8C=C(C%10=CC=C(C)S%10)C%11=NN(CC(CCCCCC)CCCC)N=C%119)S5,106.888,43.1,2.48,1,1,CF,DIO,100,100,,,
727,328,2019,11.31,11,18.65,0.689,0.88,IT-4F,5.7,3.99,1.71,CCCCCCC(C=C1)=CC=C1C2(C3=CC=C(CCCCCC)C=C3)C4=CC5=C(C(C6=C5SC7=C6SC(/C=C8C(C(C=C(F)C(F)=C9)=C9C\8=C(C#N)\C#N)=O)=C7)(C%10=CC=C(CCCCCC)C=C%10)C%11=CC=C(CCCCCC)C=C%11)C=C4C%12=C2C(SC(/C=C%13C(C(C=C(F)C(F)=C%14)=C%14C\%13=C(C#N)/C#N)=O)=C%15)=C%15S%12,1499.92,PBDT-TZNT,5.39,3.3,2.09,CC(SC1=C2C3=CC=C(SCC(CC)CCCC)S3)=CC1=C(C4=CC=C(SCC(CC)CCCC)S4)C5=C2C=C(C6=CC=C(S6)C(C7=NN(CC(CCCCCC)CCCC)N=C78)=CC9=C8C=C(C%10=CC=C(C)S%10)C%11=NN(CC(CCCCCC)CCCC)N=C%119)S5,106.888,43.1,2.48,1,1,CF,DIO,100,100,,,
728,328,2019,12.16,11.81,17.58,0.706,0.98,ITIC,5.55,3.8,1.75,CCCCCCC(C=C1)=CC=C1C2(C3=CC=C(CCCCCC)C=C3)C4=CC5=C(C(C6=C5SC7=C6SC(/C=C8C(C(C=CC=C9)=C9C\8=C(C#N)\C#N)=O)=C7)(C%10=CC=C(CCCCCC)C=C%10)C%11=CC=C(CCCCCC)C=C%11)C=C4C%12=C2C(SC(/C=C%13C(C(C=CC=C%14)=C%14C\%13=C(C#N)/C#N)=O)=C%15)=C%15S%12,1427.96,PBDTF-TZNT,5.45,3.41,2.04,CC(SC1=C2C3=CC(F)=C(SCC(CC)CCCC)S3)=CC1=C(C4=CC(F)=C(SCC(CC)CCCC)S4)C5=C2C=C(C6=CC=C(S6)C(C7=NN(CC(CCCCCC)CCCC)N=C78)=CC9=C8C=C(C%10=CC=C(C)S%10)C%11=NN(CC(CCCCCC)CCCC)N=C%119)S5,111.695,44.5,2.51,1,1,CF,DIO,100,100,,,
729,328,2019,13.25,12.92,19.23,0.741,0.93,IT-4F,5.7,3.99,1.71,CCCCCCC(C=C1)=CC=C1C2(C3=CC=C(CCCCCC)C=C3)C4=CC5=C(C(C6=C5SC7=C6SC(/C=C8C(C(C=C(F)C(F)=C9)=C9C\8=C(C#N)\C#N)=O)=C7)(C%10=CC=C(CCCCCC)C=C%10)C%11=CC=C(CCCCCC)C=C%11)C=C4C%12=C2C(SC(/C=C%13C(C(C=C(F)C(F)=C%14)=C%14C\%13=C(C#N)/C#N)=O)=C%15)=C%15S%12,1499.92,PBDTF-TZNT,5.45,3.41,2.04,CC(SC1=C2C3=CC(F)=C(SCC(CC)CCCC)S3)=CC1=C(C4=CC(F)=C(SCC(CC)CCCC)S4)C5=C2C=C(C6=CC=C(S6)C(C7=NN(CC(CCCCCC)CCCC)N=C78)=CC9=C8C=C(C%10=CC=C(C)S%10)C%11=NN(CC(CCCCCC)CCCC)N=C%119)S5,111.695,44.5,2.51,1,1,CF,DIO,100,100,,,
730,329,2018,7.12,6.81,10.98,0.55,1.19,SF-PDI2,5.99,3.62,2.37,O=C(N(C(CCCCCC)CCCCCC)C1=O)C2=CC=C3C4=CC=C5C6=C4C(C7=C(C8=CC=C(C9=CC=C(C(C=C%10C(N(C(CCCCCC)CCCCCC)C%11=O)=O)=C%12C%13=CC=C%14C%15=C%13C(C%16=CC=C%11C%10=C%12%16)=CC=C%15C(N(C(CCCCCC)CCCCCC)C%14=O)=O)C=C9C%17%18C%19=CC=CC=C%19C%20=C%18C=CC=C%20)C%17=C8)C=C1C2=C37)=CC=C6C(N(C(CCCCCC)CCCCCC)C5=O)=O,1822.48,P3TAE,5.55,3.56,1.99,FC(C(F)=C(C1=CC=C(S1)C)C2=NSN=C23)=C3C4=CC=C(C5=C(C(OCC(CCCCCC)CCCCCCCC)=O)C=C(C6=C(CC(CCCCCC)CCCCCCCC)C=C(C7=C(F)C(F)=C(C8=CC(CC(CCCCCC)CCCCCCCC)=C(C9=CC(C(OCC(CCCCCC)CCCCCCCC)=O)=C(C)S9)S8)C%10=NSN=C7%10)S6)S5)S4,214.6,94.2,2.278131635,1,1.5,CB,NA,NA,,,,
731,329,2018,8.1,7.83,10.47,0.65,1.2,FTTB-PDI4,5.74,3.58,2.16,O=C(N(C(CCCCCC)CCCCCC)C1=O)C2=CC=C3C4=CC=C5C6=C4C7=C8C3=C2C1=CC8=C(SC(C9=CC(C%10=CC%11=C%12C=C%13C%14=C%15C(C%16=CC=C%17C%18=C%16C(C(C=C%18C(N(C(CCCCCC)CCCCCC)C%17=O)=O)=C%11S%10)=C%15%12)=CC=C%14C(N(C(CCCCCC)CCCCCC)C%13=O)=O)=C(C%19=CC%20=C(C=C%21C(N(C(CCCCCC)CCCCCC)C%22=O)=O)C%23=C%24C%25=C(C%26=CC%24=C%20S%19)C(C(N(C(CCCCCC)CCCCCC)C%26=O)=O)=CC=C%25C%27=CC=C%22C%21=C%23%27)C=C9C%28=CC%29=C%30C=C%31C%32=C(C%30=C%33C(C%34=CC=C%35C%36=O)=C%35C(C(N%36C(CCCCCC)CCCCCC)=O)=CC%33=C%29S%28)C%34=CC=C%32C(N(C(CCCCCC)CCCCCC)C%31=O)=O)=C%37)C%37=C7C=C6C(N(C(CCCCCC)CCCCCC)C5=O)=O,3410.69,P3TAE,5.55,3.56,1.99,FC(C(F)=C(C1=CC=C(S1)C)C2=NSN=C23)=C3C4=CC=C(C5=C(C(OCC(CCCCCC)CCCCCCCC)=O)C=C(C6=C(CC(CCCCCC)CCCCCCCC)C=C(C7=C(F)C(F)=C(C8=CC(CC(CCCCCC)CCCCCCCC)=C(C9=CC(C(OCC(CCCCCC)CCCCCCCC)=O)=C(C)S9)S8)C%10=NSN=C7%10)S6)S5)S4,214.6,94.2,2.278131635,1,1.5,CB,NA,NA,,,,
732,330,2018,9.81,9.37,13.72,0.71,0.97,IDIC,5.62,4.04,1.58,O=C(C(C=CC=C1)=C1C/2=C(C#N)\C#N)C2=C/C(S3)=CC4=C3C5=C(C4(CCCCCC)CCCCCC)C=C6C(C(CCCCCC)(CCCCCC)C7=C6SC(/C=C8C(C(C=CC=C9)=C9C\8=C(C#N)/C#N)=O)=C7)=C5,1011.4,PT4FB,5.59,3.61,1.98,CCCCCCCCN1N=C(C2=N1)C(C3=CC(CC(CCCCCCCCCCCC)CCCCCCCCCC)=C(C4=CC=C(C5=C(F)C(F)=C(C6=CC=C(C)S6)C(F)=C5F)S4)S3)=C(F)C(F)=C2C7=CC(CC(CCCCCCCCCC)CCCCCCCCCCCC)=C(C)S7,114.2,56.2,2.03202847,1,1.5,CB,NA,NA,,,,
733,330,2018,10.6,10.36,16.24,0.67,0.96,IDIC,5.62,4.04,1.58,O=C(C(C=CC=C1)=C1C/2=C(C#N)\C#N)C2=C/C(S3)=CC4=C3C5=C(C4(CCCCCC)CCCCCC)C=C6C(C(CCCCCC)(CCCCCC)C7=C6SC(/C=C8C(C(C=CC=C9)=C9C\8=C(C#N)/C#N)=O)=C7)=C5,1011.4,PTT4FB,5.58,3.58,2,CCCCCCCCN1N=C(C2=N1)C(C3=CC(C4=CC=C(CC(CCCCCCCCCCCC)CCCCCCCCCC)S4)=C(C5=CC=C(C6=C(F)C(F)=C(C7=CC=C(C)S7)C(F)=C6F)S5)S3)=C(F)C(F)=C2C8=CC(C9=CC=C(CC(CCCCCCCCCC)CCCCCCCCCCCC)S9)=C(C)S8,98,54.1,1.811460259,1,1.5,CB,NA,NA,,,,
734,331,2018,10.3,10.1,24.6,0.649,0.646,F8IC,5.43,4,1.43,O=C1C2=C(C(/C1=C/C3=CC(SC(C4=C5C(S6)=C(S4)C7=C6C(SC8=C9SC(/C=C%10/C(C%11=C(C%10=O)C=C(F)C(F)=C%11)=C(C#N)\C#N)=C8)=C9C(C(C=C%12)=CC=C%12CCCCCC)7C(C=C%13)=CC=C%13CCCCCC)=C%14C5(C(C=C%15)=CC=C%15CCCCCC)C(C=C%16)=CC=C%16CCCCCC)=C%14S3)=C(C#N)\C#N)C=C(F)C(F)=C2,1562.02,PTB7-Th,5.2,3.59,1.61,O=C(OCC(CC)CCCC)C1=C(F)C2=C(C)SC(C3=CC4=C(C(C5=CC=C(CC(CC)CCCC)S5)=C(C=C(C)S6)C6=C4C7=CC=C(CC(CC)CCCC)S7)S3)=C2S1,124,72.9,1.700960219,1,1.7,CF,NA,NA,,,,
735,331,2018,7.31,7.21,12.9,0.543,1.05,IDT-2BR,5.52,3.69,1.83,O=C(N(CC)C1=S)/C(S1)=C/C(C2=NSN=C23)=CC=C3C4=CC5=C(C6=C(C5(C7=CC=C(CCCCCC)C=C7)C8=CC=C(CCCCCC)C=C8)C=C(C9=C(C%10(C%11=CC=C(CCCCCC)C=C%11)C%12=CC=C(CCCCCC)C=C%12)C=C(C%13=CC=C(/C=C(S%14)\C(N(CC)C%14=S)=O)C%15=NSN=C%15%13)S9)C%10=C6)S4,1518.19,PTB7-Th,5.2,3.59,1.61,O=C(OCC(CC)CCCC)C1=C(F)C2=C(C)SC(C3=CC4=C(C(C5=CC=C(CC(CC)CCCC)S5)=C(C=C(C)S6)C6=C4C7=CC=C(CC(CC)CCCC)S7)S3)=C2S1,124,72.9,1.700960219,1,1.7,CF,NA,NA,,,,
736,332,2018,8.77,8.46,15.43,0.6318,0.9,TTz1,5.7,3.86,1.84,CCCCC(CCCCCC)CC1=C(SC(C2=CC=C(/C=C(C#N)\C#N)C3=NSN=C32)=C1)C4=NC(SC(C5=C(C=C(S5)C(C6=NSN=C67)=CC=C7/C=C(C#N)/C#N)CC(CCCCCC)CCCC)=N8)=C8S4,1063.51,J71,5.4,3.24,2.16,CCC[Si](CCC)(C1=CC=C(C(C2=C3C=C(C4=CC=C(C5=C(F)C(F)=C(C6=CC=C(C)S6)C7=NN(CC(CCCCCC)CCCCCCCC)N=C57)S4)S2)=C8C(SC(C)=C8)=C3C9=CC=C([Si](CCC)(CCC)CCC)S9)S1)CCC,139,56.2,2.473309609,1,2,CF,DIO,NA,100,,,
737,332,2018,6.3,6.05,12.75,0.5373,0.92,TTz2,5.5,3.8,1.7,CCCCC(CCCCCC)CC1=C(SC(C2=CC=C(/C=C3S/C(N(C\3=O)CC)=C(C#N)/C#N)C4=NSN=C42)=C1)C5=NC(SC(C6=C(C=C(S6)C7=CC=C(/C=C8S/C(N(C\8=O)CC)=C(C#N)/C#N)C9=NSN=C79)CC(CCCCCC)CCCC)=N%10)=C%10S5,1317.83,J71,5.4,3.24,2.16,CCC[Si](CCC)(C1=CC=C(C(C2=C3C=C(C4=CC=C(C5=C(F)C(F)=C(C6=CC=C(C)S6)C7=NN(CC(CCCCCC)CCCCCCCC)N=C57)S4)S2)=C8C(SC(C)=C8)=C3C9=CC=C([Si](CCC)(CCC)CCC)S9)S1)CCC,139,56.2,2.473309609,1,2,CF,DIO,NA,100,,,
738,333,2019,13.2,13.1,25.3,0.693,0.75,ACS8,5.54,4.05,1.49,CCCCCCC(C=C1)=CC=C1C(C2=C3SC(C4=C(SCC(CC)CCCC)C=C(/C=C5/C(C(C=C6F)=C(C5=O)C=C6F)=C(C#N)/C#N)S4)=C2)(C7=CC=C(CCCCCC)C=C7)C8=C3C=C(C(C9=C%10SC(C%11=C(C=C(/C=C%12C(C(C=C(C(F)=C%13)F)=C%13C\%12=C(C#N)\C#N)=O)S%11)SCC(CCCC)CC)=C9)(C%14=CC=C(CCCCCC)C=C%14)C%15=CC=C(CCCCCC)C=C%15)C%10=C8,1840.55,PTB7-Th,5.3,3.33,1.97,O=C(OCC(CC)CCCC)C1=C(F)C2=C(C)SC(C3=CC4=C(C(C5=CC=C(CC(CC)CCCC)S5)=C(C=C(C)S6)C6=C4C7=CC=C(CC(CC)CCCC)S7)S3)=C2S1,124,72.9,1.700960219,1,2,TL,PN,NA,115,,,
739,334,2019,12.1,11.9,24.73,0.678,0.722,FOIC,5.36,3.92,1.44,CCCCCCC(C=C1)=CC=C1C2(C3=CC=C(CCCCCC)C=C3)C4=C(SC5=C4SC6=C5C(C7=C6SC8=C7SC(/C=C9C(C(C=CC(F)=C%10)=C%10C\9=C(C#N)\C#N)=O)=C8)(C%11=CC=C(CCCCCC)C=C%11)C%12=CC=C(CCCCCC)C=C%12)C%13=C2C(SC(/C=C%14C(C(C=CC(F)=C%15)=C%15C\%14=C(C#N)/C#N)=O)=C%16)=C%16S%13,1526.04,PTB7-Th,5.2,3.69,1.51,O=C(OCC(CC)CCCC)C1=C(F)C2=C(C)SC(C3=CC4=C(C(C5=CC=C(CC(CC)CCCC)S5)=C(C=C(C)S6)C6=C4C7=CC=C(CC(CC)CCCC)S7)S3)=C2S1,124,72.9,1.700960219,1,1.5,CF,DPE,NA,,,,
740,335,2019,8.27,8.06,15.68,0.6627,0.8,m-IDTIDT-FIC,5.47,3.94,1.53,O=C1C2=C(C(/C1=C/C3=CC4=C(C5=CC6=C(C=C5C4(C7=CC=CC(CCCCCC)=C7)C8=CC(CCCCCC)=CC=C8)C9=C(C(S%10)=C(S9)C%11=C%10C%12=CC(C%13(C%14=CC=CC(CCCCCC)=C%14)C%15=CC(CCCCCC)=CC=C%15)=C(C%16=C%13C=C(S%16)/C=C%17/C(C%18=C(C%17=O)C=C(F)C(F)=C%18)=C(C#N)\C#N)C=C%12C(C%19=CC=CC(CCCCCC)=C%19)%11C%20=CC(CCCCCC)=CC=C%20)C6(C%21=CC(CCCCCC)=CC=C%21)C%22=CC=CC(CCCCCC)=C%22)S3)=C(C#N)/C#N)C=C(F)C(F)=C2,2267.12,PCE-10,5.2,3.6,1.6,CC(SC1=C2C3=CC=C(CC(CC)CCCC)S3)=CC1=C(C4=CC=C(CC(CC)CCCC)S4)C5=C2C=C(C6=C7C(SC(C(OCC(CC)CCCC)=O)=C7F)=C(C)S6)S5,47.043,23.781,1.978175855,1,1.5,CF,NA,150,,,,
741,335,2019,11.32,11.08,18.01,0.683,0.92,m-IDTIDT-FIC,5.47,3.94,1.53,O=C1C2=C(C(/C1=C/C3=CC4=C(C5=CC6=C(C=C5C4(C7=CC=CC(CCCCCC)=C7)C8=CC(CCCCCC)=CC=C8)C9=C(C(S%10)=C(S9)C%11=C%10C%12=CC(C%13(C%14=CC=CC(CCCCCC)=C%14)C%15=CC(CCCCCC)=CC=C%15)=C(C%16=C%13C=C(S%16)/C=C%17/C(C%18=C(C%17=O)C=C(F)C(F)=C%18)=C(C#N)\C#N)C=C%12C(C%19=CC=CC(CCCCCC)=C%19)%11C%20=CC(CCCCCC)=CC=C%20)C6(C%21=CC(CCCCCC)=CC=C%21)C%22=CC=CC(CCCCCC)=C%22)S3)=C(C#N)/C#N)C=C(F)C(F)=C2,2267.12,J71,5.4,3.24,2.16,CCC[Si](CCC)(C1=CC=C(C(C2=C3C=C(C4=CC=C(C5=C(F)C(F)=C(C6=CC=C(C)S6)C7=NN(CC(CCCCCC)CCCCCCCC)N=C57)S4)S2)=C8C(SC(C)=C8)=C3C9=CC=C([Si](CCC)(CCC)CCC)S9)S1)CCC,139,56.2,2.473309609,1,1.5,CF,NA,150,,,,
742,336,2019,11.87,11.5,18.95,0.729,0.86,BTTIC-0M,5.62,3.89,1.73,CCCCCCC(C=C1)=CC=C1C2(C3=CC=C(CCCCCC)C=C3)C4=C(C5=CC=C(CC(CC)CCCC)S5)C6=C(C(C7=C6SC8=C7SC(/C=C9C(C%10=CSC=C%10C\9=C(C#N)\C#N)=O)=C8)(C%11=CC=C(CCCCCC)C=C%11)C%12=CC=C(CCCCCC)C=C%12)C(C%13=CC=C(CC(CC)CCCC)S%13)=C4C%14=C2C(SC(/C=C%15C(C%16=CSC=C%16C\%15=C(C#N)/C#N)=O)=C%17)=C%17S%14,1828.67,PBDB-T,5.33,3.53,1.8,CC(SC1=C2C3=CC=C(CC(CC)CCCC)S3)=CC1=C(C4=CC=C(CC(CC)CCCC)S4)C5=C2C=C(S5)C6=CC=C(C7=C8C(C(C9=C(CC(CC)CCCC)SC(CC(CC)CCCC)=C9C8=O)=O)=C(C%10=CC=C(C)S%10)S7)S6,117,58.5,2,1,1,CF,DIO,100,100,,,
743,336,2019,13.15,12.68,19.39,0.753,0.9,BTTIC-2M,5.6,3.86,1.74,CCCCCCC(C=C1)=CC=C1C2(C3=CC=C(CCCCCC)C=C3)C4=C(C5=CC=C(CC(CC)CCCC)S5)C6=C(C(C7=C6SC8=C7SC(/C=C9C(C%10=C(C)SC=C%10C\9=C(C#N)\C#N)=O)=C8)(C%11=CC=C(CCCCCC)C=C%11)C%12=CC=C(CCCCCC)C=C%12)C(C%13=CC=C(CC(CC)CCCC)S%13)=C4C%14=C2C(SC(/C=C%15C(C%16=C(C)SC=C%16C\%15=C(C#N)/C#N)=O)=C%17)=C%17S%14,1856.73,PBDB-T,5.33,3.53,1.8,CC(SC1=C2C3=CC=C(CC(CC)CCCC)S3)=CC1=C(C4=CC=C(CC(CC)CCCC)S4)C5=C2C=C(S5)C6=CC=C(C7=C8C(C(C9=C(CC(CC)CCCC)SC(CC(CC)CCCC)=C9C8=O)=O)=C(C%10=CC=C(C)S%10)S7)S6,117,58.5,2,1,1,CF,DIO,100,100,,,
744,336,2019,9.6,9.28,15.67,0.637,0.968,BTTIC-4M,5.55,3.79,1.76,CCCCCCC(C=C1)=CC=C1C2(C3=CC=C(CCCCCC)C=C3)C4=C(C5=CC=C(CC(CC)CCCC)S5)C6=C(C(C7=C6SC8=C7SC(/C=C9C(C%10=C(C)SC(C)=C%10C\9=C(C#N)\C#N)=O)=C8)(C%11=CC=C(CCCCCC)C=C%11)C%12=CC=C(CCCCCC)C=C%12)C(C%13=CC=C(CC(CC)CCCC)S%13)=C4C%14=C2C(SC(/C=C%15C(C%16=C(C)SC(C)=C%16C\%15=C(C#N)/C#N)=O)=C%17)=C%17S%14,1884.78,PBDB-T,5.33,3.53,1.8,CC(SC1=C2C3=CC=C(CC(CC)CCCC)S3)=CC1=C(C4=CC=C(CC(CC)CCCC)S4)C5=C2C=C(S5)C6=CC=C(C7=C8C(C(C9=C(CC(CC)CCCC)SC(CC(CC)CCCC)=C9C8=O)=O)=C(C%10=CC=C(C)S%10)S7)S6,117,58.5,2,1,1,CF,DIO,100,100,,,
745,337,2019,8.6,8.4,12,0.61,1.15,a-FTTN-PDI4,5.74,3.64,2.1,O=C(N(C(CCCCCC)CCCCCC)C1=O)C2=CC=C3C4=CC=C5C6=C4C7=C8C3=C2C1=CC8=C(SC(C9=CC%10=C(C=C9C%11=CC%12=C%13C=C%14C%15=C(C%13=C%16C(C%17=CC=C%18C%19=O)=C%18C(C(N%19C(CCCCCC)CCCCCC)=O)=CC%16=C%12S%11)C%17=CC=C%15C(N(C(CCCCCC)CCCCCC)C%14=O)=O)C=C(C%20=CC%21=C(C=C%22C(N(C(CCCCCC)CCCCCC)C%23=O)=O)C%24=C%25C%26=C(C%27=CC%25=C%21S%20)C(C(N(C(CCCCCC)CCCCCC)C%27=O)=O)=CC=C%26C%28=CC=C%23C%22=C%24%28)C(C%29=CC%30=C%31C=C%32C%33=C%34C(C%35=CC=C%36C%37=C%35C(C(C=C%37C(N(C(CCCCCC)CCCCCC)C%36=O)=O)=C%30S%29)=C%34%31)=CC=C%33C(N(C(CCCCCC)CCCCCC)C%32=O)=O)=C%10)=C%38)C%38=C7C=C6C(N(C(CCCCCC)CCCCCC)C5=O)=O,3460.75,P3TEA,5.46,3.56,1.9,FC(C(F)=C(C1=CC=C(S1)C)C2=NSN=C23)=C3C4=CC=C(C5=C(CC(CCCCCC)CCCCCCC)C=C(C6=C(C(OCC(CCCCCCCC)CCCCCCCCC)=O)C=C(C7=C(F)C(F)=C(C8=CC(C(OCC(CCCCCCCC)CCCCCCCCC)=O)=C(C9=CC(CC(CCCCCC)CCCCCCC)=C(C)S9)S8)C%10=NSN=C7%10)S6)S5)S4,207.2,103.5,2.001932367,1,1.5,TMB,ODT,100,110,,,
746,337,2019,7.4,7.2,11.5,0.55,1.15,b-FTTN-PDI4,5.83,3.6,2.23,O=C(N(C(CCCCCC)CCCCCC)C1=O)C2=CC=C3C4=CC=C5C6=C4C7=C8C3=C2C1=CC8=C(SC(C9=CC=C(C%10=CC%11=C%12C=C%13C%14=C(C%12=C%15C(C%16=CC=C%17C%18=O)=C%17C(C(N%18C(CCCCCC)CCCCCC)=O)=CC%15=C%11S%10)C%16=CC=C%14C(N(C(CCCCCC)CCCCCC)C%13=O)=O)C%19=C9C(C%20=CC%21=C%22C=C%23C%24=C%25C(C%26=CC=C%27C%28=C%26C(C(C=C%28C(N(C(CCCCCC)CCCCCC)C%27=O)=O)=C%21S%20)=C%25%22)=CC=C%24C(N(C(CCCCCC)CCCCCC)C%23=O)=O)=CC=C%19C%29=CC%30=C(C=C%31C(N(C(CCCCCC)CCCCCC)C%32=O)=O)C%33=C%34C%35=C(C%36=CC%34=C%30S%29)C(C(N(C(CCCCCC)CCCCCC)C%36=O)=O)=CC=C%35C%37=CC=C%32C%31=C%33%37)=C%38)C%38=C7C=C6C(N(C(CCCCCC)CCCCCC)C5=O)=O,3460.75,P3TEA,5.46,3.56,1.9,FC(C(F)=C(C1=CC=C(S1)C)C2=NSN=C23)=C3C4=CC=C(C5=C(CC(CCCCCC)CCCCCCC)C=C(C6=C(C(OCC(CCCCCCCC)CCCCCCCCC)=O)C=C(C7=C(F)C(F)=C(C8=CC(C(OCC(CCCCCCCC)CCCCCCCCC)=O)=C(C9=CC(CC(CCCCCC)CCCCCCC)=C(C)S9)S8)C%10=NSN=C7%10)S6)S5)S4,207.2,103.5,2.001932367,1,1.5,TMB,ODT,100,110,,,
747,338,2019,9.55,9.12,15.79,0.63,0.93,ITIC-m,5.5,3.9,1.6,CCCCCCC(C=C1)=CC=C1C2(C3=CC=C(CCCCCC)C=C3)C4=CC5=C(C(C6=C5SC7=C6SC(/C=C8C(C(C=CC(C)=C9)=C9C\8=C(C#N)\C#N)=O)=C7)(C%10=CC=C(CCCCCC)C=C%10)C%11=CC=C(CCCCCC)C=C%11)C=C4C%12=C2C(SC(/C=C%13C(C(C=CC(C)=C%14)=C%14C\%13=C(C#N)/C#N)=O)=C%15)=C%15S%12,1456.01,PBDB-T,5.3,3.5,1.8,CC(SC1=C2C3=CC=C(CC(CC)CCCC)S3)=CC1=C(C4=CC=C(CC(CC)CCCC)S4)C5=C2C=C(S5)C6=CC=C(C7=C8C(C(C9=C(CC(CC)CCCC)SC(CC(CC)CCCC)=C9C8=O)=O)=C(C%10=CC=C(C)S%10)S7)S6,117,58.5,2,1,1,CB,NA,NA,100,,,
748,339,2019,12.07,11.87,18.11,0.7152,0.93,a-IT-2OM,5.61,3.92,1.69,CCCCCCC(C=C1)=CC=C1C2(C3=CC=C(CCCCCC)C=C3)C4=CC5=C(C(C6=C5SC7=C6SC(/C=C8C(C(C=C(OC)C(OC)=C9)=C9C\8=C(C#N)\C#N)=O)=C7)(C%10=CC=C(CCCCCC)C=C%10)C%11=CC=C(CCCCCC)C=C%11)C=C4C%12=C2C(SC(/C=C%13C(C(C=CC=C%14)=C%14C\%13=C(C#N)/C#N)=O)=C%15)=C%15S%12,1488.01,PBDB-T,5.21,3.41,1.8,CC(SC1=C2C3=CC=C(CC(CC)CCCC)S3)=CC1=C(C4=CC=C(CC(CC)CCCC)S4)C5=C2C=C(S5)C6=CC=C(C7=C8C(C(C9=C(CC(CC)CCCC)SC(CC(CC)CCCC)=C9C8=O)=O)=C(C%10=CC=C(C)S%10)S7)S6,117,58.5,2,1,1,DCB,DIO,110,100,,,
749,339,2019,10.28,9.97,19.06,0.6884,0.78,a-IT-2F,5.67,4.07,1.6,CCCCCCC(C=C1)=CC=C1C2(C3=CC=C(CCCCCC)C=C3)C4=CC5=C(C(C6=C5SC7=C6SC(/C=C8C(C(C=C(F)C(F)=C9)=C9C\8=C(C#N)\C#N)=O)=C7)(C%10=CC=C(CCCCCC)C=C%10)C%11=CC=C(CCCCCC)C=C%11)C=C4C%12=C2C(SC(/C=C%13C(C(C=CC=C%14)=C%14C\%13=C(C#N)/C#N)=O)=C%15)=C%15S%12,1463.94,PBDB-T,5.21,3.41,1.8,CC(SC1=C2C3=CC=C(CC(CC)CCCC)S3)=CC1=C(C4=CC=C(CC(CC)CCCC)S4)C5=C2C=C(S5)C6=CC=C(C7=C8C(C(C9=C(CC(CC)CCCC)SC(CC(CC)CCCC)=C9C8=O)=O)=C(C%10=CC=C(C)S%10)S7)S6,117,58.5,2,1,1,DCB,DIO,110,,,,
750,339,2019,9.53,9.32,17.24,0.6333,0.87,ITIC,5.61,4.02,1.59,CCCCCCC(C=C1)=CC=C1C2(C3=CC=C(CCCCCC)C=C3)C4=CC5=C(C(C6=C5SC7=C6SC(/C=C8C(C(C=CC=C9)=C9C\8=C(C#N)\C#N)=O)=C7)(C%10=CC=C(CCCCCC)C=C%10)C%11=CC=C(CCCCCC)C=C%11)C=C4C%12=C2C(SC(/C=C%13C(C(C=CC=C%14)=C%14C\%13=C(C#N)/C#N)=O)=C%15)=C%15S%12,1427.96,PBDB-T,5.21,3.41,1.8,CC(SC1=C2C3=CC=C(CC(CC)CCCC)S3)=CC1=C(C4=CC=C(CC(CC)CCCC)S4)C5=C2C=C(S5)C6=CC=C(C7=C8C(C(C9=C(CC(CC)CCCC)SC(CC(CC)CCCC)=C9C8=O)=O)=C(C%10=CC=C(C)S%10)S7)S6,117,58.5,2,1,1,DCB,NA,110,,,,
751,340,2019,11.25,11.08,17.25,0.6704,0.972,DBTTC,5.92,4.03,1.89,O=C1C2=CSC=C2C(/C1=C/C3=CC(C4(C5=CC=C(CC(CCCCCC)CCCC)C=C5)C6=CC=C(CC(CCCCCCC)CCCC)C=C6)=C(C7=C4C=C(C8=C(S9)C=C%10C(C(C%11=C%10SC(/C=C%12C(C%13=CSC=C%13C\%12=C(C#N)\C#N)=O)=C%11)(C%14=CC=C(CC(CCCCCC)CCCC)C=C%14)C%15=CC=C(CC(CCCCCC)CCCC)C=C%15)=C8)C9=C7)S3)=C(C#N)/C#N,1784.65,PBDB-T,5.28,3.48,1.8,CC(SC1=C2C3=CC=C(CC(CC)CCCC)S3)=CC1=C(C4=CC=C(CC(CC)CCCC)S4)C5=C2C=C(S5)C6=CC=C(C7=C8C(C(C9=C(CC(CC)CCCC)SC(CC(CC)CCCC)=C9C8=O)=O)=C(C%10=CC=C(C)S%10)S7)S6,117,58.5,2,1,1,CB,CN/DIO/DPE,NA,100,,,
752,340,2019,9.66,9.43,15.48,0.6222,1.004,DBTIC,5.91,4,1.91,O=C1C2=C(C=CC=C2)C(/C1=C/C3=CC(C4(C5=CC=C(CC(CCCCCC)CCCC)C=C5)C6=CC=C(CC(CCCCCCC)CCCC)C=C6)=C(C7=C4C=C(C8=C(S9)C=C%10C(C(C%11=C%10SC(/C=C%12C(C%13=C(C=CC=C%13)C\%12=C(C#N)\C#N)=O)=C%11)(C%14=CC=C(CC(CCCCCC)CCCC)C=C%14)C%15=CC=C(CC(CCCCCC)CCCC)C=C%15)=C8)C9=C7)S3)=C(C#N)/C#N,1772.61,PBDB-T,5.28,3.48,1.8,CC(SC1=C2C3=CC=C(CC(CC)CCCC)S3)=CC1=C(C4=CC=C(CC(CC)CCCC)S4)C5=C2C=C(S5)C6=CC=C(C7=C8C(C(C9=C(CC(CC)CCCC)SC(CC(CC)CCCC)=C9C8=O)=O)=C(C%10=CC=C(C)S%10)S7)S6,117,58.5,2,1,1,CB,CN/DIO/DPE,NA,100,,,
753,340,2019,6.81,6.62,15.16,0.5627,0.799,DBTIC-2F,5.94,4.08,1.86,O=C1C2=C(C=C(F)C(F)=C2)C(/C1=C/C3=CC(C4(C5=CC=C(CC(CCCCCC)CCCC)C=C5)C6=CC=C(CC(CCCCCCC)CCCC)C=C6)=C(C7=C4C=C(C8=C(S9)C=C%10C(C(C%11=C%10SC(/C=C%12C(C%13=C(C=C(F)C(F)=C%13)C\%12=C(C#N)\C#N)=O)=C%11)(C%14=CC=C(CC(CCCCCC)CCCC)C=C%14)C%15=CC=C(CC(CCCCCC)CCCC)C=C%15)=C8)C9=C7)S3)=C(C#N)/C#N,1844.57,PBDB-T,5.28,3.48,1.8,CC(SC1=C2C3=CC=C(CC(CC)CCCC)S3)=CC1=C(C4=CC=C(CC(CC)CCCC)S4)C5=C2C=C(S5)C6=CC=C(C7=C8C(C(C9=C(CC(CC)CCCC)SC(CC(CC)CCCC)=C9C8=O)=O)=C(C%10=CC=C(C)S%10)S7)S6,117,58.5,2,1,1,CB,NA,NA,100,,,
754,341,2019,9.39,8.95,15.29,0.6265,0.98,IDIC,5.66,3.93,1.73,O=C(C(C=CC=C1)=C1C/2=C(C#N)\C#N)C2=C/C(S3)=CC4=C3C5=C(C4(CCCCCC)CCCCCC)C=C6C(C(CCCCCC)(CCCCCC)C7=C6SC(/C=C8C(C(C=CC=C9)=C9C\8=C(C#N)/C#N)=O)=C7)=C5,1011.4,PBDB-T-SF,5.4,3.6,1.8,CC(SC1=C2C3=CC(F)=C(SCC(CC)CCCC)S3)=CC1=C(C4=CC(F)=C(SCC(CC)CCCC)S4)C5=C2C=C(C6=CC=C(C7=C8C(C(C9=C(CC(CC)CCCC)SC(CC(CC)CCCC)=C9C8=O)=O)=C(C%10=CC=C(C)S%10)S7)S6)S5,58.194,18.348,3.171680837,1,1,CB,NA,NA,,,,
755,341,2019,10.35,9.74,17.42,0.7247,0.82,ID4F,5.72,4.05,1.67,O=C(C(C=C(F)C(F)=C1)=C1C/2=C(C#N)\C#N)C2=C/C(S3)=CC4=C3C5=C(C4(CCCCCC)CCCCCC)C=C6C(C(CCCCCC)(CCCCCC)C7=C6SC(/C=C8C(C(C=C(F)C(F)=C9)=C9C\8=C(C#N)/C#N)=O)=C7)=C5,1083.36,PBDB-T-SF,5.4,3.6,1.8,CC(SC1=C2C3=CC(F)=C(SCC(CC)CCCC)S3)=CC1=C(C4=CC(F)=C(SCC(CC)CCCC)S4)C5=C2C=C(C6=CC=C(C7=C8C(C(C9=C(CC(CC)CCCC)SC(CC(CC)CCCC)=C9C8=O)=O)=C(C%10=CC=C(C)S%10)S7)S6)S5,58.194,18.348,3.171680837,1,1,CB,NA,NA,,,,
756,342,2019,10.99,10.77,16.37,0.713,0.941,ITBTC,5.38,3.78,1.6,CCCCCCC1=CC=C(C2(C(C=C3)=CC=C3CCCCCC)C4=C(C5=C2C=C6C(SC7=C8SC(/C=C9/C(C(C(C=CC=C%10)=C%10S%11)=C%11C9=O)=C(C#N)/C#N)=C7)=C8C(C(C=C%12)=CC=C%12CCCCCC)(C6=C5)C(C=C%13)=CC=C%13CCCCCC)SC%14=C4SC(/C=C%15/C(C(C(C=CC=C%16)=C%16S%17)=C%17C%15=O)=C(C#N)/C#N)=C%14)C=C1,1540.12,PBDB-T,5.33,3.53,1.8,CC(SC1=C2C3=CC=C(CC(CC)CCCC)S3)=CC1=C(C4=CC=C(CC(CC)CCCC)S4)C5=C2C=C(S5)C6=CC=C(C7=C8C(C(C9=C(CC(CC)CCCC)SC(CC(CC)CCCC)=C9C8=O)=O)=C(C%10=CC=C(C)S%10)S7)S6,117,58.5,2,1,1,CB,CN,100,110,,,
757,342,2019,9.53,9.11,16.13,0.658,0.897,ITIC,5.48,3.9,1.58,CCCCCCC(C=C1)=CC=C1C2(C3=CC=C(CCCCCC)C=C3)C4=CC5=C(C(C6=C5SC7=C6SC(/C=C8C(C(C=CC=C9)=C9C\8=C(C#N)\C#N)=O)=C7)(C%10=CC=C(CCCCCC)C=C%10)C%11=CC=C(CCCCCC)C=C%11)C=C4C%12=C2C(SC(/C=C%13C(C(C=CC=C%14)=C%14C\%13=C(C#N)/C#N)=O)=C%15)=C%15S%12,1427.96,PBDB-T,5.33,3.53,1.8,CC(SC1=C2C3=CC=C(CC(CC)CCCC)S3)=CC1=C(C4=CC=C(CC(CC)CCCC)S4)C5=C2C=C(S5)C6=CC=C(C7=C8C(C(C9=C(CC(CC)CCCC)SC(CC(CC)CCCC)=C9C8=O)=O)=C(C%10=CC=C(C)S%10)S7)S6,117,58.5,2,1,1,CB,CN,100,110,,,
758,343,2019,11.35,11.18,18.2,0.7004,0.89,ITIC,5.61,4.02,1.59,CCCCCCC(C=C1)=CC=C1C2(C3=CC=C(CCCCCC)C=C3)C4=CC5=C(C(C6=C5SC7=C6SC(/C=C8C(C(C=CC=C9)=C9C\8=C(C#N)\C#N)=O)=C7)(C%10=CC=C(CCCCCC)C=C%10)C%11=CC=C(CCCCCC)C=C%11)C=C4C%12=C2C(SC(/C=C%13C(C(C=CC=C%14)=C%14C\%13=C(C#N)/C#N)=O)=C%15)=C%15S%12,1427.96,PTAZ-CH,5.29,3.29,2,CC(S1)=C(CC2CCCCC2)C=C1C(C3=NN(CC(CCCCCCCC)CCCCCC)N=C34)=C(F)C(F)=C4C5=CC(CC6CCCCC6)=C(C7=CC8=C(C(C9=CC=C(CC(CC)CCCC)S9)=C%10C=C(SC%10=C8C%11=CC=C(CC(CC)CCCC)S%11)C)S7)S5,174.95,68.61,2.549919837,1,1,CB,NA,NA,,,,
