Repository: lunayuehuang/AI-Powered-Materials-Dataset-Construction

# AI-PowerDatasetConstruction
This is the gitHub for the research work of AI-powered workflow for constructing organic materials databases from literature: integrating Large Language Models

File: data/Nonfullerene_OPV_Abstract.csv (part 10 of 22)
ID,Ref,year,PCE_max(%),PCE_ave(%),Jsc(mA/cm2),FF,Voc(V),Nickname(n),-HOMO_n(eV),-LUMO_n(eV),Eg_n(eV),n(SMILES),M (g/mol),Nickname(p),-HOMO_p(eV),-LUMO_p(eV),Eg_p(eV),p(SMILES),Mw (kg/mol),Mn(kg/mol),PDI,p/n ratio (p),p/n ratio (n),Solvent,Additive,TA (oC),thick (nm),Unnamed: 28,Journal,DOI,Abstract
196,77,2018,10.12,9.75,16.4,0.643,0.96,ITIC,5.51,3.84,1.67,CCCCCCC(C=C1)=CC=C1C2(C3=CC=C(CCCCCC)C=C3)C4=CC5=C(C(C6=C5SC7=C6SC(/C=C8C(C(C=CC=C9)=C9C\8=C(C#N)\C#N)=O)=C7)(C%10=CC=C(CCCCCC)C=C%10)C%11=CC=C(CCCCCC)C=C%11)C=C4C%12=C2C(SC(/C=C%13C(C(C=CC=C%14)=C%14C\%13=C(C#N)/C#N)=O)=C%15)=C%15S%12,1427.96,PBDT-S-2TC,5.47,3.58,1.89,CC(SC1=C2C3=CC=C(SCC(CC)CCCC)S3)=CC1=C(C4=CC=C(SCC(CC)CCCC)S4)C5=C2C=C(S5)C6=CC(C(OCC(CCCC)CCCCCC)=O)=C(C7=CC=C(C)S7)S6,197.6,104.0,1.9,1.0,1.0,TMB,,120,110.0,,Adv. Funct. Mater.,10.1002/adfm.201706517,"Two new wide‐bandgap D–A–π copolymer donor materials, PBDT‐2TC and PBDT‐S‐2TC, based on benzodithiophene and asymmetric bithiophene with one carboxylate (2TC) substituent are synthesized by a facile approach for fullerene‐free organic solar cells (OSCs). The combination of one carboxylate‐substituted thiophene with one thiophene bridge in the backbone substantially reduces the steric hindrance, thereby favoring a planar geometry for efficient charge transport and molecular packing. A reasonable highest‐occupied‐molecular‐orbital energy level in relation to that of the acceptor and balanced hole and electron transport are observed for both polymers. This asymmetric structure unit is flexible and versatile, allowing the absorption, energy levels, and morphology of the blend films to be tailored. Fullerene‐free OSCs based on PBDT‐S‐2TC:ITIC achieve a high power conversion efficiency of 10.12%. More impressively, a successful nonhalogen solvent‐processed solar cell with 9.55% efficiency is also achieved, which is one of the highest values for a fullerene‐free OSC processed using an ecofriendly solvent."
197,78,2018,8.29,8.02,13.75,0.635,0.95,para-TrBRCN,5.98,3.71,2.27,O=C(/C(S/1)=C/C2=CC=C(C(C=C3)=CC4=C3C5=C(C4(CCCC)CCCC)C6=C(C(CCCC)(CCCC)C7=C6C=CC(C8=CC=C(/C=C9S/C(N(CC)C\9=O)=C(C#N)\C#N)C%10=NSN=C8%10)=C7)C%11=C5C(CCCC)(CCCC)C%12=C%11C=CC(C%13=CC=C(/C=C%14S/C(N(CC)C\%14=O)=C(C#N)\C#N)C%15=NSN=C%13%15)=C%12)C%16=NSN=C2%16)N(CC)C1=C(C#N)\C#N,1691.21,PTB7-Th,5.27,3.55,1.72,O=C(OCC(CC)CCCC)C1=C(F)C2=C(C)SC(C3=CC4=C(C(C5=CC=C(CC(CC)CCCC)S5)=C(C=C(C)S6)C6=C4C7=CC=C(CC(CC)CCCC)S7)S3)=C2S1,124.0,72.9,1.7,1.0,1.25,CB,DIO,,100.0,,Adv. Funct. Mater.,10.1002/adfm.201707493,"Two wide bandgap star‐shaped small molecular acceptors, para‐TrBRCN and meta‐TrBRCN, are synthesized for efficient nonfullerene polymer solar cells (PSCs). The tiny structural variation by just changing the linkage positions affects largely the inherent properties of the resulting molecules. Both molecules have a nonplanar 3D structure, which can prevent the excessively aggregation to realize the optimized morphology and ideal domain size in their active blends. Compared to para‐TrBRCN, meta‐TrBRCN exhibits the smaller distortions between the truxene skeleton and the benzothiadiazole units, which would also lead to the enhanced π–π stacking and charge transfer. When blending with PTB7‐Th, high power conversion efficiencies (PCEs) of 10.15% and 8.28% are obtained for meta‐TrBRCN and para‐TrBRCN devices, respectively. To make up the weak absorption of above binary active blend in the longer wavelength region and increase the whole device performance further, low bandgap 3,9‐bis(2‐methylene‐(3‐(1,1‐dicyanomethylene)‐indanone)‐5,5,11,11‐tetrakis(4‐hexylthienyl)‐dithieno[2,3‐d:2′,3′‐d′]‐s‐indaceno[1,2‐b:5,6‐b′]‐dithiophene (ITIC‐Th) is added as the second acceptor material to fabricate ternary blend PSCs. After adding 20 wt% of ITIC‐Th, the resulting devices exhibit the well‐balanced optical absorption and fine‐tuned morphology, giving rise to the significantly improved PCE of 11.40% with much higher J sc of 18.25 mA cm−2 and fill factor of 70.2%."
198,78,2018,10.15,9.92,16.75,0.645,0.94,meta-TrBRCN,5.95,3.73,2.22,CCCCC(C1=C2C=C(C3=CC=C(/C=C4S/C(N(CC)C\4=O)=C(C#N)\C#N)C5=NSN=C35)C=C1)(CCCC)C6=C2C(C(CCCC)(CCCC)C7=C8C=C(C9=CC=C(/C=C%10S/C(N(CC)C\%10=O)=C(C#N)\C#N)C%11=NSN=C9%11)C=C7)=C8C(C%12(CCCC)CCCC)=C6C%13=C%12C=CC(C%14=CC=C(/C=C%15S/C(N(CC)C\%15=O)=C(C#N)\C#N)C%16=NSN=C%14%16)=C%13,1691.21,PTB7-Th,5.27,3.55,1.72,O=C(OCC(CC)CCCC)C1=C(F)C2=C(C)SC(C3=CC4=C(C(C5=CC=C(CC(CC)CCCC)S5)=C(C=C(C)S6)C6=C4C7=CC=C(CC(CC)CCCC)S7)S3)=C2S1,124.0,72.9,1.7,1.0,1.25,CB,DIO,,100.0,,Adv. Funct. Mater.,10.1002/adfm.201707493,"Two wide bandgap star‐shaped small molecular acceptors, para‐TrBRCN and meta‐TrBRCN, are synthesized for efficient nonfullerene polymer solar cells (PSCs). The tiny structural variation by just changing the linkage positions affects largely the inherent properties of the resulting molecules. Both molecules have a nonplanar 3D structure, which can prevent the excessively aggregation to realize the optimized morphology and ideal domain size in their active blends. Compared to para‐TrBRCN, meta‐TrBRCN exhibits the smaller distortions between the truxene skeleton and the benzothiadiazole units, which would also lead to the enhanced π–π stacking and charge transfer. When blending with PTB7‐Th, high power conversion efficiencies (PCEs) of 10.15% and 8.28% are obtained for meta‐TrBRCN and para‐TrBRCN devices, respectively. To make up the weak absorption of above binary active blend in the longer wavelength region and increase the whole device performance further, low bandgap 3,9‐bis(2‐methylene‐(3‐(1,1‐dicyanomethylene)‐indanone)‐5,5,11,11‐tetrakis(4‐hexylthienyl)‐dithieno[2,3‐d:2′,3′‐d′]‐s‐indaceno[1,2‐b:5,6‐b′]‐dithiophene (ITIC‐Th) is added as the second acceptor material to fabricate ternary blend PSCs. After adding 20 wt% of ITIC‐Th, the resulting devices exhibit the well‐balanced optical absorption and fine‐tuned morphology, giving rise to the significantly improved PCE of 11.40% with much higher J sc of 18.25 mA cm−2 and fill factor of 70.2%."
199,79,2011,1.7,1.7,3.9,0.4,1.1,D99'BF,5.3,3.12,2.18,COC1=CC(C2C3C=CC(OC)=C2)=C(/C3=C4C(C=C(C=CC=C5)C5=C6)=C6C7=C/4C=C8C(C=CC=C8)=C7)C=C1,490.6,P3HT,4.9,3.0,1.9,CC1=CC(CCCCCC)=C(C)S1,21.1,11.6,1.82,1.0,1.5,DCB,,,100.0,,Adv. Mater.,10.1002/adma.201003768,"e 99BF 99BF(.) Power conversion effi ciencies (PCEs) (in response to solar AM1.5 radiation) as high as 6–8% have been reported for bulk heterojunction (BHJ) polymer solar cells. [ 1 , 2 ] In order to attain PCEs over 10%, BHJ materials capable of generating larger open circuit voltage (V oc ) are required. [ 3 , 4 ] One approach to increase V oc is to develop low-bandgap semiconducting polymers with deeper highest occupied molecular orbital (HOMO) energies. An alternative approach is to develop new electron acceptors with higher lowest unoccupied molecular orbital (LUMO) energies. The pathway to low-bandgap semiconducting polymers with deeper HOMOs is well understood, and BHJ solar cells fabricated by semiconducting polymers with deeper HOMOs have successfully exhibited larger V oc . [ 5 ] However, the discovery of new (non-fullerene) electron acceptors with higher LUMOs remains undeveloped. [ 6 ]"
200,80,2012,1.86,1.86,4.4,0.56,0.76,FFI-1,6.1,3.5,2.6,O=C1N(CCCCCCCC)C(C2=C1C(C3=CC=CS3)=C(C4=C5C6=CC=CC5=C(C#N)C=C4)C6=C2C7=CC=CS7)=O,572.74,P3HT,4.9,3.0,1.9,CC1=CC(CCCCCC)=C(C)S1,21.1,11.6,1.82,1.0,2.0,DCB,,100,,,Adv. Mater.,10.1002/adma.201103927,"A novel n-type small molecule FFI-1 was synthesized as the electron acceptor to replace PCBM in solution-processed organic BHJ solar cells. Its LUMO level (around -3.5 eV) both matches the work function of the cathode and increases V(OC) of the devices, making it a promising acceptor candidate. With P3HT: FFI-1 (1:2 w/w) as active layer and LiF/Al as the cathode, the best power conversion efficiency (PCE) reaches 1.86%."
201,81,2014,3.32,3.22,11.97,0.336,0.87,S(TPA-PDI),5.4,3.7,1.7,O=C(N(CC(CC)CCCC)C1=O)C2=CC(C3=CC(N(C4=CC=C(C5=C(C6=CC=C(C7=O)C8C6=C9C=CC8C(N7CC(CC)CCCC)=O)C(C9=CC=C%10C(N(CC(CC)CCCC)C%11=O)=O)=C%10C%11=C5)C=C4)C%12=CC=C(C(C=C%13C(N(CC(CC)CCCC)C%14=O)=O)=C%15C%16=C%13C%14=CC=C%16C%17=CC=C(C%18=O)C%19C%17=C%15C=CC%19C(N%18CC(CC)CCCC)=O)C=C%12)=CC=C3)=C(C%20=C%21C=CC1C%202)C%22=CC=C%23C%24=C%22C%21=CC=C%24C(N(CC(CC)CCCC)C%23=O)=O,2089.68,PBDTTT-C-T,5.11,3.25,1.86,O=C(C1=CC2=C(SC(C3=CC4=C(S3)C(C5=CC=C(S5)CC(CCCC)CC)=C6C=C(SC6=C4C7=CC=C(S7)CC(CCCC)CC)C)=C2S1)C)CC(CC)CCCC,56.0,20.0,2.8,1.0,1.0,CB,DIO,,100.0,,Adv. Mater.,10.1002/adma.201400525,A novel nonplanar star-shaped perylene diimide acceptor with a triphenylamine core (S(TPA-PDI)) is explored and applied in solution-processed organic solar cells. These solar cells exhibit an encouraging power conversion efficiency of up to 3.32%.
202,82,2014,1.39,1.32,2.8,0.6,0.82,Zn(ADP)2,5.5,3.68,1.82,C12=C(C3=CC=CC=C3)C=C(C4=CC=CC=C4)N1[Zn]5(N6C(C7=CC=CC=C7)=CC(C8=CC=CC=C8)=C6N=C9[N]5=C(C%10=CC=CC=C%10)C=C9C%11=CC=CC=C%11)[N]%12=C(C%13=CC=CC=C%13)C=C(C%14=CC=CC=C%14)C%12=N2,962.48,P3HT,4.9,3.0,1.9,CC1=CC(CCCCCC)=C(C)S1,21.1,11.6,1.82,1.0,0.7,DCB,,100,90.0,,Adv. Mater.,10.1002/adma.201400647,"The effectiveness of new a electron acceptor for organic solar cells is demonstrated. The acceptor is a homoleptic zinc(II) complex of 2,6-diphenylethynyl-1,3,7,9-tetraphenylazadipyrromethene. The high power-conversion efficiency obtained is attributed to the acceptor's 3D structure, which prevents crystallization and promotes a favourable nanoscale morphology, its high Voc , and its ability to contribute to light harvesting at 600-800 nm."
203,82,2014,4.1,3.9,9.1,0.59,0.77,Zn(WS3)2,5.6,3.85,1.75,C12=C(C3=CC=CC=C3)C(C#CC4=CC=CC=C4)=C(C5=CC=CC=C5)N1[Zn]6(N7C(C8=CC=CC=C8)=C(C#CC9=CC=CC=C9)C(C%10=CC=CC=C%10)=C7N=C%11[N]6=C(C%12=CC=CC=C%12)C(C#CC%13=CC=CC=C%13)=C%11C%14=CC=CC=C%14)[N]%15=C(C%16=CC=CC=C%16)C(C#CC%17=CC=CC=C%17)=C(C%18=CC=CC=C%18)C%15=N2,1362.96,P3HT,4.9,3.0,1.9,CC1=CC(CCCCCC)=C(C)S1,21.1,11.6,1.82,1.0,0.7,DCB,,100,90.0,,Adv. Mater.,10.1002/adma.201400647,"The effectiveness of new a electron acceptor for organic solar cells is demonstrated. The acceptor is a homoleptic zinc(II) complex of 2,6-diphenylethynyl-1,3,7,9-tetraphenylazadipyrromethene. The high power-conversion efficiency obtained is attributed to the acceptor's 3D structure, which prevents crystallization and promotes a favourable nanoscale morphology, its high Voc , and its ability to contribute to light harvesting at 600-800 nm."
204,83,2015,6.8,6.58,14.21,0.591,0.81,ITIC,5.48,3.83,1.65,CCCCCCC(C=C1)=CC=C1C2(C3=CC=C(CCCCCC)C=C3)C4=CC5=C(C(C6=C5SC7=C6SC(/C=C8C(C(C=CC=C9)=C9C\8=C(C#N)\C#N)=O)=C7)(C%10=CC=C(CCCCCC)C=C%10)C%11=CC=C(CCCCCC)C=C%11)C=C4C%12=C2C(SC(/C=C%13C(C(C=CC=C%14)=C%14C\%13=C(C#N)/C#N)=O)=C%15)=C%15S%12,1427.96,PTB7-Th,5.2,3.59,1.61,O=C(OCC(CC)CCCC)C1=C(F)C2=C(C)SC(C3=CC4=C(C(C5=CC=C(CC(CC)CCCC)S5)=C(C=C(C)S6)C6=C4C7=CC=C(CC(CC)CCCC)S7)S3)=C2S1,124.0,72.9,1.7,1.0,1.3,CF,,,,,Adv. Mater.,10.1002/adma.201404317,"A novel non-fullerene electron acceptor (ITIC) that overcomes some of the shortcomings of fullerene acceptors, for example, weak absorption in the visible spectral region and limited energy-level variability, is designed and synthesized. Fullerene-free polymer solar cells (PSCs) based on the ITIC acceptor are demonstrated to exhibit power conversion efficiencies of up to 6.8%, a record for fullerene-free PSCs."
205,84,2015,6.37,6.18,12.56,0.55,0.92,DBFI-S,5.74,3.7,2.04,O=C(N(CC(CCCCCCCCCC)CCCCCCCCCCCC)C1=O)C2=C(C1=CC=C3C4=NC5=C(C6=CC=C(C(C7=N8)=C9N=C(C%10=CC=C%11C(N(C%12=O)CC(CCCCCCCCCCCC)CCCCCCCCCC)=O)C(C%13=C%10C%11=C%12C=C%13)=NC9=C(C7=NC(C%14=C%15C%16=C%17C=C%14)=C8C%15=CC=C%16C(N(C%17=O)CC(CCCCCCCCCCCC)CCCCCCCCCC)=O)C%18=CC=CC=C%18)[Se]6)C%19=NC%20=C%21C%22=C%23C(C%24=CC=C%23%20)=C(C(N(CC(CCCCCCCCCC)CCCCCCCCCCCC)C%24=O)=O)C=C%22)C3=C(C4=NC5=C(C%25=CC=CC=C%25)C%19=N%21)C=C2,2762.81,PSEHTT,5.1,3.3,1.8,CC1=CC(CC(CC)CCCC)=C(C2=NC(SC(C3=C(CC(CCCC)CC)C=C(C4=CC([Si](CC(CC)CCCC)(CC(CCCC)CC)C5=C6SC(C)=C5)=C6S4)S3)=N7)=C7S2)S1,132.21,33.9,3.9,1.0,0.5,CB,DIO,,,,Adv. Mater.,10.1002/adma.201500577,"Arylene linkers in a series of new tetraaza-benzodifluoranthene diimide dimers enable tuning of the 3D molecular structure of nonfullerene electron acceptors, facilitating observation of dramatic variation of the power conversion efficiency from 2.6% to 6.4% as the twist angle between the monomeric building blocks in the dimer is varied."
206,84,2015,2.61,2.36,5.61,0.57,0.82,DBFI-DMT,5.82,3.66,2.16,O=C(N(CC(CCCCCCCCCC)CCCCCCCCCCCC)C1=O)C2=C(C1=CC=C3C4=NC5=C(C6=C(C)C(C)=C(C(C7=N8)=C9N=C(C%10=CC=C%11C(N(C%12=O)CC(CCCCCCCCCCCC)CCCCCCCCCC)=O)C(C%13=C%10C%11=C%12C=C%13)=NC9=C(C7=NC(C%14=C%15C%16=C%17C=C%14)=C8C%15=CC=C%16C(N(C%17=O)CC(CCCCCCCCCCCC)CCCCCCCCCC)=O)C%18=CC=CC=C%18)S6)C%19=NC%20=C%21C%22=C%23C(C%24=CC=C%23%20)=C(C(N(CC(CCCCCCCCCC)CCCCCCCCCCCC)C%24=O)=O)C=C%22)C3=C(C4=NC5=C(C%25=CC=CC=C%25)C%19=N%21)C=C2,2743.96,PSEHTT,5.1,3.3,1.8,CC1=CC(CC(CC)CCCC)=C(C2=NC(SC(C3=C(CC(CCCC)CC)C=C(C4=CC([Si](CC(CC)CCCC)(CC(CCCC)CC)C5=C6SC(C)=C5)=C6S4)S3)=N7)=C7S2)S1,132.21,33.9,3.9,1.0,0.5,CB,DIO,,,,Adv. Mater.,10.1002/adma.201500577,"Arylene linkers in a series of new tetraaza-benzodifluoranthene diimide dimers enable tuning of the 3D molecular structure of nonfullerene electron acceptors, facilitating observation of dramatic variation of the power conversion efficiency from 2.6% to 6.4% as the twist angle between the monomeric building blocks in the dimer is varied."
207,84,2015,3.94,3.8,8.33,0.51,0.94,DBFI-MTT,5.76,3.67,2.09,O=C(N(CC(CCCCCCCCCC)CCCCCCCCCCCC)C1=O)C2=C(C1=CC=C3C4=NC5=C(C6=C(C)C(SC(C(C7=N8)=C9N=C(C%10=CC=C%11C(N(C%12=O)CC(CCCCCCCCCCCC)CCCCCCCCCC)=O)C(C%13=C%10C%11=C%12C=C%13)=NC9=C(C7=NC(C%14=C%15C%16=C%17C=C%14)=C8C%15=CC=C%16C(N(C%17=O)CC(CCCCCCCCCCCC)CCCCCCCCCC)=O)C%18=CC=CC=C%18)=C%19C)=C%19S6)C%20=NC%21=C%22C%23=C%24C(C%25=CC=C%24%21)=C(C(N(CC(CCCCCCCCCC)CCCCCCCCCCCC)C%25=O)=O)C=C%23)C3=C(C4=NC5=C(C%26=CC=CC=C%26)C%20=N%22)C=C2,2800.04,PSEHTT,5.1,3.3,1.8,CC1=CC(CC(CC)CCCC)=C(C2=NC(SC(C3=C(CC(CCCC)CC)C=C(C4=CC([Si](CC(CC)CCCC)(CC(CCCC)CC)C5=C6SC(C)=C5)=C6S4)S3)=N7)=C7S2)S1,132.21,33.9,3.9,1.0,0.5,CB,,175,,,Adv. Mater.,10.1002/adma.201500577,"Arylene linkers in a series of new tetraaza-benzodifluoranthene diimide dimers enable tuning of the 3D molecular structure of nonfullerene electron acceptors, facilitating observation of dramatic variation of the power conversion efficiency from 2.6% to 6.4% as the twist angle between the monomeric building blocks in the dimer is varied."
208,85,2015,7.3,7.0,12.2,0.59,0.998,IEIC,5.45,3.88,1.57,CCCCCCC(C=C1)=CC=C1C(C2=C3SC(C4=C(CC(CC)CCCC)C=C(/C=C5C(C(C=CC=C6)=C6C\5=C(C#N)\C#N)=O)S4)=C2)(C7=CC=C(CCCCCC)C=C7)C8=C3C=C(C(C9=C%10SC(C(S%11)=C(C=C%11/C=C%12/C(C%13=C(C%12=O)C=CC=C%13)=C(C#N)/C#N)CC(CC)CCCC)=C9)(C%14=CC=C(CCCCCC)C=C%14)C%15=CC=C(CCCCCC)C=C%15)C%10=C8,1704.46,PffT2-FTAZ-2DT,5.28,3.37,1.91,CC1=C(C=C(S1)C2=C(C(F)=C(C3=NN(CCC)N=C32)C4=CC(CC(CCCCCCCCCC)CCCCCCCCCCCC)=C(S4)C5=CC(F)=C(S5)C6=C(F)C=C(S6)C)F)CC(CCCCCCCCCCCC)CCCCCCCCCC,168.0,92.0,1.83,1.0,1.5,CB,,90,,,Adv. Mater.,10.1002/adma.201502775,A 7.3% efficiency non-fullerene polymer solar cell is realized by combining a large-bandgap polymer PffT2-FTAZ-2DT with a small-bandgap acceptor IEIC. The complementary absorption of donor polymer and small-molecule acceptor is responsible for the high-performance of the solar-cell device. This work provides important guidance to improve the performance of non-fullerene polymer solar cells.
209,86,2016,5.27,5.11,11.03,0.511,0.93,SF-PDI4,5.97,3.78,2.19,O=C(N(C(CCCCCC)CCCCCC)C1=O)C2=CC(C3=CC(C45C(C=C(C6=C(C7=C8C=CC9C7C(C(N(C(CCCCC)CCCCC)C9=O)=O)=C6)C%10=CC=C%11C%12=C%10C8=CC=C%12C(N(C(CCCCCC)CCCCCC)C%11=O)=O)C=C%13)C%13C%14=C4C=C(C%15=C(C%16=CC=C(C%17=O)C%18C%16=C%19C=CC%18C(N%17C(CCCCCC)CCCCCC)=O)C(C%19=CC=C%20C(N(C(CCCCCC)CCCCCC)C%21=O)=O)=C%20C%21=C%15)C=C%14)=C(C%22C5C=CC(C(C=C%23C(N(C(CCCCCC)CCCCCC)C%24=O)=O)=C%25C%26=C%23C%24=CC=C%26C%27=CC=C(C%28=O)C%29C%27=C%25C=CC%29C(N%28C(CCCCCC)CCCCCC)=O)=C%22)C=C3)=C(C%30=C%31C=CC1C%302)C%32=CC=C%33C%34=C%32C%31=CC=C%34C(N(C(CCCCCC)CCCCCC)C%33=O)=O,3312.61,PffBT4T-2DT,5.37,3.5,1.87,CC1=C(C=C(S1)C2=C(C(F)=C(C3=NSN=C32)C4=CC(CC(CCCCCCCCCC)CCCCCCCCCCCC)=C(S4)C5=CC=C(S5)C6=CC=C(S6)C)F)CC(CCCCCCCCCCCC)CCCCCCCCCC,140.0,70.0,2.0,1.0,0.8,CB,DIO,,,,Adv. Mater.,10.1002/adma.201504010,"A new 3D nonfullerene small-molecule acceptor is reported. The 3D interlocking geometry of the small-molecule acceptor enables uniform molecular conformation and strong intermolecular connectivity, facilitating favorable nanoscale phase separation and electron charge transfer. By employing both a novel polymer donor and a nonfullerene small-molecule acceptor in the solution-processed organic solar cells, a high-power conversion efficiency of close to 6% is demonstrated."
210,86,2016,5.98,5.82,12.02,0.542,0.9,SF-PDI4,5.97,3.78,2.19,O=C(N(C(CCCCCC)CCCCCC)C1=O)C2=CC(C3=CC(C45C(C=C(C6=C(C7=C8C=CC9C7C(C(N(C(CCCCC)CCCCC)C9=O)=O)=C6)C%10=CC=C%11C%12=C%10C8=CC=C%12C(N(C(CCCCCC)CCCCCC)C%11=O)=O)C=C%13)C%13C%14=C4C=C(C%15=C(C%16=CC=C(C%17=O)C%18C%16=C%19C=CC%18C(N%17C(CCCCCC)CCCCCC)=O)C(C%19=CC=C%20C(N(C(CCCCCC)CCCCCC)C%21=O)=O)=C%20C%21=C%15)C=C%14)=C(C%22C5C=CC(C(C=C%23C(N(C(CCCCCC)CCCCCC)C%24=O)=O)=C%25C%26=C%23C%24=CC=C%26C%27=CC=C(C%28=O)C%29C%27=C%25C=CC%29C(N%28C(CCCCCC)CCCCCC)=O)=C%22)C=C3)=C(C%30=C%31C=CC1C%302)C%32=CC=C%33C%34=C%32C%31=CC=C%34C(N(C(CCCCCC)CCCCCC)C%33=O)=O,3312.61,PV4T2FBT,5.27,3.51,1.76,CC1=C(CC(CCCCCCCCCC)CCCCCCCCCCCC)C=C(C2=C(F)C(F)=C(C3=CC(CC(CCCCCCCCCCCC)CCCCCCCCCC)=C(C4=CC=C(/C=C/C5=CC=C(C)S5)S4)S3)C6=NSN=C62)S1,140.0,70.0,2.0,1.0,0.8,CB,DIO,,,,Adv. Mater.,10.1002/adma.201504010,"A new 3D nonfullerene small-molecule acceptor is reported. The 3D interlocking geometry of the small-molecule acceptor enables uniform molecular conformation and strong intermolecular connectivity, facilitating favorable nanoscale phase separation and electron charge transfer. By employing both a novel polymer donor and a nonfullerene small-molecule acceptor in the solution-processed organic solar cells, a high-power conversion efficiency of close to 6% is demonstrated."
211,87,2016,8.1,7.85,13.82,0.63,0.93,DBFI-EDOT,5.76,3.65,2.11,O=C(N(CC(CCCCCCCCCC)CCCCCCCCCCCC)C1=O)C2=C(C1=CC=C3C4=NC5=C(C6=C(OCCO7)C7=C(C(C8=N9)=C%10N=C(C%11=CC=C%12C(N(C%13=O)CC(CCCCCCCCCCCC)CCCCCCCCCC)=O)C(C%14=C%11C%12=C%13C=C%14)=NC%10=C(C8=NC(C%15=C%16C%17=C%18C=C%15)=C9C%16=CC=C%17C(N(C%18=O)CC(CCCCCCCCCCCC)CCCCCCCCCC)=O)C%19=CC=CC=C%19)S6)C%20=NC%21=C%22C%23=C%24C(C%25=CC=C%24%21)=C(C(N(CC(CCCCCCCCCC)CCCCCCCCCCCC)C%25=O)=O)C=C%23)C3=C(C4=NC5=C(C%26=CC=CC=C%26)C%20=N%22)C=C2,2773.94,PSEHTT,5.1,3.3,1.8,CC1=CC(CC(CC)CCCC)=C(C2=NC(SC(C3=C(CC(CCCC)CC)C=C(C4=CC([Si](CC(CC)CCCC)(CC(CCCC)CC)C5=C6SC(C)=C5)=C6S4)S3)=N7)=C7S2)S1,132.21,33.9,3.9,1.0,0.5,CB,,175,110.0,,Adv. Mater.,10.1002/adma.201503801,"Fullerene-free and processing additive-free 8.5% efficient polymer solar cells are achieved by using a new 3,4-ethylenedioxythiophene-linked arylene diimide dimer with a 76° twist angle. The devices combine high (78-83%) external quantum efficiency with high (0.91-0.95 V) photovoltages and thus have relatively low optical bandgap energy loss."
212,87,2016,6.7,6.42,13.99,0.51,0.95,DBFI-EDOT,5.76,3.65,2.11,O=C(N(CC(CCCCCCCCCC)CCCCCCCCCCCC)C1=O)C2=C(C1=CC=C3C4=NC5=C(C6=C(OCCO7)C7=C(C(C8=N9)=C%10N=C(C%11=CC=C%12C(N(C%13=O)CC(CCCCCCCCCCCC)CCCCCCCCCC)=O)C(C%14=C%11C%12=C%13C=C%14)=NC%10=C(C8=NC(C%15=C%16C%17=C%18C=C%15)=C9C%16=CC=C%17C(N(C%18=O)CC(CCCCCCCCCCCC)CCCCCCCCCC)=O)C%19=CC=CC=C%19)S6)C%20=NC%21=C%22C%23=C%24C(C%25=CC=C%24%21)=C(C(N(CC(CCCCCCCCCC)CCCCCCCCCCCC)C%25=O)=O)C=C%23)C3=C(C4=NC5=C(C%26=CC=CC=C%26)C%20=N%22)C=C2,2773.94,PTB7-Th,5.2,3.59,1.61,O=C(OCC(CC)CCCC)C1=C(F)C2=C(C)SC(C3=CC4=C(C(C5=CC=C(CC(CC)CCCC)S5)=C(C=C(C)S6)C6=C4C7=CC=C(CC(CC)CCCC)S7)S3)=C2S1,124.0,72.9,1.7,1.0,0.4,CB,,175,110.0,,Adv. Mater.,10.1002/adma.201503801,"Fullerene-free and processing additive-free 8.5% efficient polymer solar cells are achieved by using a new 3,4-ethylenedioxythiophene-linked arylene diimide dimer with a 76° twist angle. The devices combine high (78-83%) external quantum efficiency with high (0.91-0.95 V) photovoltages and thus have relatively low optical bandgap energy loss."
213,88,2016,7.64,7.5,11.88,0.63,1.03,NIDCS-HO,5.79,3.75,2.04,O=C(N(CC(CC)CCCC)C1=O)C2=CC=CC3=C2C1=CC=C3C4=CC=C(/C(C#N)=C/C5=C(OCCCCCC)C=C(/C=C(C#N)/C(S6)=CC=C6C7=CC=C8C9=C7C=CC=C9C(N(CC(CC)CCCC)C8=O)=O)C(OCCCCCC)=C5)S4,1159.56,PPDT2FBT,5.43,3.67,1.76,FC(C(F)=C(C1=NSN=C12)C)=C2C(S3)=CC=C3C4=C(OCC(CCCCCC)CCCCCCCC)C=C(C5=CC=C(C)S5)C(OCC(CCCCCC)CCCCCCCC)=C4,100.8,48.0,2.1,1.0,0.4,CF,,90,,,Adv. Mater.,10.1002/adma.201504091,"A well-organized donor-acceptor crystalline structure is examined for high -performance nonfullerene solar cells. By thermal annealing, nanoscale structures of both donor and acceptor domains are successfully modulated, followed by -significant changes in the resulting -photovoltaic characteristics. When annealed at 90 °C, a maximum power conversion efficiency of 7.64% with a -remarkable open-circuit voltage of 1.03 V is obtained."
214,89,2016,11.21,10.68,16.81,0.742,0.899,ITIC,5.51,3.78,1.73,CCCCCCC(C=C1)=CC=C1C2(C3=CC=C(CCCCCC)C=C3)C4=CC5=C(C(C6=C5SC7=C6SC(/C=C8C(C(C=CC=C9)=C9C\8=C(C#N)\C#N)=O)=C7)(C%10=CC=C(CCCCCC)C=C%10)C%11=CC=C(CCCCCC)C=C%11)C=C4C%12=C2C(SC(/C=C%13C(C(C=CC=C%14)=C%14C\%13=C(C#N)/C#N)=O)=C%15)=C%15S%12,1427.96,PBDB-T,5.33,3.53,1.8,CC(SC1=C2C3=CC=C(CC(CC)CCCC)S3)=CC1=C(C4=CC=C(CC(CC)CCCC)S4)C5=C2C=C(S5)C6=CC=C(C7=C8C(C(C9=C(CC(CC)CCCC)SC(CC(CC)CCCC)=C9C8=O)=O)=C(C%10=CC=C(C)S%10)S7)S6,117.0,58.5,2.0,1.0,1.0,CB,DIO,,100.0,,Adv. Mater.,10.1002/adma.201600281,"A nonfullerene-based polymer solar cell (PSC) that significantly outperforms fullerene-based PSCs with respect to the power-conversion efficiency is demonstrated for the first time. An efficiency of >11%, which is among the top values in the PSC field, and excellent thermal stability is obtained using PBDB-T and ITIC as donor and acceptor, respectively."
215,90,2016,9.26,9.07,16.47,0.69,0.82,ITIC,5.48,3.83,1.65,CCCCCCC(C=C1)=CC=C1C2(C3=CC=C(CCCCCC)C=C3)C4=CC5=C(C(C6=C5SC7=C6SC(/C=C8C(C(C=CC=C9)=C9C\8=C(C#N)\C#N)=O)=C7)(C%10=CC=C(CCCCCC)C=C%10)C%11=CC=C(CCCCCC)C=C%11)C=C4C%12=C2C(SC(/C=C%13C(C(C=CC=C%14)=C%14C\%13=C(C#N)/C#N)=O)=C%15)=C%15S%12,1427.96,J50,5.13,3.16,1.97,CC1=CC(C(S1)=C2C3=CC=C(CC(CCCCCC)CCCCCCCC)S3)=C(C4=C2C=C(C5=CC=C(C6=CC=C(C7=CC=C(C)S7)C8=NN(CCCCCCCC)N=C68)S5)S4)C9=CC=C(CC(CCCCCC)CCCCCCCC)S9,140.0,70.0,2.0,1.0,2.0,CF,,150,,,Adv. Mater.,10.1002/adma.201601595,A nonfullerene polymer solar cell with a high efficiency of 9.26% is realized by using benzodithiophene-alt-fluorobenzotriazole copolymer J51 as a medium-bandgap polymer donor and the low-bandgap organic semiconductor ITIC with high extinction coefficients as the acceptor.
216,90,2016,4.8,4.61,12.93,0.53,0.71,ITIC,5.48,3.83,1.65,CCCCCCC(C=C1)=CC=C1C2(C3=CC=C(CCCCCC)C=C3)C4=CC5=C(C(C6=C5SC7=C6SC(/C=C8C(C(C=CC=C9)=C9C\8=C(C#N)\C#N)=O)=C7)(C%10=CC=C(CCCCCC)C=C%10)C%11=CC=C(CCCCCC)C=C%11)C=C4C%12=C2C(SC(/C=C%13C(C(C=CC=C%14)=C%14C\%13=C(C#N)/C#N)=O)=C%15)=C%15S%12,1427.96,J51,5.26,3.08,2.18,CC1=CC(C(S1)=C2C3=CC=C(CC(CCCCCC)CCCCCCCC)S3)=C(C4=C2C=C(C5=CC=C(C6=C(F)C(F)=C(C7=CC=C(C)S7)C8=NN(CCCCCCCC)N=C68)S5)S4)C9=CC=C(CC(CCCCCC)CCCCCCCC)S9,140.0,70.0,2.0,1.0,2.0,CF,,150,,,Adv. Mater.,10.1002/adma.201601595,A nonfullerene polymer solar cell with a high efficiency of 9.26% is realized by using benzodithiophene-alt-fluorobenzotriazole copolymer J51 as a medium-bandgap polymer donor and the low-bandgap organic semiconductor ITIC with high extinction coefficients as the acceptor.
217,91,2016,12.05,11.48,17.44,0.735,0.94,IT-M,5.58,3.98,1.6,CCCCCCC(C=C1)=CC=C1C2(C3=CC=C(CCCCCC)C=C3)C4=CC5=C(C(C6=C5SC7=C6SC(/C=C8C(C(C=CC(C)=C9)=C9C\8=C(C#N)\C#N)=O)=C7)(C%10=CC=C(CCCCCC)C=C%10)C%11=CC=C(CCCCCC)C=C%11)C=C4C%12=C2C(SC(/C=C%13C(C(C=CC(C)=C%14)=C%14C\%13=C(C#N)/C#N)=O)=C%15)=C%15S%12,1456.01,PBDB-T,5.33,3.53,1.8,CC(SC1=C2C3=CC=C(CC(CC)CCCC)S3)=CC1=C(C4=CC=C(CC(CC)CCCC)S4)C5=C2C=C(S5)C6=CC=C(C7=C8C(C(C9=C(CC(CC)CCCC)SC(CC(CC)CCCC)=C9C8=O)=O)=C(C%10=CC=C(C)S%10)S7)S6,117.0,58.5,2.0,1.0,1.0,CB,DIO,160,,,Adv. Mater.,10.1002/adma.201602776,"Fine energy-level modulations of small-molecule acceptors (SMAs) are realized via subtle chemical modifications on strong electron-withdrawing end-groups. The two new SMAs (IT-M and IT-DM) end-capped by methyl-modified dicycanovinylindan-1-one exhibit upshifted lowest unoccupied molecular orbital (LUMO) levels, and hence higher open-circuit voltages can be observed in the corresponding devices. Finally, a top power conversion efficiency of 12.05% is achieved."
218,91,2016,11.29,10.79,16.48,0.706,0.97,IT-DM,5.56,3.93,1.63,CCCCCCC(C=C1)=CC=C1C2(C3=CC=C(CCCCCC)C=C3)C4=CC5=C(C(C6=C5SC7=C6SC(/C=C8C(C(C=C(C)C(C)=C9)=C9C\8=C(C#N)\C#N)=O)=C7)(C%10=CC=C(CCCCCC)C=C%10)C%11=CC=C(CCCCCC)C=C%11)C=C4C%12=C2C(SC(/C=C%13C(C(C=C(C)C(C)=C%14)=C%14C\%13=C(C#N)/C#N)=O)=C%15)=C%15S%12,1484.06,PBDB-T,5.33,3.53,1.8,CC(SC1=C2C3=CC=C(CC(CC)CCCC)S3)=CC1=C(C4=CC=C(CC(CC)CCCC)S4)C5=C2C=C(S5)C6=CC=C(C7=C8C(C(C9=C(CC(CC)CCCC)SC(CC(CC)CCCC)=C9C8=O)=O)=C(C%10=CC=C(C)S%10)S7)S6,117.0,58.5,2.0,1.0,1.0,CB,DIO,160,,,Adv. Mater.,10.1002/adma.201602776,"Fine energy-level modulations of small-molecule acceptors (SMAs) are realized via subtle chemical modifications on strong electron-withdrawing end-groups. The two new SMAs (IT-M and IT-DM) end-capped by methyl-modified dicycanovinylindan-1-one exhibit upshifted lowest unoccupied molecular orbital (LUMO) levels, and hence higher open-circuit voltages can be observed in the corresponding devices. Finally, a top power conversion efficiency of 12.05% is achieved."
219,92,2016,7.72,7.66,13.0,0.63,0.925,ITIC,5.51,3.78,1.73,CCCCCCC(C=C1)=CC=C1C2(C3=CC=C(CCCCCC)C=C3)C4=CC5=C(C(C6=C5SC7=C6SC(/C=C8C(C(C=CC=C9)=C9C\8=C(C#N)\C#N)=O)=C7)(C%10=CC=C(CCCCCC)C=C%10)C%11=CC=C(CCCCCC)C=C%11)C=C4C%12=C2C(SC(/C=C%13C(C(C=CC=C%14)=C%14C\%13=C(C#N)/C#N)=O)=C%15)=C%15S%12,1427.96,PPBDTBT,5.43,3.41,2.02,CC(SC1=C2C3=CC=C(C=C3)SCC(CCCC)CC)=CC1=C(C4=C2C=C(C5=CC=C(S5)C6=C(C(OCC(CCCCCCCCCCCC)CCCCCCCCCC)=C(C7=NSN=C67)C8=CC=C(C)S8)F)S4)C9=CC=C(C=C9)SCC(CCCC)CC,109.0,54.5,2.0,1.0,2.0,DCB,DIO,90,110.0,,Adv. Mater.,10.1002/adma.201603588,"A ternary-blend strategy is presented to surmount the shortcomings of both fullerene derivatives and nonfullerene small molecules as acceptors for the first time. The optimal ternary device shows a high power conversion efficiency (PCE) of 10.4%. Moreover, a significant enhancement in PCE (≈35%) relative to both of the binary reference devices, which has never been achieved before in high-efficiency ternary devices, is demonstrated."
220,93,2016,6.09,6.09,10.23,0.54,1.11,SF(DPPB)4,5.6,3.5,2.1,O=C1C(C2=C(C3=CC=C(C4=CC=CC=C4)S3)N1CC(CC)CCCC)=C(C(S5)=CC=C5C6=CC7=C(C8C(C7(C9C%10C=CC(C%11=CC=C(C%12=C%13C(C(N%12CC(CC)CCCC)=O)=C(C%14=CC=C(C%15=CC=CC=C%15)S%14)N(CC(CC)CCCC)C%13=O)S%11)=C9)C%16=C%10C=CC(C%17=CC=C(C%18=C%19C(C(N%18CC(CC)CCCC)=O)=C(C%20=CC=C(C%21=CC=CC=C%21)S%20)N(CC(CC)CCCC)C%19=O)S%17)=C%16)C=C(C%22=CC=C(C%23=C%24C(C(N%23CC(CC)CCCC)=O)=C(C%25=CC=C(C%26=CC=CC=C%26)S%25)N(CC(CC)CCCC)C%24=O)S%22)C=C8)C=C6)N(CC(CC)CCCC)C2=O,2715.89,P3HT,5.0,3.0,2.0,CC1=CC(CCCCCC)=C(C)S1,21.1,11.6,1.82,1.0,0.5,CF,,,73.0,,Adv. Mater.,10.1002/adma.201603518,"Small-molecule nonfullerene-based tandem organic solar cells (OSCs) are fabricated for the first time by utilizing P3HT:SF(DPPB)4 and PTB7-Th:IEIC bulk heterojunctions as the front and back subcells, respectively. A power conversion efficiency of 8.48% is achieved with an ultrahigh open-circuit voltage of 1.97 V, which is the highest voltage value reported to date among efficient tandem OSCs."
221,93,2016,6.31,6.31,14.22,0.47,0.95,IEIC,5.4,3.8,1.6,CCCCCCC(C=C1)=CC=C1C(C2=C3SC(C4=C(CC(CC)CCCC)C=C(/C=C5C(C(C=CC=C6)=C6C\5=C(C#N)\C#N)=O)S4)=C2)(C7=CC=C(CCCCCC)C=C7)C8=C3C=C(C(C9=C%10SC(C(S%11)=C(C=C%11/C=C%12/C(C%13=C(C%12=O)C=CC=C%13)=C(C#N)/C#N)CC(CC)CCCC)=C9)(C%14=CC=C(CCCCCC)C=C%14)C%15=CC=C(CCCCCC)C=C%15)C%10=C8,1704.46,PTB7-Th,5.2,3.6,1.6,O=C(OCC(CC)CCCC)C1=C(F)C2=C(C)SC(C3=CC4=C(C(C5=CC=C(CC(CC)CCCC)S5)=C(C=C(C)S6)C6=C4C7=CC=C(CC(CC)CCCC)S7)S3)=C2S1,124.0,72.9,1.7,1.0,1.5,CB,,,99.0,,Adv. Mater.,10.1002/adma.201603518,"Small-molecule nonfullerene-based tandem organic solar cells (OSCs) are fabricated for the first time by utilizing P3HT:SF(DPPB)4 and PTB7-Th:IEIC bulk heterojunctions as the front and back subcells, respectively. A power conversion efficiency of 8.48% is achieved with an ultrahigh open-circuit voltage of 1.97 V, which is the highest voltage value reported to date among efficient tandem OSCs."
222,94,2016,8.15,8.12,12.64,0.682,0.942,SdiPBI-Se,6.09,3.87,2.22,O=C(N(C(CCCCCC)CCCCCC)C1=O)C2=CCC(C3=C4C5=CC1=C32)=C6C(C7=CC8=C9C%10=C7C%11=CC=C(C(N%12C(CCCCCC)CCCCCC)=O)C%13=C%11C(C%10=C%14C=C9C(N(C(CCCCCC)CCCCCC)C8=O)=O)=C([Se]%14)C=C%13C%12=O)C=C%15C%16=C6C4=C([Se]5)C=C%16C(N(C(CCCCCC)CCCCCC)C%15=O)=O,1664.0,PDBT-T1,5.36,3.43,1.93,CC1=CC=C(C(S2)=C3C(C(C4=C(CC(CCCC)CC)SC(CC(CCCC)CC)=C4C3=O)=O)=C2C5=CC=C(C6=CC7=C(C8=C(C9=CC=C(CCCCCCCC)S9)C(SC%10=C%11SC(C)=C%10)=C%11C(C%12=CC=C(CCCCCCCC)S%12)=C8S7)S6)S5)S1,342.0,195.4285714,1.75,1.0,1.0,DCB,DIO,,110.0,,Adv. Mater.,10.1002/adma.201602570,"Two different nonfullerene acceptors and one copolymer are used to fabricate ternary organic solar cells (OSCs). The two acceptors show unique interactions that reduce crystallinity and form a homogeneous mixed phase in the blend film, leading to a high efficiency of ≈10.3%, the highest performance reported for nonfullerene ternary blends. This work provides a new approach to fabricate high-performance OSCs."
223,94,2016,6.43,6.39,11.7,0.594,0.919,ITIC-Th,5.66,3.93,1.73,O=C(C(C=CC=C1)=C1C/2=C(C#N)\C#N)C2=C/C3=CC(S4)=C(S3)C5=C4C6=CC(C(C7=C8SC9=C7SC(/C=C%10C(C(C=CC=C%11)=C%11C\%10=C(C#N)\C#N)=O)=C9)(C%12=CC=C(CCCCCC)S%12)C%13=CC=C(CCCCCC)S%13)=C8C=C6C(C%14=CSC(CCCCCC)=C%14)5C%15=CC=C(CCCCCC)S%15,1452.04,PDBT-T1,5.36,3.43,1.93,CC1=CC=C(C(S2)=C3C(C(C4=C(CC(CCCC)CC)SC(CC(CCCC)CC)=C4C3=O)=O)=C2C5=CC=C(C6=CC7=C(C8=C(C9=CC=C(CCCCCCCC)S9)C(SC%10=C%11SC(C)=C%10)=C%11C(C%12=CC=C(CCCCCCCC)S%12)=C8S7)S6)S5)S1,342.0,195.4285714,1.75,1.0,1.0,DCB,DIO,,110.0,,Adv. Mater.,10.1002/adma.201602570,"Two different nonfullerene acceptors and one copolymer are used to fabricate ternary organic solar cells (OSCs). The two acceptors show unique interactions that reduce crystallinity and form a homogeneous mixed phase in the blend film, leading to a high efficiency of ≈10.3%, the highest performance reported for nonfullerene ternary blends. This work provides a new approach to fabricate high-performance OSCs."
224,95,2017,5.93,5.65,10.3,0.59,0.93,DICTF,5.67,3.79,1.88,O=C(C(C=CC=C1)=C1C/2=C(C#N)/C#N)C2=C/C3=CC=C(C4=CC=C5C(C(CCCCCCCC)(CCCCCCCC)C6=C5C=CC(C7=CC=C(/C=C8/C(C9=C(C8=O)C=CC=C9)=C(C#N)/C#N)S7)=C6)=C4)S3,963.27,PBDB-T,5.33,3.53,1.8,CC(SC1=C2C3=CC=C(CC(CC)CCCC)S3)=CC1=C(C4=CC=C(CC(CC)CCCC)S4)C5=C2C=C(S5)C6=CC=C(C7=C8C(C(C9=C(CC(CC)CCCC)SC(CC(CC)CCCC)=C9C8=O)=O)=C(C%10=CC=C(C)S%10)S7)S6,117.0,58.5,2.0,1.0,1.2,CB,DIO,,,,Adv. Mater.,10.1002/adma.201604964,"Nonfullerene acceptor FDICTF (2,9-bis(2methylene-(3-(1,1-dicyanomethylene)indanone))-7,​12-​dihydro-​4,​4,​7,​7,​12,​12-​hexaoctyl-​4H-​cyclopenta[2″,​1″:5,​6;3″,​4″:5',​6']​diindeno[1,​2-​b:1',​2'-​b']dithiophene) modified by fusing the fluorene core in a precursor, yields 10.06% high power conversion efficiency, and demonstrates that the ladder and fused core backbone in A-D-A structure molecules is an effective design strategy for high-performance nonfullerene acceptors."
225,95,2017,10.06,9.81,15.81,0.66,0.94,FDICTF,5.43,3.71,1.72,O=C(C(C=CC=C1)=C1C/2=C(C#N)/C#N)C2=C/C3=CC(C4(CCCCCCCC)CCCCCCCC)=C(S3)C(C4=C5)=CC6=C5C7=CC(C(C8=C9SC(/C=C%10/C(C%11=C(C%10=O)C=CC=C%11)=C(C#N)/C#N)=C8)(CCCCCCCC)CCCCCCCC)=C9C=C7C6(CCCCCCCC)CCCCCCCC,1436.16,PBDB-T,5.33,3.53,1.8,CC(SC1=C2C3=CC=C(CC(CC)CCCC)S3)=CC1=C(C4=CC=C(CC(CC)CCCC)S4)C5=C2C=C(S5)C6=CC=C(C7=C8C(C(C9=C(CC(CC)CCCC)SC(CC(CC)CCCC)=C9C8=O)=O)=C(C%10=CC=C(C)S%10)S7)S6,117.0,58.5,2.0,1.0,1.2,CB,DIO,,,,Adv. Mater.,10.1002/adma.201604964,"Nonfullerene acceptor FDICTF (2,9-bis(2methylene-(3-(1,1-dicyanomethylene)indanone))-7,​12-​dihydro-​4,​4,​7,​7,​12,​12-​hexaoctyl-​4H-​cyclopenta[2″,​1″:5,​6;3″,​4″:5',​6']​diindeno[1,​2-​b:1',​2'-​b']dithiophene) modified by fusing the fluorene core in a precursor, yields 10.06% high power conversion efficiency, and demonstrates that the ladder and fused core backbone in A-D-A structure molecules is an effective design strategy for high-performance nonfullerene acceptors."
226,96,2017,9.43,9.32,16.84,0.6153,0.91,ITIC,5.51,3.78,1.73,CCCCCCC(C=C1)=CC=C1C2(C3=CC=C(CCCCCC)C=C3)C4=CC5=C(C(C6=C5SC7=C6SC(/C=C8C(C(C=CC=C9)=C9C\8=C(C#N)\C#N)=O)=C7)(C%10=CC=C(CCCCCC)C=C%10)C%11=CC=C(CCCCCC)C=C%11)C=C4C%12=C2C(SC(/C=C%13C(C(C=CC=C%14)=C%14C\%13=C(C#N)/C#N)=O)=C%15)=C%15S%12,1427.96,PTzBI,5.34,3.46,1.88,CC(SC1=C2C3=CC=C(CC(CC)CCCC)S3)=CC1=C(C4=CC=C(CC(CC)CCCC)S4)C5=C2C=C(S5)C6=CC=C(C(C7=NN(CCCCCCCC)N=C78)=C(C(C(N9CCCCCCCC)=O)=C8C%10=CC=C(C)S%10)C9=O)S6,145.44,90.9,1.6,1.0,1.0,DCB,,,,,Adv. Mater.,10.1002/adma.201606396,"High‐performance nonfullerene polymer solar cells (PSCs) are developed by integrating the nonfullerene electron‐accepting material 3,9‐bis(2‐methylene‐(3‐(1,1‐dicyanomethylene)‐indanone))‐5,5,11,11‐tetrakis(4‐hexylphenyl)‐dithieno[2,3‐d:2′,3′‐d′]‐s‐indaceno[1,2‐b:5,6‐b′]dithiophne) (ITIC) with a wide‐bandgap electron‐donating polymer PTzBI or PTzBI‐DT, which consists of an imide functionalized benzotriazole (TzBI) building block. Detailed investigations reveal that the extension of conjugation can affect the optical and electronic properties, molecular aggregation properties, charge separation in the bulk‐heterojunction films, and thus the overall photovoltaic performances. Single‐junction PSCs based on PTzBI:ITIC and PTzBI‐DT:ITIC exhibit remarkable power conversion efficiencies (PCEs) of 10.24% and 9.43%, respectively. To our knowledge, these PCEs are the highest efficiency values obtained based on electron‐donating conjugated polymers consisting of imide‐functionalized electron‐withdrawing building blocks. Of particular interest is that the resulting device based on PTzBI exhibits remarkable PCE of 7% with the thickness of active layer of 300 nm, which is among the highest values of nonfullerene PSCs utilizing thick photoactive layer. Additionally, the device based on PTzBI:ITIC exhibits prominent stability, for which the PCE remains as 9.34% after thermal annealing at 130 °C for 120 min. These findings demonstrate the great promise of using this series of wide‐bandgap conjugated polymers as electron‐donating materials for high‐performance nonfullerene solar cells toward high‐throughput roll‐to‐roll processing technology."
227,96,2017,10.24,10.13,18.29,0.6434,0.87,ITIC,5.51,3.78,1.73,CCCCCCC(C=C1)=CC=C1C2(C3=CC=C(CCCCCC)C=C3)C4=CC5=C(C(C6=C5SC7=C6SC(/C=C8C(C(C=CC=C9)=C9C\8=C(C#N)\C#N)=O)=C7)(C%10=CC=C(CCCCCC)C=C%10)C%11=CC=C(CCCCCC)C=C%11)C=C4C%12=C2C(SC(/C=C%13C(C(C=CC=C%14)=C%14C\%13=C(C#N)/C#N)=O)=C%15)=C%15S%12,1427.96,PTzBI-DT,5.39,3.51,1.88,CC1=CC=C(C2=C(C3=C(C4=NN(CCCCCCCC)N=C42)C5=CC=C(C6=CC7=C(S6)C8=C(C(C9=CC=C(CC(CC)CCCC)S9)=C%10C(SC(C)=C%11)=C%11SC%10=C8C%12=CC=C(CC(CC)CCCC)S%12)S7)S5)C(N(CCCCCCCC)C3=O)=O)S1,145.44,90.9,1.6,1.0,1.0,CB,DBE/DIO,,,,Adv. Mater.,10.1002/adma.201606396,"High‐performance nonfullerene polymer solar cells (PSCs) are developed by integrating the nonfullerene electron‐accepting material 3,9‐bis(2‐methylene‐(3‐(1,1‐dicyanomethylene)‐indanone))‐5,5,11,11‐tetrakis(4‐hexylphenyl)‐dithieno[2,3‐d:2′,3′‐d′]‐s‐indaceno[1,2‐b:5,6‐b′]dithiophne) (ITIC) with a wide‐bandgap electron‐donating polymer PTzBI or PTzBI‐DT, which consists of an imide functionalized benzotriazole (TzBI) building block. Detailed investigations reveal that the extension of conjugation can affect the optical and electronic properties, molecular aggregation properties, charge separation in the bulk‐heterojunction films, and thus the overall photovoltaic performances. Single‐junction PSCs based on PTzBI:ITIC and PTzBI‐DT:ITIC exhibit remarkable power conversion efficiencies (PCEs) of 10.24% and 9.43%, respectively. To our knowledge, these PCEs are the highest efficiency values obtained based on electron‐donating conjugated polymers consisting of imide‐functionalized electron‐withdrawing building blocks. Of particular interest is that the resulting device based on PTzBI exhibits remarkable PCE of 7% with the thickness of active layer of 300 nm, which is among the highest values of nonfullerene PSCs utilizing thick photoactive layer. Additionally, the device based on PTzBI:ITIC exhibits prominent stability, for which the PCE remains as 9.34% after thermal annealing at 130 °C for 120 min. These findings demonstrate the great promise of using this series of wide‐bandgap conjugated polymers as electron‐donating materials for high‐performance nonfullerene solar cells toward high‐throughput roll‐to‐roll processing technology."
228,97,2017,8.88,8.67,15.84,0.6126,0.915,ITIC-Th,5.66,3.93,1.73,O=C(C(C=CC=C1)=C1C/2=C(C#N)\C#N)C2=C/C3=CC(S4)=C(S3)C5=C4C6=CC(C(C7=C8SC9=C7SC(/C=C%10C(C(C=CC=C%11)=C%11C\%10=C(C#N)\C#N)=O)=C9)(C%12=CC=C(CCCCCC)S%12)C%13=CC=C(CCCCCC)S%13)=C8C=C6C(C%14=CSC(CCCCCC)=C%14)5C%15=CC=C(CCCCCC)S%15,1452.04,FTAZ,5.38,3.17,2.21,CC1=CC2=C(S1)C(CCC(CCCC)CCCCCC)=C3C=C(SC3=C2CCC(CCCC)CCCCCC)C4=CC=C(S4)C5=C(C(F)=C(C6=NN(N=C65)CC(CCCC)CCCCCC)C7=CC=C(S7)C)F,99.592,42.2,2.36,1.0,1.5,CF,DIO,,100.0,,Adv. Mater.,10.1002/adma.201700144,"A new fluorinated nonfullerene acceptor, ITIC‐Th1, has been designed and synthesized by introducing fluorine (F) atoms onto the end‐capping group 1,1‐dicyanomethylene‐3‐indanone (IC). On the one hand, incorporation of F would improve intramolecular interaction, enhance the push–pull effect between the donor unit indacenodithieno[3,2‐b]thiophene and the acceptor unit IC due to electron‐withdrawing effect of F, and finally adjust energy levels and reduce bandgap, which is beneficial to light harvesting and enhancing short‐circuit current density (JSC). On the other hand, incorporation of F would improve intermolecular interactions through CF···S, CF···H, and CF···π noncovalent interactions and enhance electron mobility, which is beneficial to enhancing JSC and fill factor. Indeed, the results show that fluorinated ITIC‐Th1 exhibits redshifted absorption, smaller optical bandgap, and higher electron mobility than the nonfluorinated ITIC‐Th. Furthermore, nonfullerene organic solar cells (OSCs) based on fluorinated ITIC‐Th1 electron acceptor and a wide‐bandgap polymer donor FTAZ based on benzodithiophene and benzotriazole exhibit power conversion efficiency (PCE) as high as 12.1%, significantly higher than that of nonfluorinated ITIC‐Th (8.88%). The PCE of 12.1% is the highest in fullerene and nonfullerene‐based single‐junction binary‐blend OSCs. Moreover, the OSCs based on FTAZ:ITIC‐Th1 show much better efficiency and better stability than the control devices based on FTAZ:PC71BM (PCE = 5.22%)."
