Repository: lunayuehuang/AI-Powered-Materials-Dataset-Construction

# AI-PowerDatasetConstruction
This is the gitHub for the research work of AI-powered workflow for constructing organic materials databases from literature: integrating Large Language Models

File: data/Nonfullerene-OPV-list.csv (part 11 of 17)
ID,Ref,year,PCE_max(%),PCE_ave(%),Jsc(mA/cm2),FF,Voc(V),Nickname(n),-HOMO_n(eV),-LUMO_n(eV),Eg_n(eV),n(SMILES),M (g/mol),Nickname(p),-HOMO_p(eV),-LUMO_p(eV),Eg_p(eV),p(SMILES),Mw (kg/mol),Mn(kg/mol),PDI,p/n ratio (p),p/n ratio (n),Solvent,Additive,TA (oC),thick (nm),,Journal,DOI
759,343,2019,12.15,11.86,17.61,0.7318,0.94,ITIC,5.61,4.02,1.59,CCCCCCC(C=C1)=CC=C1C2(C3=CC=C(CCCCCC)C=C3)C4=CC5=C(C(C6=C5SC7=C6SC(/C=C8C(C(C=CC=C9)=C9C\8=C(C#N)\C#N)=O)=C7)(C%10=CC=C(CCCCCC)C=C%10)C%11=CC=C(CCCCCC)C=C%11)C=C4C%12=C2C(SC(/C=C%13C(C(C=CC=C%14)=C%14C\%13=C(C#N)/C#N)=O)=C%15)=C%15S%12,1427.96,PTAZ-CH-S,5.33,3.36,1.97,CC(S1)=C(CC2CCCCC2)C=C1C(C3=NN(CC(CCCCCCCC)CCCCCC)N=C34)=C(F)C(F)=C4C5=CC(CC6CCCCC6)=C(C7=CC8=C(C(C9=CC=C(SCC(CC)CCCC)S9)=C%10C=C(SC%10=C8C%11=CC=C(SCC(CC)CCCC)S%11)C)S7)S5,144.95,56.07,2.585161405,1,1,CB,NA,NA,,,,
760,344,2019,10.04,9.82,15.9,0.6151,1.027,BTT-MIC,5.55,3.76,1.79,O=C1C2=C(C(/C1=C/C(S3)=CC4=C3C5=C(C(C6=CC=C(CCCCCC)C=C6)4C7=CC=C(CCCCCC)C=C7)C8=C(C(C9=CC%10=C(C=C(CC(CCCC)CC)S%10)S9)=C(C(C(C%11=CC=C(CCCCCC)C=C%11)%12C%13=CC=C(CCCCCC)C=C%13)=C(S%14)C%15=C%12C=C(/C=C%16/C(C%17=C(C%16=O)C=CC(C)=C%17)=C(C#N)\C#N)S%15)C%14=C8C%18=CC(SC(CC(CCCC)CC)=C%19)=C%19S%18)S5)=C(C#N)/C#N)C=C(C)C=C2,1956.85,PM6,5.5,3.61,1.89,CC(SC1=C2C3=CC(F)=C(CC(CC)CCCC)S3)=CC1=C(C4=CC(F)=C(CC(CC)CCCC)S4)C5=C2C=C(S5)C6=CC=C(C7=C8C(C(C9=C(CC(CC)CCCC)SC(CC(CC)CCCC)=C9C8=O)=O)=C(C%10=CC=C(C)S%10)S7)S6,38.6,19.3,2,1,1,CB,DIO,100,100,,,
761,344,2019,12.65,12.46,18.54,0.7163,0.953,BTT-FIC,5.64,3.87,1.77,O=C1C2=C(C(/C1=C/C(S3)=CC4=C3C5=C(C(C6=CC=C(CCCCCC)C=C6)4C7=CC=C(CCCCCC)C=C7)C8=C(C(C9=CC%10=C(C=C(CC(CCCC)CC)S%10)S9)=C(C(C(C%11=CC=C(CCCCCC)C=C%11)%12C%13=CC=C(CCCCCC)C=C%13)=C(S%14)C%15=C%12C=C(/C=C%16/C(C%17=C(C%16=O)C=CC(F)=C%17)=C(C#N)\C#N)S%15)C%14=C8C%18=CC(SC(CC(CCCC)CC)=C%19)=C%19S%18)S5)=C(C#N)/C#N)C=C(F)C=C2,1964.77,PM6,5.5,3.61,1.89,CC(SC1=C2C3=CC(F)=C(CC(CC)CCCC)S3)=CC1=C(C4=CC(F)=C(CC(CC)CCCC)S4)C5=C2C=C(S5)C6=CC=C(C7=C8C(C(C9=C(CC(CC)CCCC)SC(CC(CC)CCCC)=C9C8=O)=O)=C(C%10=CC=C(C)S%10)S7)S6,38.6,19.3,2,1,1,CB,DIO,100,100,,,
762,345,2019,12.86,12.61,19.45,0.738,0.895,BTTIC,5.51,3.9,1.61,O=C1C2=C(C)SC=C2C(/C1=C/C(S3)=CC4=C3C5=C(C(C6=CC=C(CCCCCC)C=C6)4C7=CC=C(CCCCCC)C=C7)C8=C(C(C9=CC=C(CC(CCCC)CC)S9)=C(C(C(C%10=CC=C(CCCCCC)C=C%10)%11C%12=CC=C(CCCCCC)C=C%12)=C(S%13)C%14=C%11C=C(/C=C%15/C(C%16=CSC(C)=C%16C%15=O)=C(C#N)\C#N)S%14)C%13=C8C%17=CC=C(CC(CCCC)CC)S%17)S5)=C(C#N)/C#N,1856.73,PBDB-T,5.31,3.5,1.81,CC(SC1=C2C3=CC=C(CC(CC)CCCC)S3)=CC1=C(C4=CC=C(CC(CC)CCCC)S4)C5=C2C=C(S5)C6=CC=C(C7=C8C(C(C9=C(CC(CC)CCCC)SC(CC(CC)CCCC)=C9C8=O)=O)=C(C%10=CC=C(C)S%10)S7)S6,117,58.5,2,1,1,CF,DIO,100,100,,,
763,345,2019,13.6,13.26,20.31,0.74,0.904,a-BTTIC,5.45,3.83,1.62,O=C1C2=C(C)SC=C2C(/C1=C/C3=CC(S4)=C(S3)C5=C4C6=C(C(C7=CC=C(CCCCCC)C=C7)5C8=CC=C(CCCCCC)C=C8)C9=C(C(C%10=CC=C(CC(CCCC)CC)S%10)=C(C(C(C%11=CC=C(CCCCCC)C=C%11)%12C%13=CC=C(CCCCCC)C=C%13)=C(S%14)C%15=C%12C=C(/C=C%16/C(C%17=CSC(C)=C%17C%16=O)=C(C#N)\C#N)S%15)C%14=C9C%18=CC=C(CC(CCCC)CC)S%18)S6)=C(C#N)/C#N,1912.81,PBDB-T,5.31,3.5,1.81,CC(SC1=C2C3=CC=C(CC(CC)CCCC)S3)=CC1=C(C4=CC=C(CC(CC)CCCC)S4)C5=C2C=C(S5)C6=CC=C(C7=C8C(C(C9=C(CC(CC)CCCC)SC(CC(CC)CCCC)=C9C8=O)=O)=C(C%10=CC=C(C)S%10)S7)S6,117,58.5,2,1,1,CF,DIO,100,100,,,
764,346,2019,9.67,9.52,16.46,0.66,0.89,ITIC,5.51,3.78,1.73,CCCCCCC(C=C1)=CC=C1C2(C3=CC=C(CCCCCC)C=C3)C4=CC5=C(C(C6=C5SC7=C6SC(/C=C8C(C(C=CC=C9)=C9C\8=C(C#N)\C#N)=O)=C7)(C%10=CC=C(CCCCCC)C=C%10)C%11=CC=C(CCCCCC)C=C%11)C=C4C%12=C2C(SC(/C=C%13C(C(C=CC=C%14)=C%14C\%13=C(C#N)/C#N)=O)=C%15)=C%15S%12,1427.96,PBDB-T,5.33,2.92,2.41,CC(SC1=C2C3=CC=C(CC(CC)CCCC)S3)=CC1=C(C4=CC=C(CC(CC)CCCC)S4)C5=C2C=C(S5)C6=CC=C(C7=C8C(C(C9=C(CC(CC)CCCC)SC(CC(CC)CCCC)=C9C8=O)=O)=C(C%10=CC=C(C)S%10)S7)S6,117,58.5,2,1,1,CB,DIO,NA,,,,
765,347,2019,11.91,11.51,17.85,0.688,0.97,BDSeThCl,5.58,3.82,1.76,O=C1C(C=C(Cl)S2)=C2C(/C1=C/C(S3)=CC4=C3C5=C(C(C6=CC=C(CCCCCC)C=C6)4C7=CC=C(CCCCCC)C=C7)C8=C(C=C(C(C(C9=CC=C(CCCCCC)C=C9)%10C%11=CC=C(CCCCCC)C=C%11)=C([Se]%12)C%13=C%10C=C(/C=C%14/C(C%15=C(C=C(Cl)S%15)C%14=O)=C(C#N)\C#N)S%13)C%12=C8)[Se]5)=C(C#N)/C#N,1602.68,PM7,5.52,3.57,1.95,CC(SC1=C2C3=CC(Cl)=C(CC(CC)CCCC)S3)=CC1=C(C4=CC(Cl)=C(CC(CC)CCCC)S4)C5=C2C=C(S5)C6=CC=C(C7=C8C(C(C9=C(CC(CC)CCCC)SC(CC(CC)CCCC)=C9C8=O)=O)=C(C%10=CC=C(C)S%10)S7)S6,44.88,25.5,1.76,1,1,CB,DIO,100,,,,
766,347,2019,13.68,13.29,20.35,0.731,0.92,BDSePhCl,5.61,3.96,1.65,O=C1C(C=CC(Cl)=C2)=C2C(/C1=C/C(S3)=CC4=C3C5=C(C(C6=CC=C(CCCCCC)C=C6)4C7=CC=C(CCCCCC)C=C7)C8=C(C=C(C(C(C9=CC=C(CCCCCC)C=C9)%10C%11=CC=C(CCCCCC)C=C%11)=C([Se]%12)C%13=C%10C=C(/C=C%14/C(C%15=C(C=CC(Cl)=C%15)C%14=O)=C(C#N)\C#N)S%13)C%12=C8)[Se]5)=C(C#N)/C#N,1590.64,PM7,5.52,3.57,1.95,CC(SC1=C2C3=CC(Cl)=C(CC(CC)CCCC)S3)=CC1=C(C4=CC(Cl)=C(CC(CC)CCCC)S4)C5=C2C=C(S5)C6=CC=C(C7=C8C(C(C9=C(CC(CC)CCCC)SC(CC(CC)CCCC)=C9C8=O)=O)=C(C%10=CC=C(C)S%10)S7)S6,44.88,25.5,1.76,1,1,CB,DIO,100,,,,
767,348,2018,9.6,9.1,21.5,0.57,0.74,ITIC-Cl4,5.5,3.9,1.6,CCCCCCC(C=C1)=CC=C1C2(C3=CC=C(CCCCCC)C=C3)C4=CC5=C(C(C6=C5SC7=C6SC(/C=C8C(C(C=C(Cl)C(Cl)=C9)=C9C\8=C(C#N)\C#N)=O)=C7)(C%10=CC=C(CCCCCC)C=C%10)C%11=CC=C(CCCCCC)C=C%11)C=C4C%12=C2C(SC(/C=C%13C(C(C=C(Cl)C(Cl)=C%14)=C%14C\%13=C(C#N)/C#N)=O)=C%15)=C%15S%12,1565.72,PBDB-T,5.2,3,2.2,CC(SC1=C2C3=CC=C(CC(CC)CCCC)S3)=CC1=C(C4=CC=C(CC(CC)CCCC)S4)C5=C2C=C(S5)C6=CC=C(C7=C8C(C(C9=C(CC(CC)CCCC)SC(CC(CC)CCCC)=C9C8=O)=O)=C(C%10=CC=C(C)S%10)S7)S6,117,58.5,2,1,1,DCB,CN,NA,,,,
768,349,2018,6.63,6.22,15.11,0.48,0.92,HPB-PDI6,5.69,3.93,1.76,O=C(N(C(CCCCCC)CCCCCC)C1=O)C2=CC=C3C4=C(C5=C(C(C=C6)=CC=C6C7=C(C8=CC=C(C9=C(C%10=C%11C=CC%12=C%10C(C(N(C(CCCCCC)CCCCCC)C%12=O)=O)=C9)C%13=C(C%11=CC=C%14C(N(C(CCCCCC)CCCCCC)C%15=O)=O)C%14=C%15C=C%13)C=C8)C(C%16=CC=C(C%17=C(C%18=C%19C=CC%20=C%18C(C(N(C(CCCCCC)CCCCCC)C%20=O)=O)=C%17)C%21=C(C%19=CC=C%22C(N(C(CCCCCC)CCCCCC)C%23=O)=O)C%22=C%23C=C%21)C=C%16)=C(C%24=CC=C(C%25=C(C%26=C%27C=CC%28=C%26C(C(N(C(CCCCCC)CCCCCC)C%28=O)=O)=C%25)C%29=C(C%27=CC=C%30C(N(C(CCCCCC)CCCCCC)C%31=O)=O)C%30=C%31C=C%29)C=C%24)C(C%32=CC=C(C%33=C(C%34=C%35C=CC%36=C%34C(C(N(C(CCCCCC)CCCCCC)C%36=O)=O)=C%33)C%37=C(C%35=CC=C%38C(N(C(CCCCCC)CCCCCC)C%39=O)=O)C%38=C%39C=C%37)C=C%32)=C7C%40=CC=C(C%41=C(C%42=C%43C=CC%44=C%42C(C(N(C(CCCCCC)CCCCCC)C%44=O)=O)=C%41)C%45=C(C%43=CC=C%46C(N(C(CCCCCC)CCCCCC)C%47=O)=O)C%46=C%47C=C%45)C=C%40)C=C(C(N(C(CCCCCC)CCCCCC)C%48=O)=O)C%49=C%48C=CC3=C5%49)C=CC1=C42,5052.94,PTB7-Th,5.22,3.64,1.58,O=C(OCC(CC)CCCC)C1=C(F)C2=C(C)SC(C3=CC4=C(C(C5=CC=C(CC(CC)CCCC)S5)=C(C=C(C)S6)C6=C4C7=CC=C(CC(CC)CCCC)S7)S3)=C2S1,124,72.9,1.700960219,1,1,DCB,NA,140,100,,,
769,350,2018,1.314,1.221,3.837,0.368,0.865,TPA-PDI2,5.52,3.83,1.69,O=C(N1C(CCCCCCCC)CCCCCCCCCC)C2=C3C4=C(C(OC5(C)C)=C2)C6=C5C=C7C8=C(C(N(C(CCCCCCCC)CCCCCCCCCC)C7=O)=O)C=C(C#CC9=CC=C(N(C%10=CC=CC=C%10)C%11=CC=C(C#CC%12=CC(C(N%13C(CCCCCCCCCC)CCCCCCCC)=O)=C%14C%15=C%12C%16=CC=C%17C%18=C(C(N(C(CCCCCCCC)CCCCCCCCCC)C%17=O)=O)C=C%19C(C%15=C(C(C)(C)O%19)C=C%14C%13=O)=C%16%18)C=C%11)C=C9)C(C4=CC=C3C1=O)=C68,2248.43,PBDB-T,5.28,3.48,1.8,CC(SC1=C2C3=CC=C(CC(CC)CCCC)S3)=CC1=C(C4=CC=C(CC(CC)CCCC)S4)C5=C2C=C(S5)C6=CC=C(C7=C8C(C(C9=C(CC(CC)CCCC)SC(CC(CC)CCCC)=C9C8=O)=O)=C(C%10=CC=C(C)S%10)S7)S6,117,58.5,2,1,1,DCB,NA,100,,,,
770,350,2018,5.84,5.598,10.276,0.624,0.91,TPA-PDI3,5.55,3.78,1.77,O=C(N1C(CCCCCCCC)CCCCCCCCCC)C2=C3C4=C(C(OC5(C)C)=C2)C6=C5C=C7C8=C(C(N(C(CCCCCCCC)CCCCCCCCCC)C7=O)=O)C=C(C#CC9=CC=C(N(C%10=CC=C(C#CC%11=CC(C(N%12C(CCCCCCCCCC)CCCCCCCC)=O)=C%13C%14=C%11C%15=CC=C%16C%17=C(C(N(C(CCCCCCCCCC)CCCCCCCC)C%16=O)=O)C=C%18C(C%14=C(OC%18(C)C)C=C%13C%12=O)=C%15%17)C=C%10)C%19=CC=C(C#CC%20=CC(C(N%21C(CCCCCCCCCC)CCCCCCCC)=O)=C%22C%23=C%20C%24=CC=C%25C%26=C(C(N(C(CCCCCCCC)CCCCCCCCCC)C%25=O)=O)C=C%27C(C%23=C(C(C)(C)O%27)C=C%22C%21=O)=C%24%26)C=C%19)C=C9)C(C4=CC=C3C1=O)=C68,3246.69,PBDB-T,5.28,3.48,1.8,CC(SC1=C2C3=CC=C(CC(CC)CCCC)S3)=CC1=C(C4=CC=C(CC(CC)CCCC)S4)C5=C2C=C(S5)C6=CC=C(C7=C8C(C(C9=C(CC(CC)CCCC)SC(CC(CC)CCCC)=C9C8=O)=O)=C(C%10=CC=C(C)S%10)S7)S6,117,58.5,2,1,1,DCB,NA,100,,,,
771,351,2018,4,3.82,10.72,0.46,0.81,PDI-2Th-PDI,5.73,3.79,1.94,O=C(N(C(CCCCC)CCCCC)C1=O)C2=CC=C3C4=C(C5=CC(C6=CC=C(C7=CC=C(C8=CC(C9=CC=C(C(N(C(CCCCC)CCCCC)C%10=O)=O)C%11=C%10C=CC%12=C9%11)=C(C%12=CC=C%13C(N%14C(CCCCC)CCCCC)=O)C%13=C8C%14=O)S7)S6)=C(C(N(C(CCCCC)CCCCC)C%15=O)=O)C%16=C%15C=CC3=C5%16)C=CC1=C42,1560.12,PTB7-Th,5.22,3.64,1.58,O=C(OCC(CC)CCCC)C1=C(F)C2=C(C)SC(C3=CC4=C(C(C5=CC=C(CC(CC)CCCC)S5)=C(C=C(C)S6)C6=C4C7=CC=C(CC(CC)CCCC)S7)S3)=C2S1,124,72.9,1.700960219,1,2,CB,NA,120,,,,
772,351,2018,2.22,2.14,6.81,0.39,0.84,PDI-ThFTh-PDI,5.71,3.81,1.9,O=C(N(C(CCCCC)CCCCC)C1=O)C2=CC=C3C4=C(C5=CC(C6=CC=C(C7=CC=C(C8=C9C=C(C%10=CC=C(C%11=CC(C%12=CC=C(C(N(C(CCCCC)CCCCC)C%13=O)=O)C%14=C%13C=CC%15=C%12%14)=C(C%15=CC=C%16C(N%17C(CCCCC)CCCCC)=O)C%16=C%11C%17=O)S%10)C=C8)C(C9(CCCCCCCC)CCCCCCCC)=C7)S6)=C(C(N(C(CCCCC)CCCCC)C%18=O)=O)C%19=C%18C=CC3=C5%19)C=CC1=C42,1948.76,PTB7-Th,5.22,3.64,1.58,O=C(OCC(CC)CCCC)C1=C(F)C2=C(C)SC(C3=CC4=C(C(C5=CC=C(CC(CC)CCCC)S5)=C(C=C(C)S6)C6=C4C7=CC=C(CC(CC)CCCC)S7)S3)=C2S1,124,72.9,1.700960219,1,2,CB,NA,120,,,,
773,352,2018,10.2,9.86,18.84,0.694,0.78,Si4TIC-F,5.58,4.21,1.37,CCCCCC[Si]1(CCCCCC)C2=C(SC(/C=C3C(C(C=CC(F)=C4)=C4C\3=C(C#N)\C#N)=O)=C2)C(S5)=C1C(S6)=C5C7=C6C(SC(/C=C8C(C(C=CC(F)=C9)=C9C\8=C(C#N)/C#N)=O)=C%10)=C%10[Si]7(CCCCCC)CCCCCC,1141.63,PBTIBDTT,5.47,3.6,1.87,CC(SC1=C2C3=CC=C(CC(CC)CCCC)S3)=CC1=C(C4=CC=C(CC(CC)CCCC)S4)C5=C2C=C(S5)C6=CC(CCCCCCCCCC)=C(C7=CC8=C(C9=C(C(N(CC(CCCCCC)CCCCCCCC)C8=O)=O)C=C(C%10=C(CCCCCCCCCC)C=C(C)S%10)S9)S7)S6,90.64,44,2.06,1,1.5,CB,CN,NA,130,,,
774,353,2019,6.3,6.2,9.9,0.6,1.06,O-IDTBR,5.53,3.88,1.65,O=C(/C(S1)=C/C(C2=NSN=C32)=CC=C3C(S4)=CC5=C4C6=CC(C(CCCCCCCC)(CCCCCCCC)C7=C8SC(C9=CC=C(/C=C%10SC(N(CC)C\%10=O)=S)C%11=NSN=C9%11)=C7)=C8C=C6C5(CCCCCCCC)CCCCCCCC)N(CC)C1=S,1326.02,P4T2F-BO,5.3,3.4,1.9,CC1=C(CC(CCCC)CCCCCC)C=C(C2=CC(CC(CCCC)CCCCCC)=C(C3=CC(F)=C(C4=C(F)C=C(C)S4)S3)S2)S1,71.4,42,1.7,1,1.5,CB,CN,100,200,,,
775,353,2019,6.5,6.4,10.7,0.6,1.02,O-IDTBR,5.53,3.88,1.65,O=C(/C(S1)=C/C(C2=NSN=C32)=CC=C3C(S4)=CC5=C4C6=CC(C(CCCCCCCC)(CCCCCCCC)C7=C8SC(C9=CC=C(/C=C%10SC(N(CC)C\%10=O)=S)C%11=NSN=C9%11)=C7)=C8C=C6C5(CCCCCCCC)CCCCCCCC)N(CC)C1=S,1326.02,P4T2F-BO/HD,5.31,3.4,1.91,CC1=C(CC(CCCC)CCCCCC)C=C(C2=CC(CC(CCCC)CCCCCC)=C(C3=CC(F)=C(C4=C(F)C=C(C5=C(CC(CCCCCC)CCCCCCCC)C=C(C6=CC(CC(CCCCCC)CCCCCCCC)=C(C7=CC(F)=C(C8=C(F)C=C(C)S8)S7)S6)S5)S4)S3)S2)S1,64.4,46,1.4,1,1.5,CB,CN,100,200,,,
776,353,2019,7,7,10,0.67,1.04,O-IDTBR,5.53,3.88,1.65,O=C(/C(S1)=C/C(C2=NSN=C32)=CC=C3C(S4)=CC5=C4C6=CC(C(CCCCCCCC)(CCCCCCCC)C7=C8SC(C9=CC=C(/C=C%10SC(N(CC)C\%10=O)=S)C%11=NSN=C9%11)=C7)=C8C=C6C5(CCCCCCCC)CCCCCCCC)N(CC)C1=S,1326.02,P4T2F-HD,5.35,3.43,1.92,CC1=C(CC(CCCCCC)CCCCCCCC)C=C(C2=CC(CC(CCCCCC)CCCCCCCC)=C(C3=CC(F)=C(C4=C(F)C=C(C)S4)S3)S2)S1,73.6,46,1.6,1,1.5,CF,DPE,80,200,,,
777,354,2019,4.82,4.38,12.23,0.42,0.86,ITIC,5.61,3.94,1.67,CCCCCCC(C=C1)=CC=C1C2(C3=CC=C(CCCCCC)C=C3)C4=CC5=C(C(C6=C5SC7=C6SC(/C=C8C(C(C=CC=C9)=C9C\8=C(C#N)\C#N)=O)=C7)(C%10=CC=C(CCCCCC)C=C%10)C%11=CC=C(CCCCCC)C=C%11)C=C4C%12=C2C(SC(/C=C%13C(C(C=CC=C%14)=C%14C\%13=C(C#N)/C#N)=O)=C%15)=C%15S%12,1427.96,PDFQx-2T,5.42,3.73,1.69,CC1=C(F)C(F)=C(C2=CC=C(C3=CC=C(C)S3)S2)C4=NC(C5=CC(OCCCCCCCC)=C(OCCCCCCCC)C=C5)=C(C6=CC=C(OCCCCCCCC)C(OCCCCCCCC)=C6)N=C41,273.6,57,4.8,1.3,1,CB,DIO,NA,,,,
778,354,2019,4.93,4.74,10.34,0.47,0.97,ITIC,5.61,3.94,1.67,CCCCCCC(C=C1)=CC=C1C2(C3=CC=C(CCCCCC)C=C3)C4=CC5=C(C(C6=C5SC7=C6SC(/C=C8C(C(C=CC=C9)=C9C\8=C(C#N)\C#N)=O)=C7)(C%10=CC=C(CCCCCC)C=C%10)C%11=CC=C(CCCCCC)C=C%11)C=C4C%12=C2C(SC(/C=C%13C(C(C=CC=C%14)=C%14C\%13=C(C#N)/C#N)=O)=C%15)=C%15S%12,1427.96,PDFQx-2T2F,5.58,3.88,1.7,CC1=C(F)C(F)=C(C2=CC(F)=C(C3=C(F)C=C(C)S3)S2)C4=NC(C5=CC(OCCCCCCCC)=C(OCCCCCCCC)C=C5)=C(C6=CC=C(OCCCCCCCC)C(OCCCCCCCC)=C6)N=C41,177.6,48,3.7,1,1.5,CB,DIO,NA,,,,
779,354,2019,3.95,3.78,9.03,0.45,0.93,ITIC,5.61,3.94,1.67,CCCCCCC(C=C1)=CC=C1C2(C3=CC=C(CCCCCC)C=C3)C4=CC5=C(C(C6=C5SC7=C6SC(/C=C8C(C(C=CC=C9)=C9C\8=C(C#N)\C#N)=O)=C7)(C%10=CC=C(CCCCCC)C=C%10)C%11=CC=C(CCCCCC)C=C%11)C=C4C%12=C2C(SC(/C=C%13C(C(C=CC=C%14)=C%14C\%13=C(C#N)/C#N)=O)=C%15)=C%15S%12,1427.96,PDFQx-2TB,5.56,3.65,1.91,CC1=C(F)C(F)=C(C2=CC=C(C3=CC=C(C4=CC=C(C)S4)S3)S2)C5=NC(C6=CC(OCCCCCCCC)=C(OCCCCCCCC)C=C6)=C(C7=CC=C(OCCCCCCCC)C(OCCCCCCCC)=C7)N=C51,176.4,36,4.9,1.3,1,CB,DIO,NA,,,,
780,354,2019,8.13,7.8,16.6,0.58,0.82,ITIC,5.61,3.94,1.67,CCCCCCC(C=C1)=CC=C1C2(C3=CC=C(CCCCCC)C=C3)C4=CC5=C(C(C6=C5SC7=C6SC(/C=C8C(C(C=CC=C9)=C9C\8=C(C#N)\C#N)=O)=C7)(C%10=CC=C(CCCCCC)C=C%10)C%11=CC=C(CCCCCC)C=C%11)C=C4C%12=C2C(SC(/C=C%13C(C(C=CC=C%14)=C%14C\%13=C(C#N)/C#N)=O)=C%15)=C%15S%12,1427.96,PDFQx-3T,5.4,3.67,1.73,CC1=C(F)C(F)=C(C2=CC=C(C3=CC=C(C4=CC=C(C)S4)C=C3)S2)C5=NC(C6=CC(OCCCCCCCC)=C(OCCCCCCCC)C=C6)=C(C7=CC=C(OCCCCCCCC)C(OCCCCCCCC)=C7)N=C51,304.5,87,3.5,1,1,CB,DIO,90,,,,
781,355,2019,9.79,9.45,16.53,0.5979,0.99,IDIDTT,5.5,3.84,1.66,CCCCCCC(C=C1)=CC=C1C2(C3=CC=C(CCCCCC)C=C3)C4=C(C=C(C5(CCCCCCCC)CCCCCCCC)C(C6=C5C(C7(CCCCCCCC)CCCCCCCC)=C(C8=CC(C(C(C=C9)=CC=C9CCCCCC)(C%10=C%11SC(/C=C%12/C(C%13=C(C%12=O)C=CC=C%13)=C(C#N)/C#N)=C%10)C(C=C%14)=CC=C%14CCCCCC)=C%11C=C78)S6)=C4)C%15=C2C=C(/C=C%16C(C(C=CC=C%17)=C%17C\%16=C(C#N)\C#N)=O)S%15,1946.9,PBDB-T,5.23,3.42,1.81,CC(SC1=C2C3=CC=C(CC(CC)CCCC)S3)=CC1=C(C4=CC=C(CC(CC)CCCC)S4)C5=C2C=C(S5)C6=CC=C(C7=C8C(C(C9=C(CC(CC)CCCC)SC(CC(CC)CCCC)=C9C8=O)=O)=C(C%10=CC=C(C)S%10)S7)S6,117,58.5,2,1,1,DCB,DIO,NA,,,,
782,355,2019,11.29,10.95,19.79,0.6185,0.92,IDIDTT-2F,5.51,3.96,1.55,CCCCCCC(C=C1)=CC=C1C2(C3=CC=C(CCCCCC)C=C3)C4=C(C=C(C5(CCCCCCCC)CCCCCCCC)C(C6=C5C(C7(CCCCCCCC)CCCCCCCC)=C(C8=CC(C(C(C=C9)=CC=C9CCCCCC)(C%10=C%11SC(/C=C%12/C(C%13=C(C%12=O)C=C(F)C(F)=C%13)=C(C#N)/C#N)=C%10)C(C=C%14)=CC=C%14CCCCCC)=C%11C=C78)S6)=C4)C%15=C2C=C(/C=C%16C(C(C=C(F)C(F)=C%17)=C%17C\%16=C(C#N)\C#N)=O)S%15,2018.86,PBDB-T,5.23,3.42,1.81,CC(SC1=C2C3=CC=C(CC(CC)CCCC)S3)=CC1=C(C4=CC=C(CC(CC)CCCC)S4)C5=C2C=C(S5)C6=CC=C(C7=C8C(C(C9=C(CC(CC)CCCC)SC(CC(CC)CCCC)=C9C8=O)=O)=C(C%10=CC=C(C)S%10)S7)S6,117,58.5,2,1,1,DCB,CBA,NA,,,,
783,356,2019,9.23,9.02,15.19,0.6637,0.89,m-ITIC,5.52,3.82,1.7,O=C(C(C=CC=C1)=C1C/2=C(C#N)\C#N)C2=C/C3=CC(S4)=C(S3)C5=C4C6=CC(C(C7=C8SC9=C7SC(/C=C%10C(C(C=CC=C%11)=C%11C\%10=C(C#N)\C#N)=O)=C9)(C%12=CC=CC(CCCCCC)=C%12)C%13=CC(CCCCCC)=CC=C%13)=C8C=C6C(C%14=CC(CCCCCC)=CC=C%14)5C%15=CC=CC(CCCCCC)=C%15,1427.96,PBTzNT,5.35,3.02,2.33,CCCCC(CC)CC(S1)=CC=C1C2=C3C(C=C(S3)C4=CC=C(C5=CC6=C(C=C(C7=CC=C(C)S7)C8=NN(CC(CCCC)CCCCCC)N=C86)C9=NN(CC(CCCCCC)CCCC)N=C59)S4)=C(C%10=CC=C(CC(CC)CCCC)S%10)C%11=C2C=C(C)S%11,78.993,39.3,2.01,1,1,CB,CN,100,100,,,
784,356,2019,11.02,10.85,16.98,0.6872,0.91,m-ITIC,5.52,3.82,1.7,O=C(C(C=CC=C1)=C1C/2=C(C#N)\C#N)C2=C/C3=CC(S4)=C(S3)C5=C4C6=CC(C(C7=C8SC9=C7SC(/C=C%10C(C(C=CC=C%11)=C%11C\%10=C(C#N)\C#N)=O)=C9)(C%12=CC=CC(CCCCCC)=C%12)C%13=CC(CCCCCC)=CC=C%13)=C8C=C6C(C%14=CC(CCCCCC)=CC=C%14)5C%15=CC=CC(CCCCCC)=C%15,1427.96,PFBTzNT,5.47,3.2,2.27,CCCCC(CC)CC(S1)=C(F)C=C1C2=C3C(C=C(S3)C4=CC=C(C5=CC6=C(C=C(C7=CC=C(C)S7)C8=NN(CC(CCCC)CCCCCC)N=C86)C9=NN(CC(CCCCCC)CCCC)N=C59)S4)=C(C%10=CC(F)=C(CC(CC)CCCC)S%10)C%11=C2C=C(C)S%11,65.49,37,1.77,1,1,CB,CN,100,100,,,
785,357,2018,6.1,6,11.13,0.65,0.83,ITIC,5.26,3.08,2.18,CCCCCCC(C=C1)=CC=C1C2(C3=CC=C(CCCCCC)C=C3)C4=CC5=C(C(C6=C5SC7=C6SC(/C=C8C(C(C=CC=C9)=C9C\8=C(C#N)\C#N)=O)=C7)(C%10=CC=C(CCCCCC)C=C%10)C%11=CC=C(CCCCCC)C=C%11)C=C4C%12=C2C(SC(/C=C%13C(C(C=CC=C%14)=C%14C\%13=C(C#N)/C#N)=O)=C%15)=C%15S%12,1427.96,J51,5.48,3.83,1.65,CC1=CC(C(S1)=C2C3=CC=C(CC(CCCCCC)CCCCCCCC)S3)=C(C4=C2C=C(C5=CC=C(C6=C(F)C(F)=C(C7=CC=C(C)S7)C8=NN(CCCCCCCC)N=C68)S5)S4)C9=CC=C(CC(CCCCCC)CCCCCCCC)S9,140,70,2,1,1,CB,DIO,NA,,,,
786,357,2018,7.67,7.46,14.59,0.58,0.89,ITIC,5.26,3.08,2.18,CCCCCCC(C=C1)=CC=C1C2(C3=CC=C(CCCCCC)C=C3)C4=CC5=C(C(C6=C5SC7=C6SC(/C=C8C(C(C=CC=C9)=C9C\8=C(C#N)\C#N)=O)=C7)(C%10=CC=C(CCCCCC)C=C%10)C%11=CC=C(CCCCCC)C=C%11)C=C4C%12=C2C(SC(/C=C%13C(C(C=CC=C%14)=C%14C\%13=C(C#N)/C#N)=O)=C%15)=C%15S%12,1427.96,PBDB-T,5.33,3.53,1.8,CC(SC1=C2C3=CC=C(CC(CC)CCCC)S3)=CC1=C(C4=CC=C(CC(CC)CCCC)S4)C5=C2C=C(S5)C6=CC=C(C7=C8C(C(C9=C(CC(CC)CCCC)SC(CC(CC)CCCC)=C9C8=O)=O)=C(C%10=CC=C(C)S%10)S7)S6,117,58.5,2,1,1,CB,DIO,NA,,,,
787,358,2018,7.54,7.41,13.03,0.6221,0.93,A401,5.43,3.53,1.9,CCCCCCC(C=C1)=CC=C1C(C2=C3SC(C4=CC(C5=CC=C(/C=C6C(C(C=CC=C7)=C7C\6=C(C#N)\C#N)=O)S5)=C(C8=CC=C(/C=C9C(C(C=CC=C%10)=C%10C\9=C(C#N)\C#N)=O)S8)S4)=C2)(C%11=CC=C(CCCCCC)C=C%11)C%12=C3C=C(C(C%13=C%14SC(C%15=CC(C%16=CC=C(/C=C%17C(C(C=CC=C%18)=C%18C\%17=C(C#N)\C#N)=O)S%16)=C(C%19=CC=C(/C=C%20C(C(C=CC=C%21)=C%21C\%20=C(C#N)\C#N)=O)S%19)S%15)=C%13)(C%22=CC=C(CCCCCC)C=C%22)C%23=CC=C(CCCCCC)C=C%23)C%14=C%12,2216.89,PBDB-T,5.31,3.55,1.76,CC(SC1=C2C3=CC=C(CC(CC)CCCC)S3)=CC1=C(C4=CC=C(CC(CC)CCCC)S4)C5=C2C=C(S5)C6=CC=C(C7=C8C(C(C9=C(CC(CC)CCCC)SC(CC(CC)CCCC)=C9C8=O)=O)=C(C%10=CC=C(C)S%10)S7)S6,117,58.5,2,1,1,CB,CN,140,,,,
788,359,2019,7.6,7.6,14.2,0.531,1.01,O-IDTBR,5.5,3.8,1.7,O=C(/C(S1)=C/C(C2=NSN=C32)=CC=C3C(S4)=CC5=C4C6=CC(C(CCCCCCCC)(CCCCCCCC)C7=C8SC(C9=CC=C(/C=C%10SC(N(CC)C\%10=O)=S)C%11=NSN=C9%11)=C7)=C8C=C6C5(CCCCCCCC)CCCCCCCC)N(CC)C1=S,1326.02,PBDB-T,5.33,2.92,2.41,CC(SC1=C2C3=CC=C(CC(CC)CCCC)S3)=CC1=C(C4=CC=C(CC(CC)CCCC)S4)C5=C2C=C(S5)C6=CC=C(C7=C8C(C(C9=C(CC(CC)CCCC)SC(CC(CC)CCCC)=C9C8=O)=O)=C(C%10=CC=C(C)S%10)S7)S6,117,58.5,2,1,1,CB,NA,80,,,,
789,360,2018,3.78,3.01,10.87,0.432,0.803,ITIC,5.48,3.83,1.65,CCCCCCC(C=C1)=CC=C1C2(C3=CC=C(CCCCCC)C=C3)C4=CC5=C(C(C6=C5SC7=C6SC(/C=C8C(C(C=CC=C9)=C9C\8=C(C#N)\C#N)=O)=C7)(C%10=CC=C(CCCCCC)C=C%10)C%11=CC=C(CCCCCC)C=C%11)C=C4C%12=C2C(SC(/C=C%13C(C(C=CC=C%14)=C%14C\%13=C(C#N)/C#N)=O)=C%15)=C%15S%12,1427.96,J52,5.39,3.46,1.93,CC1=CC(C(S1)=C2C3=CC=C(CC(CC)CCCC)S3)=C(C4=C2C=C(C5=CC=C(C6=C(F)C(F)=C(C7=CC=C(C)S7)C8=NN(CC(CCCCCC)CCCCCCCC)N=C68)S5)S4)C9=CC=C(CC(CC)CCCC)S9,26.7244,18.82,1.42,1,1.5,CF,NA,NA,,,,
790,360,2018,11.53,10.9,17.17,0.702,0.956,ITIC,5.48,3.83,1.65,CCCCCCC(C=C1)=CC=C1C2(C3=CC=C(CCCCCC)C=C3)C4=CC5=C(C(C6=C5SC7=C6SC(/C=C8C(C(C=CC=C9)=C9C\8=C(C#N)\C#N)=O)=C7)(C%10=CC=C(CCCCCC)C=C%10)C%11=CC=C(CCCCCC)C=C%11)C=C4C%12=C2C(SC(/C=C%13C(C(C=CC=C%14)=C%14C\%13=C(C#N)/C#N)=O)=C%15)=C%15S%12,1427.96,J52-2Cl,5.53,3.59,1.94,CC1=CC(C(S1)=C2C3=CC(Cl)=C(CC(CC)CCCC)S3)=C(C4=C2C=C(C5=CC=C(C6=C(F)C(F)=C(C7=CC=C(C)S7)C8=NN(CC(CCCCCC)CCCCCCCC)N=C68)S5)S4)C9=CC(Cl)=C(CC(CC)CCCC)S9,61.662,25.84,2.38630031,1,1.5,CF,NA,NA,,,,
791,361,2018,10.3,9.98,19.84,0.651,0.772,FNIC1,5.61,3.92,1.69,O=C1C(C=C(F)C(F)=C2)=C2C(/C1=C/C3=CC(C(C4=CC=C(CCCCCC)C=C4)(C5=C6SC7=C5SC8=C7C(C9=CC=C(CCCCCC)S9)=C(SC%10=C%11SC%12=C%10C(C%13=C%12SC(/C=C%14/C(C%15=C(C=C(F)C(F)=C%15)C%14=O)=C(C#N)\C#N)=C%13)(C%16=CC=C(CCCCCC)C=C%16)C%17=CC=C(CCCCCC)C=C%17)C%11=C8C%18=CC=C(CCCCCC)S%18)C%19=CC=C(CCCCCC)C=C%19)=C6S3)=C(C#N)/C#N,1944.65,PTB7-Th,5.22,3.4,1.82,O=C(OCC(CC)CCCC)C1=C(F)C2=C(C)SC(C3=CC4=C(C(C5=CC=C(CC(CC)CCCC)S5)=C(C=C(C)S6)C6=C4C7=CC=C(CC(CC)CCCC)S7)S3)=C2S1,124,72.9,1.700960219,1,1,DCB,NA,NA,100,,,
792,361,2018,13,12.7,23.81,0.727,0.732,FNIC2,5.57,4,1.57,O=C1C(C=C(F)C(F)=C2)=C2C(/C1=C/C(S3)=CC4=C3C(C5(C(C=C6)=CC=C6CCCCCC)C(C=C7)=CC=C7CCCCCC)=C(C8=C5C9=C(S8)C(C%10=CC=C(S%10)CCCCCC)=C%11C%12=C(C(SC%13=C%14SC(/C=C%15/C(C%16=C(C=C(F)C(F)=C%16)C%15=O)=C(C#N)\C#N)=C%13)=C%14C(C(C=C%17)=CC=C%17CCCCCC)%12C(C=C%18)=CC=C%18CCCCCC)SC%11=C9C(S%19)=CC=C%19CCCCCC)S4)=C(C#N)/C#N,1944.65,PTB7-Th,5.22,3.4,1.82,O=C(OCC(CC)CCCC)C1=C(F)C2=C(C)SC(C3=CC4=C(C(C5=CC=C(CC(CC)CCCC)S5)=C(C=C(C)S6)C6=C4C7=CC=C(CC(CC)CCCC)S7)S3)=C2S1,124,72.9,1.700960219,1,1,DCB,NA,NA,100,,,
793,362,2019,14.7,14.4,21.5,0.75,0.91,IT-4F,5.66,4.19,1.47,CCCCCCC(C=C1)=CC=C1C2(C3=CC=C(CCCCCC)C=C3)C4=CC5=C(C(C6=C5SC7=C6SC(/C=C8C(C(C=C(F)C(F)=C9)=C9C\8=C(C#N)\C#N)=O)=C7)(C%10=CC=C(CCCCCC)C=C%10)C%11=CC=C(CCCCCC)C=C%11)C=C4C%12=C2C(SC(/C=C%13C(C(C=C(F)C(F)=C%14)=C%14C\%13=C(C#N)/C#N)=O)=C%15)=C%15S%12,1499.92,PTO2,5.59,3.67,1.92,CC(SC1=C2C3=CC(F)=C(CC(CC)CCCC)S3)=CC1=C(C4=CC(F)=C(CC(CC)CCCC)S4)C5=C2C=C(C6=CC(C(OCC)=O)=C(C)S6)S5,70.2,27,2.6,1,1,CB,DIO,100,,,,
794,363,2018,9.72,9.58,15.65,0.7105,0.875,IDIC,5.69,3.91,1.78,O=C(C(C=CC=C1)=C1C/2=C(C#N)\C#N)C2=C/C(S3)=CC4=C3C5=C(C4(CCCCCC)CCCCCC)C=C6C(C(CCCCCC)(CCCCCC)C7=C6SC(/C=C8C(C(C=CC=C9)=C9C\8=C(C#N)/C#N)=O)=C7)=C5,1011.4,PzNDT-T-BDD,5.24,3.46,1.78,CC1=CC2=C(C3=CC=C(SCC(CC)CCCC)S3)C=C(C4=C5C=C(C6=C(CCCCCCCC)C=C(C7=C8C(C(C9=C(CC(CC)CCCC)SC(CC(CC)CCCC)=C9C8=O)=O)=C(C%10=CC(CCCCCCCC)=C(C)S%10)S7)S6)S4)C(C=C5C%11=CC=C(SCC(CC)CCCC)S%11)=C2S1,53.74,21.91,2.452761296,1,1,CF,NA,100,,,,
795,363,2018,8.12,8.2,15.15,0.5965,0.907,IDIC,5.69,3.91,1.78,O=C(C(C=CC=C1)=C1C/2=C(C#N)\C#N)C2=C/C(S3)=CC4=C3C5=C(C4(CCCCCC)CCCCCC)C=C6C(C(CCCCCC)(CCCCCC)C7=C6SC(/C=C8C(C(C=CC=C9)=C9C\8=C(C#N)/C#N)=O)=C7)=C5,1011.4,PzNDT-TT-BDD,5.29,3.4,1.89,CC1=CC2=C(C3=CC=C(SCC(CC)CCCC)S3)C=C(C4=C5C=C(C6=C(CCCCCCCC)C(SC(C7=C8C(C(C9=C(CC(CC)CCCC)SC(CC(CC)CCCC)=C9C8=O)=O)=C(C(S%10)=CC%11=C%10C(CCCCCCCC)=C(C)S%11)S7)=C%12)=C%12S6)S4)C(C=C5C%13=CC=C(SCC(CC)CCCC)S%13)=C2S1,39.83,21.27,1.872590503,1,1,CF,NA,100,,,,
796,363,2018,4.62,4.57,10.63,0.4693,0.925,IDIC,5.69,3.91,1.78,O=C(C(C=CC=C1)=C1C/2=C(C#N)\C#N)C2=C/C(S3)=CC4=C3C5=C(C4(CCCCCC)CCCCCC)C=C6C(C(CCCCCC)(CCCCCC)C7=C6SC(/C=C8C(C(C=CC=C9)=C9C\8=C(C#N)/C#N)=O)=C7)=C5,1011.4,PzNDTP-T-BDD,5.34,3.46,1.88,CC1=CC2=C(C3=CC=C(SCC(CC)CCCC)C=C3)C=C(C4=C5C=C(C6=C(CCCCCCCC)C=C(C7=C8C(C(C9=C(CC(CC)CCCC)SC(CC(CC)CCCC)=C9C8=O)=O)=C(C%10=CC(CCCCCCCC)=C(C)S%10)S7)S6)S4)C(C=C5C%11=CC=C(SCC(CC)CCCC)C=C%11)=C2S1,68.53,28.99,2.363918593,1,1,CF,NA,100,,,,
797,364,2019,8.5,8.3,15.3,0.588,0.95,IDIC,5.69,3.91,1.78,O=C(C(C=CC=C1)=C1C/2=C(C#N)\C#N)C2=C/C(S3)=CC4=C3C5=C(C4(CCCCCC)CCCCCC)C=C6C(C(CCCCCC)(CCCCCC)C7=C6SC(/C=C8C(C(C=CC=C9)=C9C\8=C(C#N)/C#N)=O)=C7)=C5,1011.4,PBBF,5.52,3.47,2.05,CC(SC1=C2C3=CC=C(CC(CC)CCCC)S3)=CC1=C(C4=CC=C(CC(CC)CCCC)S4)C5=C2C=C(C(SC6=C7C8=CC(F)=C(CC(CC)CCCC)S8)=CC6=C(C9=CC(F)=C(CC(CC)CCCC)S9)C%10=C7C=C(C)S%10)S5,72.688,30.8,2.36,1,1,CF,NA,NA,,,,
798,364,2019,5.3,5.1,13.7,0.439,0.88,IDIC,5.69,3.91,1.78,O=C(C(C=CC=C1)=C1C/2=C(C#N)\C#N)C2=C/C(S3)=CC4=C3C5=C(C4(CCCCCC)CCCCCC)C=C6C(C(CCCCCC)(CCCCCC)C7=C6SC(/C=C8C(C(C=CC=C9)=C9C\8=C(C#N)/C#N)=O)=C7)=C5,1011.4,PBDTT,5.45,3.32,2.13,CC(SC1=C2C3=CC=C(CC(CC)CCCC)S3)=CC1=C(C4=CC=C(CC(CC)CCCC)S4)C5=C2C=C(C)S5,53.24,24.2,2.2,1,1,CF,NA,NA,,,,
799,365,2019,7.4,7.3,14.1,0.65,0.81,IT-M,5.58,3.98,1.6,CCCCCCC(C=C1)=CC=C1C2(C3=CC=C(CCCCCC)C=C3)C4=CC5=C(C(C6=C5SC7=C6SC(/C=C8C(C(C=CC(C)=C9)=C9C\8=C(C#N)\C#N)=O)=C7)(C%10=CC=C(CCCCCC)C=C%10)C%11=CC=C(CCCCCC)C=C%11)C=C4C%12=C2C(SC(/C=C%13C(C(C=CC(C)=C%14)=C%14C\%13=C(C#N)/C#N)=O)=C%15)=C%15S%12,1456.01,PNQx-2F2THW,5.3,3.37,1.93,CC(S1)=CC(F)=C1C(S2)=C(F)C=C2C(S3)=CC=C3C(C4=C5N=C(C6=CC=CC(OCC(CC)CCCC)=C6)C(C7=CC(OCC(CC)CCCC)=CC=C7)=N4)=CC8=C5C=C(C9=CC=C(C)S9)C%10=C8N=C(C%11=CC=CC(OCC(CC)CCCC)=C%11)C(C%12=CC(OCC(CC)CCCC)=CC=C%12)=N%10,96,38.4,2.5,1,1,CB,DIO,120,100,,,
800,365,2019,7.5,7.4,14.3,0.66,0.8,IT-M,5.58,3.98,1.6,CCCCCCC(C=C1)=CC=C1C2(C3=CC=C(CCCCCC)C=C3)C4=CC5=C(C(C6=C5SC7=C6SC(/C=C8C(C(C=CC(C)=C9)=C9C\8=C(C#N)\C#N)=O)=C7)(C%10=CC=C(CCCCCC)C=C%10)C%11=CC=C(CCCCCC)C=C%11)C=C4C%12=C2C(SC(/C=C%13C(C(C=CC(C)=C%14)=C%14C\%13=C(C#N)/C#N)=O)=C%15)=C%15S%12,1456.01,PNQx-2F2TLW,5.28,3.38,1.9,CC(S1)=CC(F)=C1C(S2)=C(F)C=C2C(S3)=CC=C3C(C4=C5N=C(C6=CC=CC(OCC(CC)CCCC)=C6)C(C7=CC(OCC(CC)CCCC)=CC=C7)=N4)=CC8=C5C=C(C9=CC=C(C)S9)C%10=C8N=C(C%11=CC=CC(OCC(CC)CCCC)=C%11)C(C%12=CC(OCC(CC)CCCC)=CC=C%12)=N%10,33.06,17.4,1.9,1,1,CB,DIO,120,100,,,
801,366,2018,6.36,6.25,13.12,0.589,0.82,COi7IC,5.66,3.92,1.74,CCCCCCC(C=C1)=CC=C1C2(C(C(SC(/C=C3C(C(C=CC=C4)=C4C\3=C(C#N)/C#N)=O)=C5)=C5S6)=C6C7=CC(O8)=C(C9=C(C8(C%10=CC=C(CCCCCC)C=C%10)C%11=CC=C(CCCCCC)C=C%11)C(SC(/C=C%12C(C(C=CC=C%13)=C%13C\%12=C(C#N)\C#N)=O)=C%14)=C%14S9)C=C7O2)C%15=CC=C(CCCCCC)C=C%15,1459.95,PTB7-Th,5.38,3.11,2.27,O=C(OCC(CC)CCCC)C1=C(F)C2=C(C)SC(C3=CC4=C(C(C5=CC=C(CC(CC)CCCC)S5)=C(C=C(C)S6)C6=C4C7=CC=C(CC(CC)CCCC)S7)S3)=C2S1,124,72.9,1.700960219,1,1.4,DCB,DIO,NA,105,,,
802,366,2018,8.32,8,17.36,0.719,0.67,COi7DFIC,5.78,4.06,1.72,CCCCCCC(C=C1)=CC=C1C2(C(C(SC(/C=C3C(C(C=C(F)C(F)=C4)=C4C\3=C(C#N)/C#N)=O)=C5)=C5S6)=C6C7=CC(O8)=C(C9=C(C8(C%10=CC=C(CCCCCC)C=C%10)C%11=CC=C(CCCCCC)C=C%11)C(SC(/C=C%12C(C(C=C(F)C(F)=C%13)=C%13C\%12=C(C#N)\C#N)=O)=C%14)=C%14S9)C=C7O2)C%15=CC=C(CCCCCC)C=C%15,1531.92,PTB7-Th,5.38,3.11,2.27,O=C(OCC(CC)CCCC)C1=C(F)C2=C(C)SC(C3=CC4=C(C(C5=CC=C(CC(CC)CCCC)S5)=C(C=C(C)S6)C6=C4C7=CC=C(CC(CC)CCCC)S7)S3)=C2S1,124,72.9,1.700960219,1,1.4,DCB,DIO,NA,105,,,
803,367,2018,11.63,11.59,18.16,0.7262,0.86,DF-PCNC,5.42,3.81,1.61,O=C(C(C=C1C(C=CC=C1)=C2)=C2C/3=C(C#N)/C#N)C3=C/C4=CC(C5(CC(CC)CCCC)CC(CC)CCCC)=C(S4)C6=C5C=C(S6)C7=C(F)C=C(C(S8)=CC9=C8C(SC(/C=C%10C(C(C=C%11C(C=CC=C%11)=C%12)=C%12C\%10=C(C#N)\C#N)=O)=C%13)=C%13C9(CC(CC)CCCC)CC(CC)CCCC)C(F)=C7,1423.96,PBDB-T,5.33,3.53,1.8,CC(SC1=C2C3=CC=C(CC(CC)CCCC)S3)=CC1=C(C4=CC=C(CC(CC)CCCC)S4)C5=C2C=C(S5)C6=CC=C(C7=C8C(C(C9=C(CC(CC)CCCC)SC(CC(CC)CCCC)=C9C8=O)=O)=C(C%10=CC=C(C)S%10)S7)S6,117,58.5,2,1,1.2,CF,CN,100,,,,
804,368,2019,3.53,3.41,6.29,0.525,1.04,H-IDTzR,5.31,3.42,1.89,CCCCCCC(C1=C2SC(C3=NC=C(/C=C4SC(N(C/4=O)CC)=S)S3)=C1)(CCCCCC)C5=C2C=C(C(CCCCCC)(CCCCCC)C6=C7SC(C8=NC=C(/C=C9SC(N(C/9=O)CC)=S)S8)=C6)C7=C5,1111.7,P3HT,5,3.1,1.9,CC1=CC(CCCCCC)=C(C)S1,21.1,11.6,1.82,1,1,CF,NA,130,100,,,
805,368,2019,5.01,4.88,8.36,0.546,1.02,P-IDTzR,5.31,3.44,1.87,CCCCCCC(C=C1)=CC=C1C(C2=C3SC(C4=NC=C(/C=C5SC(N(C/5=O)CC)=S)S4)=C2)(C6=CC=C(CCCCCC)C=C6)C7=C3C=C(C(C8=C9SC(C%10=NC=C(/C=C%11SC(N(C/%11=O)CC)=S)S%10)=C8)(C%12=CC=C(CCCCCC)C=C%12)C%13=CC=C(CCCCCC)C=C%13)C9=C7,1416.1,P3HT,5,3.1,1.9,CC1=CC(CCCCCC)=C(C)S1,21.1,11.6,1.818965517,1,1,CF,NA,130,100,,,
806,369,2019,11.08,10.83,17.55,0.6728,0.939,ITIC,5.48,3.84,1.64,CCCCCCC(C=C1)=CC=C1C2(C3=CC=C(CCCCCC)C=C3)C4=CC5=C(C(C6=C5SC7=C6SC(/C=C8C(C(C=CC=C9)=C9C\8=C(C#N)\C#N)=O)=C7)(C%10=CC=C(CCCCCC)C=C%10)C%11=CC=C(CCCCCC)C=C%11)C=C4C%12=C2C(SC(/C=C%13C(C(C=CC=C%14)=C%14C\%13=C(C#N)/C#N)=O)=C%15)=C%15S%12,1427.96,J71,5.4,3.24,2.16,CCC[Si](CCC)(C1=CC=C(C(C2=C3C=C(C4=CC=C(C5=C(F)C(F)=C(C6=CC=C(C)S6)C7=NN(CC(CCCCCC)CCCCCCCC)N=C57)S4)S2)=C8C(SC(C)=C8)=C3C9=CC=C([Si](CCC)(CCC)CCC)S9)S1)CCC,139,56.2,2.473309609,1,1,CF,NA,150,100,,,
807,370,2019,8.33,8.04,13.97,0.596,1,IT-M,5.58,3.98,1.6,CCCCCCC(C=C1)=CC=C1C2(C3=CC=C(CCCCCC)C=C3)C4=CC5=C(C(C6=C5SC7=C6SC(/C=C8C(C(C=CC(C)=C9)=C9C\8=C(C#N)\C#N)=O)=C7)(C%10=CC=C(CCCCCC)C=C%10)C%11=CC=C(CCCCCC)C=C%11)C=C4C%12=C2C(SC(/C=C%13C(C(C=CC(C)=C%14)=C%14C\%13=C(C#N)/C#N)=O)=C%15)=C%15S%12,1456.01,PBD,5.54,2.81,2.73,CC(SC1=C2C3=CC=C(CC(CC)CCCC)S3)=CC1=C(C4=CC=C(CC(CC)CCCC)S4)C5=C2C=C(C6=CC7=C(C(SC(C)=C8)=C8N(CC(CCCCCC)CCCCCCCC)C7=O)S6)S5,96.096,31.2,3.08,1,1.8,CB,DIO,NA,106,,,
808,370,2019,10.34,10.02,15.95,0.728,0.89,IT-M,5.58,3.98,1.6,CCCCCCC(C=C1)=CC=C1C2(C3=CC=C(CCCCCC)C=C3)C4=CC5=C(C(C6=C5SC7=C6SC(/C=C8C(C(C=CC(C)=C9)=C9C\8=C(C#N)\C#N)=O)=C7)(C%10=CC=C(CCCCCC)C=C%10)C%11=CC=C(CCCCCC)C=C%11)C=C4C%12=C2C(SC(/C=C%13C(C(C=CC(C)=C%14)=C%14C\%13=C(C#N)/C#N)=O)=C%15)=C%15S%12,1456.01,PBD2T,5.4,2.7,2.7,CC(SC1=C2C3=CC=C(CC(CC)CCCC)S3)=CC1=C(C4=CC=C(CC(CC)CCCC)S4)C5=C2C=C(C6=C(CCCCCCCC)C=C(C7=CC8=C(C(SC(C9=CC(CCCCCCCC)=C(C)S9)=C%10)=C%10N(CC(CCCCCC)CCCCCCCC)C8=O)S7)S6)S5,139.725,57.5,2.43,1,1.8,CB,DIO,NA,103,,,
809,371,2019,5.58,5.37,14.19,0.674,0.58,CO5DFIC,5.96,4.29,1.67,CCCCCCC(C=C1)=CC=C1C2(C3=CC(C4=C(O5)C=C(/C=C6C(C(C=C(F)C(F)=C7)=C7C\6=C(C#N)\C#N)=O)S4)=C(C5(C8=CC=C(CCCCCC)C=C8)C9=CC=C(CCCCCC)C=C9)C=C3C%10=C(O2)C=C(/C=C%11C(C(C=C(F)C(F)=C%12)=C%12C\%11=C(C#N)/C#N)=O)S%10)C%13=CC=C(CCCCCC)C=C%13,1419.75,PTB7-Th,5.39,3.12,2.27,O=C(OCC(CC)CCCC)C1=C(F)C2=C(C)SC(C3=CC4=C(C(C5=CC=C(CC(CC)CCCC)S5)=C(C=C(C)S6)C6=C4C7=CC=C(CC(CC)CCCC)S7)S3)=C2S1,124,72.9,1.700960219,1,1,CB,CN,NA,90,,,
810,371,2019,7.66,7.37,17.58,0.61,0.71,CO5DFIC-OT,5.51,3.95,1.56,CCCCCCC(C=C1)=CC=C1C2(C3=CC(C4=C(O5)C=C(C6=C(OCCCCCCCC)C=C(/C=C7C(C(C=C(F)C(F)=C8)=C8C\7=C(C#N)\C#N)=O)S6)S4)=C(C5(C9=CC=C(CCCCCC)C=C9)C%10=CC=C(CCCCCC)C=C%10)C=C3C%11=C(O2)C=C(C%12=C(OCCCCCCCC)C=C(/C=C%13C(C(C=C(F)C(F)=C%14)=C%14C\%13=C(C#N)/C#N)=O)S%12)S%11)C%15=CC=C(CCCCCC)C=C%15,1840.42,PTB7-Th,5.39,3.12,2.27,O=C(OCC(CC)CCCC)C1=C(F)C2=C(C)SC(C3=CC4=C(C(C5=CC=C(CC(CC)CCCC)S5)=C(C=C(C)S6)C6=C4C7=CC=C(CC(CC)CCCC)S7)S3)=C2S1,124,72.9,1.700960219,1,1.5,CB,CN,NA,85,,,
811,371,2019,9.73,9.37,20.71,0.637,0.74,CO5DFIC-ST,5.55,3.92,1.63,CCCCCCC(C=C1)=CC=C1C2(C3=CC(C4=C(O5)C=C(C6=C(SCCCCCCCC)C=C(/C=C7C(C(C=C(F)C(F)=C8)=C8C\7=C(C#N)\C#N)=O)S6)S4)=C(C5(C9=CC=C(CCCCCC)C=C9)C%10=CC=C(CCCCCC)C=C%10)C=C3C%11=C(O2)C=C(C%12=C(SCCCCCCCC)C=C(/C=C%13C(C(C=C(F)C(F)=C%14)=C%14C\%13=C(C#N)/C#N)=O)S%12)S%11)C%15=CC=C(CCCCCC)C=C%15,1872.54,PTB7-Th,5.39,3.12,2.27,O=C(OCC(CC)CCCC)C1=C(F)C2=C(C)SC(C3=CC4=C(C(C5=CC=C(CC(CC)CCCC)S5)=C(C=C(C)S6)C6=C4C7=CC=C(CC(CC)CCCC)S7)S3)=C2S1,124,72.9,1.700960219,1,2.5,CB,NA,NA,102,,,
812,372,2019,9.61,9.4,18.12,0.711,0.746,BDTThlT-4F,5.57,3.92,1.65,CCCCCCC(C=C1)=CC=C1C2(C3=CC=C(CCCCCC)C=C3)C4=C(SC(C4=C5C6=CC=C(CC(CC)CCCC)S6)=C(C7=CC=C(CC(CCCC)CC)S7)C8=C5SC9=C8C(C%10=C9SC(/C=C%11/C(C(C=C%12F)=C(C%11=O)C=C%12F)=C(C#N)/C#N)=C%10)(C%13=CC=C(CCCCCC)C=C%13)C%14=CC=C(CCCCCC)C=C%14)C%15=C2C=C(/C=C%16C(C(C=C(F)C(F)=C%17)=C%17C\%16=C(C#N)/C#N)=O)S%15,1888.59,PTB7-Th,5.23,3.52,1.71,O=C(OCC(CC)CCCC)C1=C(F)C2=C(C)SC(C3=CC4=C(C(C5=CC=C(CC(CC)CCCC)S5)=C(C=C(C)S6)C6=C4C7=CC=C(CC(CC)CCCC)S7)S3)=C2S1,124,72.9,1.700960219,1,1.5,CB,DIO,100,100,,,
813,372,2019,10.85,10.69,23.54,0.634,0.727,IEICO-4F,5.45,4.07,1.38,CCCCCCC(C=C1)=CC=C1C(C2=C3SC(C4=C(OCC(CC)CCCC)C=C(/C=C5C(C(C=C(F)C(F)=C6)=C6C\5=C(C#N)\C#N)=O)S4)=C2)(C7=CC=C(CCCCCC)C=C7)C8=C3C=C(C(C9=C%10SC(C(S%11)=C(C=C%11/C=C%12/C(C(C=C%13F)=C(C%12=O)C=C%13F)=C(C#N)/C#N)OCC(CCCC)CC)=C9)(C%14=CC=C(CCCCCC)C=C%14)C%15=CC=C(CCCCCC)C=C%15)C%10=C8,1808.42,PTB7-Th,5.23,3.52,1.71,O=C(OCC(CC)CCCC)C1=C(F)C2=C(C)SC(C3=CC4=C(C(C5=CC=C(CC(CC)CCCC)S5)=C(C=C(C)S6)C6=C4C7=CC=C(CC(CC)CCCC)S7)S3)=C2S1,124,72.9,1.700960219,1,1.5,CB,DIO,100,100,,,
814,373,2019,11.83,11.83,17.29,0.7319,0.93,IT-M,5.58,3.98,1.6,CCCCCCC(C=C1)=CC=C1C2(C3=CC=C(CCCCCC)C=C3)C4=CC5=C(C(C6=C5SC7=C6SC(/C=C8C(C(C=CC(C)=C9)=C9C\8=C(C#N)\C#N)=O)=C7)(C%10=CC=C(CCCCCC)C=C%10)C%11=CC=C(CCCCCC)C=C%11)C=C4C%12=C2C(SC(/C=C%13C(C(C=CC(C)=C%14)=C%14C\%13=C(C#N)/C#N)=O)=C%15)=C%15S%12,1456.01,PBDB-T,5.33,3.53,1.8,CC(SC1=C2C3=CC=C(CC(CC)CCCC)S3)=CC1=C(C4=CC=C(CC(CC)CCCC)S4)C5=C2C=C(S5)C6=CC=C(C7=C8C(C(C9=C(CC(CC)CCCC)SC(CC(CC)CCCC)=C9C8=O)=O)=C(C%10=CC=C(C)S%10)S7)S6,117,58.5,2,1,1,CB,DIO,NA,100,,,
815,374,2019,8.98,8.98,15.15,0.656,0.9,ITIC,5.54,3.84,1.7,CCCCCCC(C=C1)=CC=C1C2(C3=CC=C(CCCCCC)C=C3)C4=CC5=C(C(C6=C5SC7=C6SC(/C=C8C(C(C=CC=C9)=C9C\8=C(C#N)\C#N)=O)=C7)(C%10=CC=C(CCCCCC)C=C%10)C%11=CC=C(CCCCCC)C=C%11)C=C4C%12=C2C(SC(/C=C%13C(C(C=CC=C%14)=C%14C\%13=C(C#N)/C#N)=O)=C%15)=C%15S%12,1427.96,PBDB-T,5.33,2.92,2.41,CC(SC1=C2C3=CC=C(CC(CC)CCCC)S3)=CC1=C(C4=CC=C(CC(CC)CCCC)S4)C5=C2C=C(S5)C6=CC=C(C7=C8C(C(C9=C(CC(CC)CCCC)SC(CC(CC)CCCC)=C9C8=O)=O)=C(C%10=CC=C(C)S%10)S7)S6,117,58.5,2,1,1,CB,DIO,100,100,,,
816,375,2018,5.29,5.29,11.69,0.44,1.03,di-PNR,5.97,3.75,2.22,O=C(N(C(CCCCC)CCCCC)C1=O)C2=CC(N3CCCCCCCC)=C4C5=C(C6=C(C7=C(C8=C9C(N%10CCCCCCCC)=CC%11=C8C(C(N(C(CCCCC)CCCCC)C%11=O)=O)=C7)C%12=C(C9=C%10C=C%13C(N(C(CCCCC)CCCCC)C%14=O)=O)C%13=C%14C=C%12)C=C(C(N(C(CCCCC)CCCCC)C%15=O)=O)C%16=C%15C=C3C4=C6%16)C=CC1=C52,1646.31,PTB7-Th,5.12,3.6,1.52,O=C(OCC(CC)CCCC)C1=C(F)C2=C(C)SC(C3=CC4=C(C(C5=CC=C(CC(CC)CCCC)S5)=C(C=C(C)S6)C6=C4C7=CC=C(CC(CC)CCCC)S7)S3)=C2S1,124,72.9,1.700960219,1,1,CB,DIO,NA,100,,,
817,375,2018,4.54,4.54,9.92,0.42,1.09,TPA-PNR,5.45,3.65,1.8,O=C(N(C(CCCCC)CCCCC)C1=O)C2=CC(N3CCCCCCCC)=C4C5=C(C6=CC=C(C(N(C(CCCCC)CCCCC)C7=O)=O)C8=C7C=C3C4=C68)C(C9=CC=C(N(C%10=CC=C(C%11=CC%12=C%13C(C%14=C(N%15CCCCCCCC)C=C%13C(N(C(CCCCC)CCCCC)C%12=O)=O)=C%11C%16=CC=C(C(N(C(CCCCC)CCCCC)C%17=O)=O)C%18=C%17C=C%15C%14=C%16%18)C=C%10)C%19=CC=C(C%20=CC%21=C%22C(C%23=C%24C=C%22C(N(C(CCCCC)CCCCC)C%21=O)=O)=C%20C%25=CC=C(C(N(C(CCCCC)CCCCC)C%26=O)=O)C%27=C%26C=C(N%24CCCCCCCC)C%23=C%25%27)C=C%19)C=C9)=CC1=C52,2711.77,PTB7-Th,5.12,3.6,1.52,O=C(OCC(CC)CCCC)C1=C(F)C2=C(C)SC(C3=CC4=C(C(C5=CC=C(CC(CC)CCCC)S5)=C(C=C(C)S6)C6=C4C7=CC=C(CC(CC)CCCC)S7)S3)=C2S1,124,72.9,1.700960219,1,1,CB,DIO,NA,100,,,
818,375,2018,1.6,1.6,5.25,0.27,1.13,EDOT-PNR,5.75,3.69,2.06,O=C(N(C(CCCCC)CCCCC)C1=O)C2=CC(N3CCCCCCCC)=C4C5=C(C6=CC=C(C(N(C(CCCCC)CCCCC)C7=O)=O)C8=C7C=C3C4=C68)C(C9=C%10C(OCCO%10)=C(C%11=C(C%12=C%13C(N%14CCCCCCCC)=CC%15=C%12C(C(N(C(CCCCC)CCCCC)C%15=O)=O)=C%11)C%16=C(C%13=C%14C=C%17C(N(C(CCCCC)CCCCC)C%18=O)=O)C%17=C%18C=C%16)S9)=CC1=C52,1786.47,PTB7-Th,5.12,3.6,1.52,O=C(OCC(CC)CCCC)C1=C(F)C2=C(C)SC(C3=CC4=C(C(C5=CC=C(CC(CC)CCCC)S5)=C(C=C(C)S6)C6=C4C7=CC=C(CC(CC)CCCC)S7)S3)=C2S1,124,72.9,1.700960219,1,1,CB,DIO,NA,100,,,
819,376,2019,2.11,2.1,6.14,0.442,0.77,BIBT-NI,5.62,3.65,1.97,CCCCC(CC)CN(C1=O)C(C2=CC=CC(C2=C1C=C3)=C3C(S4)=CC=C4C(C5=NSN=C5C(C6=CC=C(C7=CC=C(C(N8CC(CC)CCCC)=O)C9=C7C=CC=C9C8=O)S6)=C%10C(N%11CC(CC)CCCC)=O)=C%10C%11=O)=O,1096.43,P3HT,5,3.1,1.9,CC1=CC(CCCCCC)=C(C)S1,21.1,11.6,1.818965517,1,1.2,DCB,DIO,110,90,,,
820,377,2019,9.5,9.3,17.9,0.613,0.86,IEICO,5.32,3.95,1.37,CCCCCCC(C=C1)=CC=C1C(C2=C3SC(C4=C(OCC(CC)CCCC)C(C=C5C(C(C=CC=C6)=C6/C5=C(C#N)/C#N)=O)=CS4)=C2)(C7=CC=C(CCCCCC)C=C7)C8=C3C=C(C(C9=C%10SC(C%11=C(C(/C=C%12\C(C%13=C(C%12=O)C=CC=C%13)=C(C#N)\C#N)=CS%11)OCC(CCCC)CC)=C9)(C%14=CC=C(CCCCCC)C=C%14)C%15=CC=C(CCCCCC)C=C%15)C%10=C8,1736.46,PBTT,5.19,3.11,2.08,CC(SC1=C2C3=CC=C(CC(CC)CCCC)S3)=CC1=C(C4=CC=C(CC(CC)CCCC)S4)C5=C2C=C(C6=C(SC(C(OCCCCCCCC)=O)=C7F)C7=C(C)S6)S5,128.73,61.3,2.1,1,1,CB,DIO,100,,,,
821,377,2019,7.3,7,13.3,0.605,0.91,IEICO,5.32,3.95,1.37,CCCCCCC(C=C1)=CC=C1C(C2=C3SC(C4=C(OCC(CC)CCCC)C(C=C5C(C(C=CC=C6)=C6/C5=C(C#N)/C#N)=O)=CS4)=C2)(C7=CC=C(CCCCCC)C=C7)C8=C3C=C(C(C9=C%10SC(C%11=C(C(/C=C%12\C(C%13=C(C%12=O)C=CC=C%13)=C(C#N)\C#N)=CS%11)OCC(CCCC)CC)=C9)(C%14=CC=C(CCCCCC)C=C%14)C%15=CC=C(CCCCCC)C=C%15)C%10=C8,1736.46,PTB7-Th,5.26,3.19,2.07,O=C(OCC(CC)CCCC)C1=C(F)C2=C(C)SC(C3=CC4=C(C(C5=CC=C(CC(CC)CCCC)S5)=C(C=C(C)S6)C6=C4C7=CC=C(CC(CC)CCCC)S7)S3)=C2S1,124,72.9,1.700960219,1,1,CB,DIO,100,,,,
822,378,2019,4.92,4.78,9.69,0.5992,0.84,8c,5.84,3.91,1.93,O=C(N(CCCC)C1=O)C(C1=C2)=CC3=C2C4=NC5=C(C=C(C6=C7)C(N(CCCC)C6=O)=O)C7=C8N5B9(F)[N]4=C3N=C%10C%11=C(C=C(C%12=C%11)C(N(CCCC)C%12=O)=O)C(N%109)=N8,789.59,PM6,5.41,3.74,1.67,CC(SC1=C2C3=CC(F)=C(CC(CC)CCCC)S3)=CC1=C(C4=CC(F)=C(CC(CC)CCCC)S4)C5=C2C=C(S5)C6=CC=C(C7=C8C(C(C9=C(CC(CC)CCCC)SC(CC(CC)CCCC)=C9C8=O)=O)=C(C%10=CC=C(C)S%10)S7)S6,38.6,19.3,2,1,1,CB,DIO,100,,,,
823,378,2019,3.15,2.98,7.19,0.5309,0.82,7c,5.92,3.98,1.94,O=C(N(CCCC)C1=O)C(C1=C2)=CC3=C2C4=NC5=C(C=C(C6=C7)C(N(CCCC)C6=O)=O)C7=C8N5B9(Cl)[N]4=C3N=C%10C%11=C(C=C(C%12=C%11)C(N(CCCC)C%12=O)=O)C(N%109)=N8,806.04,PM6,5.41,3.74,1.67,CC(SC1=C2C3=CC(F)=C(CC(CC)CCCC)S3)=CC1=C(C4=CC(F)=C(CC(CC)CCCC)S4)C5=C2C=C(S5)C6=CC=C(C7=C8C(C(C9=C(CC(CC)CCCC)SC(CC(CC)CCCC)=C9C8=O)=O)=C(C%10=CC=C(C)S%10)S7)S6,38.6,19.3,2,1,1,CB,DIO,100,,,,
824,378,2019,2.67,2.51,6.4,0.4626,0.89,7d,5.89,3.95,1.94,O=C(N(C(CCCCC)CCCCC)C1=O)C(C1=C2)=CC3=C2C4=NC5=C(C=C(C6=C7)C(N(C(CCCCC)CCCCC)C6=O)=O)C7=C8N5B9(Cl)[N]4=C3N=C%10C%11=C(C=C(C%12=C%11)C(N(C(CCCCC)CCCCC)C%12=O)=O)C(N%109)=N8,1100.61,PM6,5.41,3.74,1.67,CC(SC1=C2C3=CC(F)=C(CC(CC)CCCC)S3)=CC1=C(C4=CC(F)=C(CC(CC)CCCC)S4)C5=C2C=C(S5)C6=CC=C(C7=C8C(C(C9=C(CC(CC)CCCC)SC(CC(CC)CCCC)=C9C8=O)=O)=C(C%10=CC=C(C)S%10)S7)S6,38.6,19.3,2,1,1,CB,DIO,100,,,,
825,378,2019,3.37,3.18,7.44,0.4712,0.96,8d,5.86,3.94,1.92,O=C(N(C(CCCCC)CCCCC)C1=O)C(C1=C2)=CC3=C2C4=NC5=C(C=C(C6=C7)C(N(C(CCCCC)CCCCC)C6=O)=O)C7=C8N5B9(F)[N]4=C3N=C%10C%11=C(C=C(C%12=C%11)C(N(C(CCCCC)CCCCC)C%12=O)=O)C(N%109)=N8,1084.16,PM6,5.41,3.74,1.67,CC(SC1=C2C3=CC(F)=C(CC(CC)CCCC)S3)=CC1=C(C4=CC(F)=C(CC(CC)CCCC)S4)C5=C2C=C(S5)C6=CC=C(C7=C8C(C(C9=C(CC(CC)CCCC)SC(CC(CC)CCCC)=C9C8=O)=O)=C(C%10=CC=C(C)S%10)S7)S6,38.6,19.3,2,1,1,CB,DIO,100,,,,
826,379,2019,11.2,11,16.61,0.7176,0.94,IT-M,5.56,3.98,1.58,CCCCCCC(C=C1)=CC=C1C2(C3=CC=C(CCCCCC)C=C3)C4=CC5=C(C(C6=C5SC7=C6SC(/C=C8C(C(C=CC(C)=C9)=C9C\8=C(C#N)\C#N)=O)=C7)(C%10=CC=C(CCCCCC)C=C%10)C%11=CC=C(CCCCCC)C=C%11)C=C4C%12=C2C(SC(/C=C%13C(C(C=CC(C)=C%14)=C%14C\%13=C(C#N)/C#N)=O)=C%15)=C%15S%12,1456.01,PBDB-T,5.21,3.41,1.8,CC(SC1=C2C3=CC=C(CC(CC)CCCC)S3)=CC1=C(C4=CC=C(CC(CC)CCCC)S4)C5=C2C=C(S5)C6=CC=C(C7=C8C(C(C9=C(CC(CC)CCCC)SC(CC(CC)CCCC)=C9C8=O)=O)=C(C%10=CC=C(C)S%10)S7)S6,117,58.5,2,1,1,CB,DIO,80,,,,
827,379,2019,8.7,8.55,12.22,0.725,0.99,ITCC,5.62,3.92,1.7,CCCCCCC(C=C1)=CC=C1C2(C3=CC=C(CCCCCC)C=C3)C4=CC5=C(C(C6=C5SC7=C6SC(/C=C8C(C(SC=C9)=C9C\8=C(C#N)\C#N)=O)=C7)(C%10=CC=C(CCCCCC)C=C%10)C%11=CC=C(CCCCCC)C=C%11)C=C4C%12=C2C(SC(/C=C%13C(C(SC=C%14)=C%14C\%13=C(C#N)/C#N)=O)=C%15)=C%15S%12,1440,PBDB-T,5.21,3.41,1.8,CC(SC1=C2C3=CC=C(CC(CC)CCCC)S3)=CC1=C(C4=CC=C(CC(CC)CCCC)S4)C5=C2C=C(S5)C6=CC=C(C7=C8C(C(C9=C(CC(CC)CCCC)SC(CC(CC)CCCC)=C9C8=O)=O)=C(C%10=CC=C(C)S%10)S7)S6,117,58.5,2,1,1,CB,DIO,80,,,,
828,380,2019,6.6,6.19,13.24,0.49,0.96,ITIC,5.61,3.94,1.67,CCCCCCC(C=C1)=CC=C1C2(C3=CC=C(CCCCCC)C=C3)C4=CC5=C(C(C6=C5SC7=C6SC(/C=C8C(C(C=CC=C9)=C9C\8=C(C#N)\C#N)=O)=C7)(C%10=CC=C(CCCCCC)C=C%10)C%11=CC=C(CCCCCC)C=C%11)C=C4C%12=C2C(SC(/C=C%13C(C(C=CC=C%14)=C%14C\%13=C(C#N)/C#N)=O)=C%15)=C%15S%12,1427.96,PTBDD2F-a,5.49,3.61,1.88,O=C(C1=C(CC(CC)CCCC)SC(CC(CC)CCCC)=C21)C3=C(C4=CC(CC(CC)CCCC)=C(C5=CC=C(C6=C(F)C=C(C7=CC=C(C)S7)C(F)=C6)S5)S4)SC(C8=CC(CC(CC)CCCC)=C(C)S8)=C3C2=O,148.8,31,4.8,1,1,CB,DIO,NA,,,,
829,380,2019,5.47,5.14,11.68,0.46,0.96,ITIC,5.61,3.94,1.67,CCCCCCC(C=C1)=CC=C1C2(C3=CC=C(CCCCCC)C=C3)C4=CC5=C(C(C6=C5SC7=C6SC(/C=C8C(C(C=CC=C9)=C9C\8=C(C#N)\C#N)=O)=C7)(C%10=CC=C(CCCCCC)C=C%10)C%11=CC=C(CCCCCC)C=C%11)C=C4C%12=C2C(SC(/C=C%13C(C(C=CC=C%14)=C%14C\%13=C(C#N)/C#N)=O)=C%15)=C%15S%12,1427.96,PTBDD2F-s,5.49,3.6,1.89,O=C(C1=C(CC(CC)CCCC)SC(CC(CC)CCCC)=C21)C3=C(C4=CC(CC(CC)CCCC)=C(C5=CC=C(C6=C(F)C(F)=C(C7=CC=C(C)S7)C=C6)S5)S4)SC(C8=CC(CC(CC)CCCC)=C(C)S8)=C3C2=O,103.6,28,3.7,1,1,CB,DIO,NA,,,,
830,381,2019,1.43,1.43,3.41,0.36,1.17,BP(DPPB)4,5.31,3.63,1.68,O=C1C(C(C(N2CC(CCCC)CC)=O)=C(C3=CC=C(C4=CC=CC=C4)S3)N1CC(CCCC)CC)=C2C5=CC=C(C6=CC(C7=CC=C(C(N(CC(CCCC)CC)C8=O)=C9C8=C(C%10=CC=C(C%11=CC=CC=C%11)S%10)N(CC(CCCC)CC)C9=O)S7)=CC(C%12=CC(C%13=CC=C(C%14=C%15C(C(N%14CC(CCCC)CC)=O)=C(C%16=CC=C(C%17=CC=CC=C%17)S%16)N(CC(CCCC)CC)C%15=O)S%13)=CC(C%18=CC=C(C(N(CC(CCCC)CC)C%19=O)=C%20C%19=C(C%21=CC=C(C%22=CC=CC=C%22)S%21)N(CC(CCCC)CC)C%20=O)S%18)=C%12)=C6)S5,2549.67,P3HT,4.94,2.94,2,CC1=CC(CCCCCC)=C(C)S1,21.1,11.6,1.818965517,2,1,CF,NA,120,,,,
831,382,2019,3.93,3.93,8.26,0.5012,0.95,BFPSP,5.97,3.81,2.16,O=C(N(C(CCCCCC)CCCCCC)C1=O)C2=CC=C3C4=C(C5=C(C6=C7C8=C(C9=CC%10=C%11C(C%12=CC=C%11C(N(C(CCCCCC)CCCCCC)C%10=O)=O)=C9C%13=C8C=C(C(N(C(CCCCCC)CCCCCC)C%14=O)=O)C%15=C%14C=CC%12=C%13%15)S6)C=C(C(N(C(CCCCCC)CCCCCC)C%16=O)=O)C%17=C%16C=CC3=C5%17)C7=CC1=C42,1586.18,PBDB-T,5.27,3.5,1.77,CC(SC1=C2C3=CC=C(CC(CC)CCCC)S3)=CC1=C(C4=CC=C(CC(CC)CCCC)S4)C5=C2C=C(S5)C6=CC=C(C7=C8C(C(C9=C(CC(CC)CCCC)SC(CC(CC)CCCC)=C9C8=O)=O)=C(C%10=CC=C(C)S%10)S7)S6,117,58.5,2,1,0.8,CF,NA,200,,,,
832,382,2019,7.38,7.38,12.58,0.6306,0.93,BFPTP,6,3.88,2.12,O=C(N(C(CCCCCC)CCCCCC)C1=O)C2=CC=C3C4=C(C5=C(C6=C7C8=C(C9=CC%10=C%11C(C%12=CC=C%11C(N(C(CCCCCC)CCCCCC)C%10=O)=O)=C9C%13=C8C=C(C(N(C(CCCCCC)CCCCCC)C%14=O)=O)C%15=C%14C=CC%12=C%13%15)[Te]6)C=C(C(N(C(CCCCCC)CCCCCC)C%16=O)=O)C%17=C%16C=CC3=C5%17)C7=CC1=C42,1681.72,PBDB-T,5.27,3.5,1.77,CC(SC1=C2C3=CC=C(CC(CC)CCCC)S3)=CC1=C(C4=CC=C(CC(CC)CCCC)S4)C5=C2C=C(S5)C6=CC=C(C7=C8C(C(C9=C(CC(CC)CCCC)SC(CC(CC)CCCC)=C9C8=O)=O)=C(C%10=CC=C(C)S%10)S7)S6,117,58.5,2,1,0.8,CF,NA,200,,,,
833,383,2018,10.8,10.4,15.9,0.74,0.92,ITCPTC,5.62,3.96,1.66,CCCCCCC(C=C1)=CC=C1C2(C3=CC=C(CCCCCC)C=C3)C4=CC5=C(C(C6=C5SC7=C6SC(/C=C8C(C9=CSC=C9C\8=C(C#N)\C#N)=O)=C7)(C%10=CC=C(CCCCCC)C=C%10)C%11=CC=C(CCCCCC)C=C%11)C=C4C%12=C2C(SC(/C=C%13C(C%14=CSC=C%14C\%13=C(C#N)/C#N)=O)=C%15)=C%15S%12,1440,PBT1-C-LW,5.44,3.43,2.01,CC(SC1=C2C3=CC=C(CC(CCCC)CCCCCC)C=C3)=CC1=C(C4=CC=C(CC(CCCC)CCCCCC)C=C4)C5=C2C=C(C6=CC=C(C7=C8C(C(C9=C(CC(CC)CCCC)SC(CC(CC)CCCC)=C9C8=O)=O)=C(C%10=CC=C(C)S%10)S7)S6)S5,35.2,16,2.2,1,1,CF,NA,100,110,,,
834,383,2018,12.8,12.3,17.2,0.79,0.94,ITCPTC,5.62,3.96,1.66,CCCCCCC(C=C1)=CC=C1C2(C3=CC=C(CCCCCC)C=C3)C4=CC5=C(C(C6=C5SC7=C6SC(/C=C8C(C9=CSC=C9C\8=C(C#N)\C#N)=O)=C7)(C%10=CC=C(CCCCCC)C=C%10)C%11=CC=C(CCCCCC)C=C%11)C=C4C%12=C2C(SC(/C=C%13C(C%14=CSC=C%14C\%13=C(C#N)/C#N)=O)=C%15)=C%15S%12,1440,PBT1-C-MW,5.46,3.4,2.06,CC(SC1=C2C3=CC=C(CC(CCCC)CCCCCC)C=C3)=CC1=C(C4=CC=C(CC(CCCC)CCCCCC)C=C4)C5=C2C=C(C6=CC=C(C7=C8C(C(C9=C(CC(CC)CCCC)SC(CC(CC)CCCC)=C9C8=O)=O)=C(C%10=CC=C(C)S%10)S7)S6)S5,80.43,38.3,2.1,1,1,CF,NA,100,110,,,
835,383,2018,12.4,12,17.1,0.78,0.93,ITCPTC,5.62,3.96,1.66,CCCCCCC(C=C1)=CC=C1C2(C3=CC=C(CCCCCC)C=C3)C4=CC5=C(C(C6=C5SC7=C6SC(/C=C8C(C9=CSC=C9C\8=C(C#N)\C#N)=O)=C7)(C%10=CC=C(CCCCCC)C=C%10)C%11=CC=C(CCCCCC)C=C%11)C=C4C%12=C2C(SC(/C=C%13C(C%14=CSC=C%14C\%13=C(C#N)/C#N)=O)=C%15)=C%15S%12,1440,PBT1-C-MW2,5.46,3.41,2.05,CC(SC1=C2C3=CC=C(CC(CCCC)CCCCCC)C=C3)=CC1=C(C4=CC=C(CC(CCCC)CCCCCC)C=C4)C5=C2C=C(C6=CC=C(C7=C8C(C(C9=C(CC(CC)CCCC)SC(CC(CC)CCCC)=C9C8=O)=O)=C(C%10=CC=C(C)S%10)S7)S6)S5,106.02,55.8,1.9,1,1,CF,NA,100,110,,,
