Repository: lunayuehuang/AI-Powered-Materials-Dataset-Construction

# AI-PowerDatasetConstruction
This is the gitHub for the research work of AI-powered workflow for constructing organic materials databases from literature: integrating Large Language Models

File: data/Nonfullerene_OPV_Abstract.csv (part 11 of 22)
ID,Ref,year,PCE_max(%),PCE_ave(%),Jsc(mA/cm2),FF,Voc(V),Nickname(n),-HOMO_n(eV),-LUMO_n(eV),Eg_n(eV),n(SMILES),M (g/mol),Nickname(p),-HOMO_p(eV),-LUMO_p(eV),Eg_p(eV),p(SMILES),Mw (kg/mol),Mn(kg/mol),PDI,p/n ratio (p),p/n ratio (n),Solvent,Additive,TA (oC),thick (nm),Unnamed: 28,Journal,DOI,Abstract
229,97,2017,12.1,11.9,19.33,0.7373,0.849,ITIC-Th1,5.74,4.01,1.73,O=C(C(C=C(F)C(F)=C1)=C1C/2=C(C#N)\C#N)C2=C/C3=CC(S4)=C(S3)C5=C4C6=CC(C(C7=C8SC9=C7SC(/C=C%10C(C(C=C(F)C(F)=C%11)=C%11C\%10=C(C#N)\C#N)=O)=C9)(C%12=CC=C(CCCCCC)S%12)C%13=CC=C(CCCCCC)S%13)=C8C=C6C(C%14=CSC(CCCCCC)=C%14)5C%15=CC=C(CCCCCC)S%15,1524.01,FTAZ,5.38,3.17,2.21,CC1=CC2=C(S1)C(CCC(CCCC)CCCCCC)=C3C=C(SC3=C2CCC(CCCC)CCCCCC)C4=CC=C(S4)C5=C(C(F)=C(C6=NN(N=C65)CC(CCCC)CCCCCC)C7=CC=C(S7)C)F,99.592,42.2,2.36,1.0,1.5,CF,DIO,,100.0,,Adv. Mater.,10.1002/adma.201700144,"A new fluorinated nonfullerene acceptor, ITIC‐Th1, has been designed and synthesized by introducing fluorine (F) atoms onto the end‐capping group 1,1‐dicyanomethylene‐3‐indanone (IC). On the one hand, incorporation of F would improve intramolecular interaction, enhance the push–pull effect between the donor unit indacenodithieno[3,2‐b]thiophene and the acceptor unit IC due to electron‐withdrawing effect of F, and finally adjust energy levels and reduce bandgap, which is beneficial to light harvesting and enhancing short‐circuit current density (JSC). On the other hand, incorporation of F would improve intermolecular interactions through CF···S, CF···H, and CF···π noncovalent interactions and enhance electron mobility, which is beneficial to enhancing JSC and fill factor. Indeed, the results show that fluorinated ITIC‐Th1 exhibits redshifted absorption, smaller optical bandgap, and higher electron mobility than the nonfluorinated ITIC‐Th. Furthermore, nonfullerene organic solar cells (OSCs) based on fluorinated ITIC‐Th1 electron acceptor and a wide‐bandgap polymer donor FTAZ based on benzodithiophene and benzotriazole exhibit power conversion efficiency (PCE) as high as 12.1%, significantly higher than that of nonfluorinated ITIC‐Th (8.88%). The PCE of 12.1% is the highest in fullerene and nonfullerene‐based single‐junction binary‐blend OSCs. Moreover, the OSCs based on FTAZ:ITIC‐Th1 show much better efficiency and better stability than the control devices based on FTAZ:PC71BM (PCE = 5.22%)."
230,98,2017,11.4,11.0,15.9,0.71,1.01,ITCC,5.47,3.76,1.71,CCCCCCC(C=C1)=CC=C1C2(C3=CC=C(CCCCCC)C=C3)C4=CC5=C(C(C6=C5SC7=C6SC(/C=C8C(C(SC=C9)=C9C\8=C(C#N)\C#N)=O)=C7)(C%10=CC=C(CCCCCC)C=C%10)C%11=CC=C(CCCCCC)C=C%11)C=C4C%12=C2C(SC(/C=C%13C(C(SC=C%14)=C%14C\%13=C(C#N)/C#N)=O)=C%15)=C%15S%12,1440.0,PBDB-T,5.33,3.53,1.8,CC(SC1=C2C3=CC=C(CC(CC)CCCC)S3)=CC1=C(C4=CC=C(CC(CC)CCCC)S4)C5=C2C=C(S5)C6=CC=C(C7=C8C(C(C9=C(CC(CC)CCCC)SC(CC(CC)CCCC)=C9C8=O)=O)=C(C%10=CC=C(C)S%10)S7)S6,117.0,58.5,2.0,1.0,1.0,CB,DIO,100,110.0,,Adv. Mater.,10.1002/adma.201700254,"A new acceptor–donor–acceptor‐structured nonfullerene acceptor ITCC (3,9‐bis(4‐(1,1‐dicyanomethylene)‐3‐methylene‐2‐oxo‐cyclopenta[b]thiophen)‐5,5,11,11‐tetrakis(4‐hexylphenyl)‐dithieno[2,3‐d′:2,3‐d′]‐s‐indaceno[1,2‐b:5,6‐b′]‐dithiophene) is designed and synthesized via simple end‐group modification. ITCC shows improved electron‐transport properties and a high‐lying lowest unoccupied molecular orbital level. A power conversion efficiency of 11.4% with an impressive V OC of over 1 V is recorded in photovoltaic devices, suggesting that ITCC has great potential for applications in tandem organic solar cells."
231,98,2017,10.6,10.3,17.0,0.67,0.93,ITIC,5.5,3.9,1.6,CCCCCCC(C=C1)=CC=C1C2(C3=CC=C(CCCCCC)C=C3)C4=CC5=C(C(C6=C5SC7=C6SC(/C=C8C(C(C=CC=C9)=C9C\8=C(C#N)\C#N)=O)=C7)(C%10=CC=C(CCCCCC)C=C%10)C%11=CC=C(CCCCCC)C=C%11)C=C4C%12=C2C(SC(/C=C%13C(C(C=CC=C%14)=C%14C\%13=C(C#N)/C#N)=O)=C%15)=C%15S%12,1427.96,PBDB-T,5.33,3.53,1.8,CC(SC1=C2C3=CC=C(CC(CC)CCCC)S3)=CC1=C(C4=CC=C(CC(CC)CCCC)S4)C5=C2C=C(S5)C6=CC=C(C7=C8C(C(C9=C(CC(CC)CCCC)SC(CC(CC)CCCC)=C9C8=O)=O)=C(C%10=CC=C(C)S%10)S7)S6,117.0,58.5,2.0,1.0,1.0,CB,DIO,100,110.0,,Adv. Mater.,10.1002/adma.201700254,"A new acceptor–donor–acceptor‐structured nonfullerene acceptor ITCC (3,9‐bis(4‐(1,1‐dicyanomethylene)‐3‐methylene‐2‐oxo‐cyclopenta[b]thiophen)‐5,5,11,11‐tetrakis(4‐hexylphenyl)‐dithieno[2,3‐d′:2,3‐d′]‐s‐indaceno[1,2‐b:5,6‐b′]‐dithiophene) is designed and synthesized via simple end‐group modification. ITCC shows improved electron‐transport properties and a high‐lying lowest unoccupied molecular orbital level. A power conversion efficiency of 11.4% with an impressive V OC of over 1 V is recorded in photovoltaic devices, suggesting that ITCC has great potential for applications in tandem organic solar cells."
232,99,2017,9.4,9.1,17.1,0.651,0.843,IT-M,5.56,3.98,1.58,CCCCCCC(C=C1)=CC=C1C2(C3=CC=C(CCCCCC)C=C3)C4=CC5=C(C(C6=C5SC7=C6SC(/C=C8C(C(C=CC(C)=C9)=C9C\8=C(C#N)\C#N)=O)=C7)(C%10=CC=C(CCCCCC)C=C%10)C%11=CC=C(CCCCCC)C=C%11)C=C4C%12=C2C(SC(/C=C%13C(C(C=CC(C)=C%14)=C%14C\%13=C(C#N)/C#N)=O)=C%15)=C%15S%12,1456.01,J52,5.21,2.99,2.22,CC1=CC(C(S1)=C2C3=CC=C(CC(CC)CCCC)S3)=C(C4=C2C=C(C5=CC=C(C6=C(F)C(F)=C(C7=CC=C(C)S7)C8=NN(CC(CCCCCC)CCCCCCCC)N=C68)S5)S4)C9=CC=C(CC(CC)CCCC)S9,170.0,53.125,3.2,1.0,1.0,CB,DIO,150,100.0,,Adv. Mater.,10.1002/adma.201700437,"High‐performance ternary organic solar cells are fabricated by using a wide‐bandgap polymer donor (bithienyl‐benzodithiophene‐alt‐fluorobenzotriazole copolymer, J52) and two well‐miscible nonfullerene acceptors, methyl‐modified nonfullerene acceptor (IT‐M) and 2,2′‐((2Z,2′Z)‐((5,5′‐(4,4,9,9‐tetrakis(4‐hexylphenyl)‐4,9‐dihydros‐indaceno[1,2‐b:5,6‐b′]dithiophene‐2,7‐diyl)bis(4‐((2‐ethylhexyl)oxy)thiophene‐5,2‐diyl))bis(methanylylidene))bis(3‐oxo‐2,3‐dihydro‐1H‐indene‐2,1‐diylidene))dimalononitrile (IEICO). The two acceptors with complementary absorption spectra and similar lowest unoccupied molecular orbital levels show excellent compatibility in the blend due to their very similar chemical structures. Consequently, the obtained ternary organic solar cells (OSC) exhibits a high efficiency of 11.1%, with an enhanced short‐circuit current density of 19.7 mA cm−2 and a fill factor of 0.668. In this ternary system, broadened absorption, similar output voltages, and compatible morphology are achieved simultaneously, demonstrating a promising strategy to further improve the performance of ternary OSCs."
233,99,2017,6.5,6.5,15.1,0.51,0.848,IEICO,5.32,3.95,1.37,CCCCCCC(C=C1)=CC=C1C(C2=C3SC(C4=C(OCC(CC)CCCC)C(C=C5C(C(C=CC=C6)=C6/C5=C(C#N)/C#N)=O)=CS4)=C2)(C7=CC=C(CCCCCC)C=C7)C8=C3C=C(C(C9=C%10SC(C%11=C(C(/C=C%12\C(C%13=C(C%12=O)C=CC=C%13)=C(C#N)\C#N)=CS%11)OCC(CCCC)CC)=C9)(C%14=CC=C(CCCCCC)C=C%14)C%15=CC=C(CCCCCC)C=C%15)C%10=C8,1736.46,J52,5.21,2.99,2.22,CC1=CC(C(S1)=C2C3=CC=C(CC(CC)CCCC)S3)=C(C4=C2C=C(C5=CC=C(C6=C(F)C(F)=C(C7=CC=C(C)S7)C8=NN(CC(CCCCCC)CCCCCCCC)N=C68)S5)S4)C9=CC=C(CC(CC)CCCC)S9,170.0,53.125,3.2,1.0,1.0,CB,DIO,,100.0,,Adv. Mater.,10.1002/adma.201700437,"High‐performance ternary organic solar cells are fabricated by using a wide‐bandgap polymer donor (bithienyl‐benzodithiophene‐alt‐fluorobenzotriazole copolymer, J52) and two well‐miscible nonfullerene acceptors, methyl‐modified nonfullerene acceptor (IT‐M) and 2,2′‐((2Z,2′Z)‐((5,5′‐(4,4,9,9‐tetrakis(4‐hexylphenyl)‐4,9‐dihydros‐indaceno[1,2‐b:5,6‐b′]dithiophene‐2,7‐diyl)bis(4‐((2‐ethylhexyl)oxy)thiophene‐5,2‐diyl))bis(methanylylidene))bis(3‐oxo‐2,3‐dihydro‐1H‐indene‐2,1‐diylidene))dimalononitrile (IEICO). The two acceptors with complementary absorption spectra and similar lowest unoccupied molecular orbital levels show excellent compatibility in the blend due to their very similar chemical structures. Consequently, the obtained ternary organic solar cells (OSC) exhibits a high efficiency of 11.1%, with an enhanced short‐circuit current density of 19.7 mA cm−2 and a fill factor of 0.668. In this ternary system, broadened absorption, similar output voltages, and compatible morphology are achieved simultaneously, demonstrating a promising strategy to further improve the performance of ternary OSCs."
234,100,2017,9.77,9.41,18.75,0.668,0.75,IHIC,5.45,3.93,1.52,O=C(C(C=CC=C1)=C1C/2=C(C#N)/C#N)C2=C/C(S3)=CC4=C3C(SC5=C6SC7=C5C(C8=CC=C(CCCCCC)C=C8)(C9=CC=C(CCCCCC)C=C9)C%10=C7SC(/C=C%11C(C(C=CC=C%12)=C%12C\%11=C(C#N)\C#N)=O)=C%10)=C6C4(C%13=CC=C(CCCCCC)C=C%13)C%14=CC=C(CCCCCC)C=C%14,1377.9,PTB7-Th,5.2,3.6,1.6,O=C(OCC(CC)CCCC)C1=C(F)C2=C(C)SC(C3=CC4=C(C(C5=CC=C(CC(CC)CCCC)S5)=C(C=C(C)S6)C6=C4C7=CC=C(CC(CC)CCCC)S7)S3)=C2S1,124.0,72.9,1.7,1.0,1.5,DCB,CN,,,,Adv. Mater.,10.1002/adma.201701308,"A fused hexacyclic electron acceptor, IHIC, based on strong electron‐donating group dithienocyclopentathieno[3,2‐b]thiophene flanked by strong electron‐withdrawing group 1,1‐dicyanomethylene‐3‐indanone, is designed, synthesized, and applied in semitransparent organic solar cells (ST‐OSCs). IHIC exhibits strong near‐infrared absorption with extinction coefficients of up to 1.6 × 105m−1 cm−1, a narrow optical bandgap of 1.38 eV, and a high electron mobility of 2.4 × 10−3 cm2 V−1 s−1. The ST‐OSCs based on blends of a narrow‐bandgap polymer donor PTB7‐Th and narrow‐bandgap IHIC acceptor exhibit a champion power conversion efficiency of 9.77% with an average visible transmittance of 36% and excellent device stability; this efficiency is much higher than any single‐junction and tandem ST‐OSCs reported in the literature."
235,101,2017,8.11,8.09,15.67,0.561,0.92,ITIC1,5.48,3.84,1.64,O=C(C(C=CC=C1)=C1C/2=C(C#N)/C#N)C2=C/C(S3)=CC4=C3C(SC5=C6C=C(S7)C(C(C8(C9=CC=C(CCCCCC)C=C9)C%10=CC=C(CCCCCC)C=C%10)=C7C%11=C8C=C(/C=C%12C(C(C=CC=C%13)=C%13C\%12=C(C#N)\C#N)=O)S%11)=C5)=C6C4(C%14=CC=C(CCCCCC)C=C%14)C%15=CC=C(CCCCCC)C=C%15,1427.96,FTAZ,5.38,3.17,2.21,CC1=CC2=C(S1)C(CCC(CCCC)CCCCCC)=C3C=C(SC3=C2CCC(CCCC)CCCCCC)C4=CC=C(S4)C5=C(C(F)=C(C6=NN(N=C65)CC(CCCC)CCCCCC)C7=CC=C(S7)C)F,99.592,42.2,2.36,1.0,1.3,CF,,110,90.0,,Adv. Mater.,10.1002/adma.201702125,"A side‐chain conjugation strategy in the design of nonfullerene electron acceptors is proposed, with the design and synthesis of a side‐chain‐conjugated acceptor (ITIC2) based on a 4,8‐bis(5‐(2‐ethylhexyl)thiophen‐2‐yl)benzo[1,2‐b:4,5‐b′]di(cyclopenta‐dithiophene) electron‐donating core and 1,1‐dicyanomethylene‐3‐indanone electron‐withdrawing end groups. ITIC2 with the conjugated side chains exhibits an absorption peak at 714 nm, which redshifts 12 nm relative to ITIC1. The absorption extinction coefficient of ITIC2 is 2.7 × 105m−1 cm−1, higher than that of ITIC1 (1.5 × 105m−1 cm−1). ITIC2 exhibits slightly higher highest occupied molecular orbital (HOMO) (−5.43 eV) and lowest unoccupied molecular orbital (LUMO) (−3.80 eV) energy levels relative to ITIC1 (HOMO: −5.48 eV; LUMO: −3.84 eV), and higher electron mobility (1.3 × 10−3 cm2 V−1 s−1) than that of ITIC1 (9.6 × 10−4 cm2 V−1 s−1). The power conversion efficiency of ITIC2‐based organic solar cells is 11.0%, much higher than that of ITIC1‐based control devices (8.54%). Our results demonstrate that side‐chain conjugation can tune energy levels, enhance absorption, and electron mobility, and finally enhance photovoltaic performance of nonfullerene acceptors."
236,101,2017,11.0,10.6,18.63,0.62,0.922,ITIC2,5.43,3.8,1.63,O=C(C(C=CC=C1)=C1C/2=C(C#N)/C#N)C2=C/C(S3)=CC4=C3C(SC5=C6C(C7=CC=C(CC(CC)CCCC)S7)=C(S8)C(C(C9(C%10=CC=C(CCCCCC)C=C%10)C%11=CC=C(CCCCCC)C=C%11)=C8C%12=C9C=C(/C=C%13C(C(C=CC=C%14)=C%14C\%13=C(C#N)\C#N)=O)S%12)=C5C%15=CC=C(CC(CC)CCCC)S%15)=C6C4(C%16=CC=C(CCCCCC)C=C%16)C%17=CC=C(CCCCCC)C=C%17,1816.63,FTAZ,5.38,3.17,2.21,CC1=CC2=C(S1)C(CCC(CCCC)CCCCCC)=C3C=C(SC3=C2CCC(CCCC)CCCCCC)C4=CC=C(S4)C5=C(C(F)=C(C6=NN(N=C65)CC(CCCC)CCCCCC)C7=CC=C(S7)C)F,99.592,42.2,2.36,1.0,1.3,CF,,110,90.0,,Adv. Mater.,10.1002/adma.201702125,"A side‐chain conjugation strategy in the design of nonfullerene electron acceptors is proposed, with the design and synthesis of a side‐chain‐conjugated acceptor (ITIC2) based on a 4,8‐bis(5‐(2‐ethylhexyl)thiophen‐2‐yl)benzo[1,2‐b:4,5‐b′]di(cyclopenta‐dithiophene) electron‐donating core and 1,1‐dicyanomethylene‐3‐indanone electron‐withdrawing end groups. ITIC2 with the conjugated side chains exhibits an absorption peak at 714 nm, which redshifts 12 nm relative to ITIC1. The absorption extinction coefficient of ITIC2 is 2.7 × 105m−1 cm−1, higher than that of ITIC1 (1.5 × 105m−1 cm−1). ITIC2 exhibits slightly higher highest occupied molecular orbital (HOMO) (−5.43 eV) and lowest unoccupied molecular orbital (LUMO) (−3.80 eV) energy levels relative to ITIC1 (HOMO: −5.48 eV; LUMO: −3.84 eV), and higher electron mobility (1.3 × 10−3 cm2 V−1 s−1) than that of ITIC1 (9.6 × 10−4 cm2 V−1 s−1). The power conversion efficiency of ITIC2‐based organic solar cells is 11.0%, much higher than that of ITIC1‐based control devices (8.54%). Our results demonstrate that side‐chain conjugation can tune energy levels, enhance absorption, and electron mobility, and finally enhance photovoltaic performance of nonfullerene acceptors."
237,102,2017,11.5,11.3,16.4,0.762,0.92,IDIC,5.69,3.98,1.71,O=C(C(C=CC=C1)=C1C/2=C(C#N)\C#N)C2=C/C(S3)=CC4=C3C5=C(C4(CCCCCC)CCCCCC)C=C6C(C(CCCCCC)(CCCCCC)C7=C6SC(/C=C8C(C(C=CC=C9)=C9C\8=C(C#N)/C#N)=O)=C7)=C5,1011.4,PTZ1,5.31,3.34,1.97,CC(SC1=C2C3=CC=C(CC(CC)CCCC)S3)=CC1=C(C4=CC=C(CC(CC)CCCC)S4)C5=C2C=C(S5)C6=C(CC(CC)CCCC)C=C(C7=NC8=C(N=C(C9=CC(CC(CC)CCCC)=C(C)S9)S8)S7)S6,46.74,24.6,1.9,1.0,1.5,CF,,120,,,Adv. Mater.,10.1002/adma.201702291,"In this work, high‐efficiency nonfullerene polymer solar cells (PSCs) are developed based on a thiazolothiazole‐containing wide bandgap polymer PTZ1 as donor and a planar IDT‐based narrow bandgap small molecule with four side chains (IDIC) as acceptor. Through thermal annealing treatment, a power conversion efficiency (PCE) of up to 11.5% with an open circuit voltage (Voc) of 0.92 V, a short‐circuit current density (Jsc) of 16.4 mA cm−2, and a fill factor of 76.2% is achieved. Furthermore, the PSCs based on PTZ1:IDIC still exhibit a relatively high PCE of 9.6% with the active layer thickness of 210 nm and a superior PCE of 10.5% with the device area of up to 0.81 cm2. These results indicate that PTZ1 is a promising polymer donor material for highly efficient fullerene‐free PSCs and large‐scale devices fabrication."
238,103,2017,10.1,9.65,23.8,0.607,0.7,IEICO-4Cl,5.56,4.23,1.33,CCCCCCC(C=C1)=CC=C1C(C2=C3SC(C4=C(OCC(CC)CCCC)C(C=C5C(C(C=C(Cl)C(Cl)=C6)=C6/C5=C(C#N)/C#N)=O)=CS4)=C2)(C7=CC=C(CCCCCC)C=C7)C8=C3C=C(C(C9=C%10SC(C%11=C(C(/C=C%12\C(C%13=C(C%12=O)C=C(Cl)C(Cl)=C%13)=C(C#N)\C#N)=CS%11)OCC(CCCC)CC)=C9)(C%14=CC=C(CCCCCC)C=C%14)C%15=CC=C(CCCCCC)C=C%15)C%10=C8,1874.23,J52,5.4,3.32,2.08,CC1=CC(C(S1)=C2C3=CC=C(CC(CC)CCCC)S3)=C(C4=C2C=C(C5=CC=C(C6=C(F)C(F)=C(C7=CC=C(C)S7)C8=NN(CC(CCCCCC)CCCCCCCC)N=C68)S5)S4)C9=CC=C(CC(CC)CCCC)S9,170.0,53.125,3.2,1.0,1.5,CB,DIO,100,,,Adv. Mater.,10.1002/adma.201703080,"Semitransparent organic solar cells (OSCs) show attractive potential in power‐generating windows. However, the development of semitransparent OSCs is lagging behind opaque OSCs. Here, an ultralow‐bandgap nonfullerene acceptor, “IEICO‐4Cl”, is designed and synthesized, whose absorption spectrum is mainly located in the near‐infrared region. When IEICO‐4Cl is blended with different polymer donors (J52, PBDB‐T, and PTB7‐Th), the colors of the blend films can be tuned from purple to blue to cyan, respectively. Traditional OSCs with a nontransparent Al electrode fabricated by J52:IEICO‐4Cl, PBDB‐T:IEICO‐4Cl, and PTB7‐Th:IEICO‐4Cl yield power conversion efficiencies (PCE) of 9.65 ± 0.33%, 9.43 ± 0.13%, and 10.0 ± 0.2%, respectively. By using 15 nm Au as the electrode, semitransparent OSCs based on these three blends also show PCEs of 6.37%, 6.24%, and 6.97% with high average visible transmittance (AVT) of 35.1%, 35.7%, and 33.5%, respectively. Furthermore, via changing the thickness of Au in the OSCs, the relationship between the transmittance and efficiency is studied in detail, and an impressive PCE of 8.38% with an AVT of 25.7% is obtained, which is an outstanding value in the semitransparent OSCs."
239,103,2017,9.67,9.43,20.8,0.625,0.744,IEICO-4Cl,5.56,4.23,1.33,CCCCCCC(C=C1)=CC=C1C(C2=C3SC(C4=C(OCC(CC)CCCC)C(C=C5C(C(C=C(Cl)C(Cl)=C6)=C6/C5=C(C#N)/C#N)=O)=CS4)=C2)(C7=CC=C(CCCCCC)C=C7)C8=C3C=C(C(C9=C%10SC(C%11=C(C(/C=C%12\C(C%13=C(C%12=O)C=C(Cl)C(Cl)=C%13)=C(C#N)\C#N)=CS%11)OCC(CCCC)CC)=C9)(C%14=CC=C(CCCCCC)C=C%14)C%15=CC=C(CCCCCC)C=C%15)C%10=C8,1874.23,PBDB-T,5.33,3.53,1.8,CC(SC1=C2C3=CC=C(CC(CC)CCCC)S3)=CC1=C(C4=CC=C(CC(CC)CCCC)S4)C5=C2C=C(S5)C6=CC=C(C7=C8C(C(C9=C(CC(CC)CCCC)SC(CC(CC)CCCC)=C9C8=O)=O)=C(C%10=CC=C(C)S%10)S7)S6,117.0,58.5,2.0,1.0,1.0,CB,DIO,100,,,Adv. Mater.,10.1002/adma.201703080,"Semitransparent organic solar cells (OSCs) show attractive potential in power‐generating windows. However, the development of semitransparent OSCs is lagging behind opaque OSCs. Here, an ultralow‐bandgap nonfullerene acceptor, “IEICO‐4Cl”, is designed and synthesized, whose absorption spectrum is mainly located in the near‐infrared region. When IEICO‐4Cl is blended with different polymer donors (J52, PBDB‐T, and PTB7‐Th), the colors of the blend films can be tuned from purple to blue to cyan, respectively. Traditional OSCs with a nontransparent Al electrode fabricated by J52:IEICO‐4Cl, PBDB‐T:IEICO‐4Cl, and PTB7‐Th:IEICO‐4Cl yield power conversion efficiencies (PCE) of 9.65 ± 0.33%, 9.43 ± 0.13%, and 10.0 ± 0.2%, respectively. By using 15 nm Au as the electrode, semitransparent OSCs based on these three blends also show PCEs of 6.37%, 6.24%, and 6.97% with high average visible transmittance (AVT) of 35.1%, 35.7%, and 33.5%, respectively. Furthermore, via changing the thickness of Au in the OSCs, the relationship between the transmittance and efficiency is studied in detail, and an impressive PCE of 8.38% with an AVT of 25.7% is obtained, which is an outstanding value in the semitransparent OSCs."
240,103,2017,10.3,10.0,22.8,0.62,0.727,IEICO-4Cl,5.56,4.23,1.33,CCCCCCC(C=C1)=CC=C1C(C2=C3SC(C4=C(OCC(CC)CCCC)C(C=C5C(C(C=C(Cl)C(Cl)=C6)=C6/C5=C(C#N)/C#N)=O)=CS4)=C2)(C7=CC=C(CCCCCC)C=C7)C8=C3C=C(C(C9=C%10SC(C%11=C(C(/C=C%12\C(C%13=C(C%12=O)C=C(Cl)C(Cl)=C%13)=C(C#N)\C#N)=CS%11)OCC(CCCC)CC)=C9)(C%14=CC=C(CCCCCC)C=C%14)C%15=CC=C(CCCCCC)C=C%15)C%10=C8,1874.23,PTB7-Th,5.2,3.6,1.6,O=C(OCC(CC)CCCC)C1=C(F)C2=C(C)SC(C3=CC4=C(C(C5=CC=C(CC(CC)CCCC)S5)=C(C=C(C)S6)C6=C4C7=CC=C(CC(CC)CCCC)S7)S3)=C2S1,124.0,72.9,1.7,1.0,1.5,CB,,100,,,Adv. Mater.,10.1002/adma.201703080,"Semitransparent organic solar cells (OSCs) show attractive potential in power‐generating windows. However, the development of semitransparent OSCs is lagging behind opaque OSCs. Here, an ultralow‐bandgap nonfullerene acceptor, “IEICO‐4Cl”, is designed and synthesized, whose absorption spectrum is mainly located in the near‐infrared region. When IEICO‐4Cl is blended with different polymer donors (J52, PBDB‐T, and PTB7‐Th), the colors of the blend films can be tuned from purple to blue to cyan, respectively. Traditional OSCs with a nontransparent Al electrode fabricated by J52:IEICO‐4Cl, PBDB‐T:IEICO‐4Cl, and PTB7‐Th:IEICO‐4Cl yield power conversion efficiencies (PCE) of 9.65 ± 0.33%, 9.43 ± 0.13%, and 10.0 ± 0.2%, respectively. By using 15 nm Au as the electrode, semitransparent OSCs based on these three blends also show PCEs of 6.37%, 6.24%, and 6.97% with high average visible transmittance (AVT) of 35.1%, 35.7%, and 33.5%, respectively. Furthermore, via changing the thickness of Au in the OSCs, the relationship between the transmittance and efficiency is studied in detail, and an impressive PCE of 8.38% with an AVT of 25.7% is obtained, which is an outstanding value in the semitransparent OSCs."
241,104,2017,9.39,9.17,13.65,0.709,0.97,SFBRCN,5.93,3.86,2.07,O=C(/C(S/1)=C/C2=CC=C(C(C=C3)=CC4=C3C5=CC=C(C6=CC=C(/C=C7S/C(N(CC)C\7=O)=C(C#N)\C#N)C8=NSN=C68)C=C5C49C(C=CC(OCCCCCCCC)=C%10)=C%10C%11=CC(OCCCCCCCC)=CC=C%119)C%12=NSN=C2%12)N(CC)C1=C(C#N)/C#N,1247.58,PBDB-T,5.33,3.53,1.8,CC(SC1=C2C3=CC=C(CC(CC)CCCC)S3)=CC1=C(C4=CC=C(CC(CC)CCCC)S4)C5=C2C=C(S5)C6=CC=C(C7=C8C(C(C9=C(CC(CC)CCCC)SC(CC(CC)CCCC)=C9C8=O)=O)=C(C%10=CC=C(C)S%10)S7)S6,117.0,58.5,2.0,1.0,0.8,CB,DIO,,,,Adv. Mater.,10.1002/adma.201704271,"In this work, highly efficient ternary‐blend organic solar cells (TB‐OSCs) are reported based on a low‐bandgap copolymer of PTB7‐Th, a medium‐bandgap copolymer of PBDB‐T, and a wide‐bandgap small molecule of SFBRCN. The ternary‐blend layer exhibits a good complementary absorption in the range of 300–800 nm, in which PTB7‐Th and PBDB‐T have excellent miscibility with each other and a desirable phase separation with SFBRCN. In such devices, there exist multiple energy transfer pathways from PBDB‐T to PTB7‐Th, and from SFBRCN to the above two polymer donors. The hole‐back transfer from PTB7‐Th to PBDB‐T and multiple electron transfers between the acceptor and the donor materials are also observed for elevating the whole device performance. After systematically optimizing the weight ratio of PBDB‐T:PTB7‐Th:SFBRCN, a champion power conversion efficiency (PCE) of 12.27% is finally achieved with an open‐circuit voltage (Voc) of 0.93 V, a short‐circuit current density (Jsc) of 17.86 mA cm−2, and a fill factor of 73.9%, which is the highest value for the ternary OSCs reported so far. Importantly, the TB‐OSCs exhibit a broad composition tolerance with a high PCE over 10% throughout the whole blend ratios."
242,104,2017,10.1,9.87,17.11,0.649,0.91,SFBRCN,5.93,3.86,2.07,O=C(/C(S/1)=C/C2=CC=C(C(C=C3)=CC4=C3C5=CC=C(C6=CC=C(/C=C7S/C(N(CC)C\7=O)=C(C#N)\C#N)C8=NSN=C68)C=C5C49C(C=CC(OCCCCCCCC)=C%10)=C%10C%11=CC(OCCCCCCCC)=CC=C%119)C%12=NSN=C2%12)N(CC)C1=C(C#N)/C#N,1247.58,PTB7-Th,5.27,3.55,1.72,O=C(OCC(CC)CCCC)C1=C(F)C2=C(C)SC(C3=CC4=C(C(C5=CC=C(CC(CC)CCCC)S5)=C(C=C(C)S6)C6=C4C7=CC=C(CC(CC)CCCC)S7)S3)=C2S1,124.0,72.9,1.7,1.0,0.8,CB,DIO,,,,Adv. Mater.,10.1002/adma.201704271,"In this work, highly efficient ternary‐blend organic solar cells (TB‐OSCs) are reported based on a low‐bandgap copolymer of PTB7‐Th, a medium‐bandgap copolymer of PBDB‐T, and a wide‐bandgap small molecule of SFBRCN. The ternary‐blend layer exhibits a good complementary absorption in the range of 300–800 nm, in which PTB7‐Th and PBDB‐T have excellent miscibility with each other and a desirable phase separation with SFBRCN. In such devices, there exist multiple energy transfer pathways from PBDB‐T to PTB7‐Th, and from SFBRCN to the above two polymer donors. The hole‐back transfer from PTB7‐Th to PBDB‐T and multiple electron transfers between the acceptor and the donor materials are also observed for elevating the whole device performance. After systematically optimizing the weight ratio of PBDB‐T:PTB7‐Th:SFBRCN, a champion power conversion efficiency (PCE) of 12.27% is finally achieved with an open‐circuit voltage (Voc) of 0.93 V, a short‐circuit current density (Jsc) of 17.86 mA cm−2, and a fill factor of 73.9%, which is the highest value for the ternary OSCs reported so far. Importantly, the TB‐OSCs exhibit a broad composition tolerance with a high PCE over 10% throughout the whole blend ratios."
243,105,2018,2.21,2.16,4.97,0.367,1.165,ITCN,5.4,3.62,1.78,O=C(N(CCCCCC)/C(S/1)=C(C#N)\C#N)C1=C\C(S2)=CC(CC(CC)CCCC)=C2C(S3)=CC4=C3C5=CC(C(C6=CC=C(CCCCCC)S6)(C7=CC=C(CCCCCC)S7)C8=C9SC(C%10=C(CC(CC)CCCC)C=C(/C=C%11S/C(N(C\%11=O)CCCCCC)=C(C#N)/C#N)S%10)=C8)=C9C=C5C4(C%12=CC=C(CCCCC)S%12)C%13=CC=C(CCCCCC)S%13,1824.8,PBDB-T,5.21,3.41,1.8,CC(SC1=C2C3=CC=C(CC(CC)CCCC)S3)=CC1=C(C4=CC=C(CC(CC)CCCC)S4)C5=C2C=C(S5)C6=CC=C(C7=C8C(C(C9=C(CC(CC)CCCC)SC(CC(CC)CCCC)=C9C8=O)=O)=C(C%10=CC=C(C)S%10)S7)S6,117.0,58.5,2.0,1.0,1.0,CB,DIO,100,,,Adv. Mater.,10.1002/adma.201703005,"A novel small‐molecule acceptor, (2,2′‐((5E,5′E)‐5,5′‐((5,5′‐(4,4,9,9‐tetrakis(5‐hexylthiophen‐2‐yl)‐4,9‐dihydro‐s‐indaceno[1,2‐b:5,6‐b′]dithiophene‐2,7‐diyl)bis(4‐(2‐ethylhexyl)thiophene‐5,2‐diyl))bis(methanylylidene)) bis(3‐hexyl‐4‐oxothiazolidine‐5,2‐diylidene))dimalononitrile (ITCN), end‐capped with electron‐deficient 2‐(3‐hexyl‐4‐oxothiazolidin‐2‐ylidene)malononitrile groups, is designed, synthesized, and used as the third component in fullerene‐free ternary polymer solar cells (PSCs). The cascaded energy‐level structure enabled by the newly designed acceptor is beneficial to the carrier transport and separation. Meanwhile, the three materials show a complementary absorption in the visible region, resulting in efficient light harvesting. Hence, the PBDB‐T:ITCN:IT‐M ternary PSCs possess a high short‐circuit current density (Jsc) under an optimal weight ratio of donors and acceptors. Moreover, the open‐circuit voltage (Voc) of the ternary PSCs is enhanced with an increase of the third acceptor ITCN content, which is attributed to the higher lowest unoccupied molecular orbital energy level of ITCN than that of IT‐M, thus exhibits a higher Voc in PBDB‐T:ITCN binary system. Ultimately, the ternary PSCs achieve a power conversion efficiency of 12.16%, which is higher than the PBDB‐T:ITM‐based PSCs (10.89%) and PBDB‐T:ITCN‐based ones (2.21%). This work provides an effective strategy to improve the photovoltaic performance of PSCs."
244,105,2018,10.89,10.81,17.05,0.681,0.937,IT-M,5.58,3.98,1.6,CCCCCCC(C=C1)=CC=C1C2(C3=CC=C(CCCCCC)C=C3)C4=CC5=C(C(C6=C5SC7=C6SC(/C=C8C(C(C=CC(C)=C9)=C9C\8=C(C#N)\C#N)=O)=C7)(C%10=CC=C(CCCCCC)C=C%10)C%11=CC=C(CCCCCC)C=C%11)C=C4C%12=C2C(SC(/C=C%13C(C(C=CC(C)=C%14)=C%14C\%13=C(C#N)/C#N)=O)=C%15)=C%15S%12,1456.01,PBDB-T,5.21,3.41,1.8,CC(SC1=C2C3=CC=C(CC(CC)CCCC)S3)=CC1=C(C4=CC=C(CC(CC)CCCC)S4)C5=C2C=C(S5)C6=CC=C(C7=C8C(C(C9=C(CC(CC)CCCC)SC(CC(CC)CCCC)=C9C8=O)=O)=C(C%10=CC=C(C)S%10)S7)S6,117.0,58.5,2.0,1.0,1.0,CB,DIO,100,,,Adv. Mater.,10.1002/adma.201703005,"A novel small‐molecule acceptor, (2,2′‐((5E,5′E)‐5,5′‐((5,5′‐(4,4,9,9‐tetrakis(5‐hexylthiophen‐2‐yl)‐4,9‐dihydro‐s‐indaceno[1,2‐b:5,6‐b′]dithiophene‐2,7‐diyl)bis(4‐(2‐ethylhexyl)thiophene‐5,2‐diyl))bis(methanylylidene)) bis(3‐hexyl‐4‐oxothiazolidine‐5,2‐diylidene))dimalononitrile (ITCN), end‐capped with electron‐deficient 2‐(3‐hexyl‐4‐oxothiazolidin‐2‐ylidene)malononitrile groups, is designed, synthesized, and used as the third component in fullerene‐free ternary polymer solar cells (PSCs). The cascaded energy‐level structure enabled by the newly designed acceptor is beneficial to the carrier transport and separation. Meanwhile, the three materials show a complementary absorption in the visible region, resulting in efficient light harvesting. Hence, the PBDB‐T:ITCN:IT‐M ternary PSCs possess a high short‐circuit current density (Jsc) under an optimal weight ratio of donors and acceptors. Moreover, the open‐circuit voltage (Voc) of the ternary PSCs is enhanced with an increase of the third acceptor ITCN content, which is attributed to the higher lowest unoccupied molecular orbital energy level of ITCN than that of IT‐M, thus exhibits a higher Voc in PBDB‐T:ITCN binary system. Ultimately, the ternary PSCs achieve a power conversion efficiency of 12.16%, which is higher than the PBDB‐T:ITM‐based PSCs (10.89%) and PBDB‐T:ITCN‐based ones (2.21%). This work provides an effective strategy to improve the photovoltaic performance of PSCs."
245,106,2018,11.72,11.25,17.15,0.677,1.01,ITIC,5.48,3.83,1.65,CCCCCCC(C=C1)=CC=C1C2(C3=CC=C(CCCCCC)C=C3)C4=CC5=C(C(C6=C5SC7=C6SC(/C=C8C(C(C=CC=C9)=C9C\8=C(C#N)\C#N)=O)=C7)(C%10=CC=C(CCCCCC)C=C%10)C%11=CC=C(CCCCCC)C=C%11)C=C4C%12=C2C(SC(/C=C%13C(C(C=CC=C%14)=C%14C\%13=C(C#N)/C#N)=O)=C%15)=C%15S%12,1427.96,PBDT-TDZ,5.35,2.78,2.57,CC(SC1=C2C3=CC=C(CC(CCCC)CCCCCC)S3)=CC1=C(C4=CC=C(CC(CCCC)CCCCCC)S4)C5=C2C=C(S5)C6=C(CCCCCCCC)C=C(C7=NN=C(C8=CC(CCCCCCCC)=C(C)S8)S7)S6,66.36,31.6,2.1,1.0,1.0,OX,PN,100,,,Adv. Mater.,10.1002/adma.201703973,"Two novel wide‐bandgap copolymers, PBDT‐TDZ and PBDTS‐TDZ, are developed based on 1,3,4‐thiadiazole (TDZ) and benzo[1,2‐b:4,5‐b′]dithiophene (BDT) building blocks. These copolymers exhibit wide bandgaps over 2.07 eV and low‐lying highest occupied molecular orbital (HOMO) levels below −5.35 eV, which match well with the typical low‐bandgap acceptor of ITIC, resulting in a good complementary absorption from 300 to 900 nm and a low HOMO level offset (≤0.13 eV). Compared to PBDT‐TDZ, PBDTS‐TDZ with alkylthio side chains exhibits the stronger optical absorption, lower‐lying HOMO level, and higher crystallinity. By using a single green solvent of o‐xylene, PBDTS‐TDZ:ITIC devices exhibit a large open‐circuit voltage (Voc) up to 1.10 eV and an extremely low energy loss (Eloss) of 0.48 eV. At the same time, the desirable high short‐circuit current density (Jsc) of 17.78 mA cm−2 and fill factor of 65.4% are also obtained, giving rise to a high power conversion efficiency (PCE) of 12.80% without any additive and post‐treatment. When adopting a homotandem device architecture, the PCE is further improved to 13.35% (certified as 13.19%) with a much larger Voc of 2.13 V, which is the best value for any type of homotandem organic solar cells reported so far."
246,106,2018,12.8,12.35,17.78,0.654,1.1,ITIC,5.48,3.83,1.65,CCCCCCC(C=C1)=CC=C1C2(C3=CC=C(CCCCCC)C=C3)C4=CC5=C(C(C6=C5SC7=C6SC(/C=C8C(C(C=CC=C9)=C9C\8=C(C#N)\C#N)=O)=C7)(C%10=CC=C(CCCCCC)C=C%10)C%11=CC=C(CCCCCC)C=C%11)C=C4C%12=C2C(SC(/C=C%13C(C(C=CC=C%14)=C%14C\%13=C(C#N)/C#N)=O)=C%15)=C%15S%12,1427.96,PBDTS-TDZ,5.39,2.8,2.59,CC(SC1=C2C3=CC=C(SCC(CCCC)CCCCCC)S3)=CC1=C(C4=CC=C(SCC(CCCC)CCCCCC)S4)C5=C2C=C(S5)C6=C(CCCCCCCC)C=C(C7=NN=C(C8=CC(CCCCCCCC)=C(C)S8)S7)S6,68.21,35.9,1.9,1.0,1.0,OX,,100,,,Adv. Mater.,10.1002/adma.201703973,"Two novel wide‐bandgap copolymers, PBDT‐TDZ and PBDTS‐TDZ, are developed based on 1,3,4‐thiadiazole (TDZ) and benzo[1,2‐b:4,5‐b′]dithiophene (BDT) building blocks. These copolymers exhibit wide bandgaps over 2.07 eV and low‐lying highest occupied molecular orbital (HOMO) levels below −5.35 eV, which match well with the typical low‐bandgap acceptor of ITIC, resulting in a good complementary absorption from 300 to 900 nm and a low HOMO level offset (≤0.13 eV). Compared to PBDT‐TDZ, PBDTS‐TDZ with alkylthio side chains exhibits the stronger optical absorption, lower‐lying HOMO level, and higher crystallinity. By using a single green solvent of o‐xylene, PBDTS‐TDZ:ITIC devices exhibit a large open‐circuit voltage (Voc) up to 1.10 eV and an extremely low energy loss (Eloss) of 0.48 eV. At the same time, the desirable high short‐circuit current density (Jsc) of 17.78 mA cm−2 and fill factor of 65.4% are also obtained, giving rise to a high power conversion efficiency (PCE) of 12.80% without any additive and post‐treatment. When adopting a homotandem device architecture, the PCE is further improved to 13.35% (certified as 13.19%) with a much larger Voc of 2.13 V, which is the best value for any type of homotandem organic solar cells reported so far."
247,107,2018,11.5,11.3,17.3,0.7,0.95,IDIC,5.65,3.91,1.74,O=C(C(C=CC=C1)=C1C/2=C(C#N)\C#N)C2=C/C(S3)=CC4=C3C5=C(C4(CCCCCC)CCCCCC)C=C6C(C(CCCCCC)(CCCCCC)C7=C6SC(/C=C8C(C(C=CC=C9)=C9C\8=C(C#N)/C#N)=O)=C7)=C5,1011.4,PM6,5.5,3.61,1.89,CC(SC1=C2C3=CC(F)=C(CC(CC)CCCC)S3)=CC1=C(C4=CC(F)=C(CC(CC)CCCC)S4)C5=C2C=C(S5)C6=CC=C(C7=C8C(C(C9=C(CC(CC)CCCC)SC(CC(CC)CCCC)=C9C8=O)=O)=C(C%10=CC=C(C)S%10)S7)S6,38.6,19.3,2.0,1.0,1.0,CB,,150,,,Adv. Mater.,10.1002/adma.201704546,"In this work, a nonfullerene polymer solar cell (PSC) based on a wide bandgap polymer donor PM6 containing fluorinated thienyl benzodithiophene (BDT‐2F) unit and a narrow bandgap small molecule acceptor 2,2′‐((2Z,2′Z)‐((4,4,9,9‐tetrahexyl‐4,9‐dihydro‐s‐indaceno[1,2‐b:5,6‐b′]dithiophene‐2,7‐diyl)bis(methanylylidene))bis(3‐oxo‐2,3‐dihydro‐1H‐indene‐2,1‐diylidene))dimalononitrile (IDIC) is developed. In addition to matched energy levels and complementary absorption spectrum with IDIC, PM6 possesses high crystallinity and strong π–π stacking alignment, which are favorable to charge carrier transport and hence suppress recombination in devices. As a result, the PM6:IDIC‐based PSCs without extra treatments show an outstanding power conversion efficiency (PCE) of 11.9%, which is the record value for the as‐cast PSC devices reported in the literature to date. Moreover, the device performances are insensitive to the active layer thickness (≈95–255 nm) and device area (0.20–0.81 cm2) with PCEs of over 11%. Besides, the PM6:IDIC‐based flexible PSCs with a large device area of 1.25 cm2 exhibit a high PCE of 6.54%. These results indicate that the PM6:IDIC blend is a promising candidate for future roll‐to‐roll mass manufacturing and practical application of highly efficient PSCs."
248,108,2018,7.45,7.3,15.7,0.612,0.775,IHIC2,5.69,3.86,1.83,O=C(C(C=C(F)C(F)=C1)=C1C/2=C(C#N)/C#N)C2=C/C(S3)=CC4=C3C(C=CC5=C6C=CC7=C5C(C8=CC=C(CCCCCC)C=C8)(C9=CC=C(CCCCCC)C=C9)C%10=C7SC(/C=C%11C(C(C=C(F)C(F)=C%12)=C%12C\%11=C(C#N)\C#N)=O)=C%10)=C6C4(C%13=CC=C(CCCCCC)C=C%13)C%14=CC=C(CCCCCC)C=C%14,1437.81,FTAZ,5.38,3.17,2.21,CC1=CC2=C(S1)C(CCC(CCCC)CCCCCC)=C3C=C(SC3=C2CCC(CCCC)CCCCCC)C4=CC=C(S4)C5=C(C(F)=C(C6=NN(N=C65)CC(CCCC)CCCCCC)C7=CC=C(S7)C)F,99.592,42.2,2.36,1.0,1.5,CF,,,100.0,,Adv. Mater.,10.1002/adma.201704713,"Naphtho[1,2‐b:5,6‐b′]dithiophene is extended to a fused octacyclic building block, which is end capped by strong electron‐withdrawing 2‐(5,6‐difluoro‐3‐oxo‐2,3‐dihydro‐1H‐inden‐1‐ylidene)malononitrile to yield a fused‐ring electron acceptor (IOIC2) for organic solar cells (OSCs). Relative to naphthalene‐based IHIC2, naphthodithiophene‐based IOIC2 with a larger π‐conjugation and a stronger electron‐donating core shows a higher lowest unoccupied molecular orbital energy level (IOIC2: −3.78 eV vs IHIC2: −3.86 eV), broader absorption with a smaller optical bandgap (IOIC2: 1.55 eV vs IHIC2: 1.66 eV), and a higher electron mobility (IOIC2: 1.0 × 10−3 cm2 V−1 s−1 vs IHIC2: 5.0 × 10−4 cm2 V−1 s−1). Thus, IOIC2‐based OSCs show higher values in open‐circuit voltage, short‐circuit current density, fill factor, and thereby much higher power conversion efficiency (PCE) values than those of the IHIC2‐based counterpart. In particular, as‐cast OSCs based on FTAZ: IOIC2 yield PCEs of up to 11.2%, higher than that of the control devices based on FTAZ: IHIC2 (7.45%). Furthermore, by using 0.2% 1,8‐diiodooctane as the processing additive, a PCE of 12.3% is achieved from the FTAZ:IOIC2‐based devices, higher than that of the FTAZ:IHIC2‐based devices (7.31%). These results indicate that incorporating extended conjugation into the electron‐donating fused‐ring units in nonfullerene acceptors is a promising strategy for designing high‐performance electron acceptors."
249,108,2018,12.3,12.1,19.7,0.693,0.9,IOIC-2,5.41,3.78,1.63,O=C(C(C=C(F)C(F)=C1)=C1C/2=C(C#N)/C#N)C2=C/C(S3)=CC4=C3C5=C(C(C(CCCCCC)=CC6=C7C=C(CCCCCC)C8=C6SC9=C8C(C%10=CC=C(CCCCCC)C=C%10)(C%11=CC=C(CCCCCC)C=C%11)C%12=C9SC(/C=C%13C(C(C=C(F)C(F)=C%14)=C%14C\%13=C(C#N)\C#N)=O)=C%12)=C7S5)C4(C%15=CC=C(CCCCCC)C=C%15)C%16=CC=C(CCCCCC)C=C%16,1718.3,FTAZ,5.38,3.17,2.21,CC1=CC2=C(S1)C(CCC(CCCC)CCCCCC)=C3C=C(SC3=C2CCC(CCCC)CCCCCC)C4=CC=C(S4)C5=C(C(F)=C(C6=NN(N=C65)CC(CCCC)CCCCCC)C7=CC=C(S7)C)F,99.592,42.2,2.36,1.0,1.5,CF,DIO,,,,Adv. Mater.,10.1002/adma.201704713,"Naphtho[1,2‐b:5,6‐b′]dithiophene is extended to a fused octacyclic building block, which is end capped by strong electron‐withdrawing 2‐(5,6‐difluoro‐3‐oxo‐2,3‐dihydro‐1H‐inden‐1‐ylidene)malononitrile to yield a fused‐ring electron acceptor (IOIC2) for organic solar cells (OSCs). Relative to naphthalene‐based IHIC2, naphthodithiophene‐based IOIC2 with a larger π‐conjugation and a stronger electron‐donating core shows a higher lowest unoccupied molecular orbital energy level (IOIC2: −3.78 eV vs IHIC2: −3.86 eV), broader absorption with a smaller optical bandgap (IOIC2: 1.55 eV vs IHIC2: 1.66 eV), and a higher electron mobility (IOIC2: 1.0 × 10−3 cm2 V−1 s−1 vs IHIC2: 5.0 × 10−4 cm2 V−1 s−1). Thus, IOIC2‐based OSCs show higher values in open‐circuit voltage, short‐circuit current density, fill factor, and thereby much higher power conversion efficiency (PCE) values than those of the IHIC2‐based counterpart. In particular, as‐cast OSCs based on FTAZ: IOIC2 yield PCEs of up to 11.2%, higher than that of the control devices based on FTAZ: IHIC2 (7.45%). Furthermore, by using 0.2% 1,8‐diiodooctane as the processing additive, a PCE of 12.3% is achieved from the FTAZ:IOIC2‐based devices, higher than that of the FTAZ:IHIC2‐based devices (7.31%). These results indicate that incorporating extended conjugation into the electron‐donating fused‐ring units in nonfullerene acceptors is a promising strategy for designing high‐performance electron acceptors."
250,109,2018,10.42,10.15,17.85,0.672,0.868,NFBDT,5.4,3.83,1.57,O=C1C2=C(C(/C1=C/C(S3)=CC4=C3C5=C(C4(C6=CC=C(CCCCCC)C=C6)C7=CC=C(CCCCCC)C=C7)C8=CC(SC9=C%10C(C%11=CC=C(CCCCCC)C=C%11)(C%12=CC=C(CCCCCC)C=C%12)C%13=C9SC(/C=C%14C(C(C=CC=C%15)=C%15C\%14=C(C#N)\C#N)=O)=C%13)=C%10C=C8S5)=C(C#N)/C#N)C=CC=C2,1427.96,PBDB-T,5.33,3.53,1.8,CC(SC1=C2C3=CC=C(CC(CC)CCCC)S3)=CC1=C(C4=CC=C(CC(CC)CCCC)S4)C5=C2C=C(S5)C6=CC=C(C7=C8C(C(C9=C(CC(CC)CCCC)SC(CC(CC)CCCC)=C9C8=O)=O)=C(C%10=CC=C(C)S%10)S7)S6,117.0,58.5,2.0,1.0,0.8,CF,,,100.0,,Adv. Mater.,10.1002/adma.201704904,"Organic solar cell optimization requires careful balancing of current–voltage output of the materials system. Here, such optimization using ultrafast spectroscopy as a tool to optimize the material bandgap without altering ultrafast photophysics is reported. A new acceptor–donor–acceptor (A–D–A)‐type small‐molecule acceptor NCBDT is designed by modification of the D and A units of NFBDT. Compared to NFBDT, NCBDT exhibits upshifted highest occupied molecular orbital (HOMO) energy level mainly due to the additional octyl on the D unit and downshifted lowest unoccupied molecular orbital (LUMO) energy level due to the fluorination of A units. NCBDT has a low optical bandgap of 1.45 eV which extends the absorption range toward near‐IR region, down to ≈860 nm. However, the 60 meV lowered LUMO level of NCBDT hardly changes the Voc level, and the elevation of the NCBDT HOMO does not have a substantial influence on the photophysics of the materials. Thus, for both NCBDT‐ and NFBDT‐based systems, an unusually slow (≈400 ps) but ultimately efficient charge generation mediated by interfacial charge‐pair states is observed, followed by effective charge extraction. As a result, the PBDB‐T:NCBDT devices demonstrate an impressive power conversion efficiency over 12%—among the best for solution‐processed organic solar cells."
251,109,2018,12.12,11.62,20.33,0.71,0.839,NCBDT,5.36,3.89,1.47,O=C1C2=C(C(/C1=C/C(S3)=CC4=C3C5=C(C4(C6=CC=C(CCCCCC)C=C6)C7=CC=C(CCCCCC)C=C7)C8=C(CCCCCCCC)C(SC9=C%10C(C%11=CC=C(CCCCCC)C=C%11)(C%12=CC=C(CCCCCC)C=C%12)C%13=C9SC(/C=C%14C(C(C=CC(F)=C%15)=C%15C\%14=C(C#N)\C#N)=O)=C%13)=C%10C(CCCCCCCC)=C8S5)=C(C#N)/C#N)C=C(F)C=C2,1688.37,PBDB-T,5.33,3.53,1.8,CC(SC1=C2C3=CC=C(CC(CC)CCCC)S3)=CC1=C(C4=CC=C(CC(CC)CCCC)S4)C5=C2C=C(S5)C6=CC=C(C7=C8C(C(C9=C(CC(CC)CCCC)SC(CC(CC)CCCC)=C9C8=O)=O)=C(C%10=CC=C(C)S%10)S7)S6,117.0,58.5,2.0,1.0,0.8,CF,,,100.0,,Adv. Mater.,10.1002/adma.201704904,"Organic solar cell optimization requires careful balancing of current–voltage output of the materials system. Here, such optimization using ultrafast spectroscopy as a tool to optimize the material bandgap without altering ultrafast photophysics is reported. A new acceptor–donor–acceptor (A–D–A)‐type small‐molecule acceptor NCBDT is designed by modification of the D and A units of NFBDT. Compared to NFBDT, NCBDT exhibits upshifted highest occupied molecular orbital (HOMO) energy level mainly due to the additional octyl on the D unit and downshifted lowest unoccupied molecular orbital (LUMO) energy level due to the fluorination of A units. NCBDT has a low optical bandgap of 1.45 eV which extends the absorption range toward near‐IR region, down to ≈860 nm. However, the 60 meV lowered LUMO level of NCBDT hardly changes the Voc level, and the elevation of the NCBDT HOMO does not have a substantial influence on the photophysics of the materials. Thus, for both NCBDT‐ and NFBDT‐based systems, an unusually slow (≈400 ps) but ultimately efficient charge generation mediated by interfacial charge‐pair states is observed, followed by effective charge extraction. As a result, the PBDB‐T:NCBDT devices demonstrate an impressive power conversion efficiency over 12%—among the best for solution‐processed organic solar cells."
