Repository: lunayuehuang/AI-Powered-Materials-Dataset-Construction

# AI-PowerDatasetConstruction
This is the gitHub for the research work of AI-powered workflow for constructing organic materials databases from literature: integrating Large Language Models

File: data/Nonfullerene_OPV_Abstract.csv (part 12 of 22)
ID,Ref,year,PCE_max(%),PCE_ave(%),Jsc(mA/cm2),FF,Voc(V),Nickname(n),-HOMO_n(eV),-LUMO_n(eV),Eg_n(eV),n(SMILES),M (g/mol),Nickname(p),-HOMO_p(eV),-LUMO_p(eV),Eg_p(eV),p(SMILES),Mw (kg/mol),Mn(kg/mol),PDI,p/n ratio (p),p/n ratio (n),Solvent,Additive,TA (oC),thick (nm),Unnamed: 28,Journal,DOI,Abstract
252,109,2018,9.89,9.89,18.64,0.685,0.775,NCBDT,5.36,3.89,1.47,O=C1C2=C(C(/C1=C/C(S3)=CC4=C3C5=C(C4(C6=CC=C(CCCCCC)C=C6)C7=CC=C(CCCCCC)C=C7)C8=C(CCCCCCCC)C(SC9=C%10C(C%11=CC=C(CCCCCC)C=C%11)(C%12=CC=C(CCCCCC)C=C%12)C%13=C9SC(/C=C%14C(C(C=CC(F)=C%15)=C%15C\%14=C(C#N)\C#N)=O)=C%13)=C%10C(CCCCCCCC)=C8S5)=C(C#N)/C#N)C=C(F)C=C2,1688.37,PTB7-Th,5.2,3.6,1.6,O=C(OCC(CC)CCCC)C1=C(F)C2=C(C)SC(C3=CC4=C(C(C5=CC=C(CC(CC)CCCC)S5)=C(C=C(C)S6)C6=C4C7=CC=C(CC(CC)CCCC)S7)S3)=C2S1,124.0,72.9,1.7,1.0,0.8,CF,,,100.0,,Adv. Mater.,10.1002/adma.201704904,"Organic solar cell optimization requires careful balancing of current–voltage output of the materials system. Here, such optimization using ultrafast spectroscopy as a tool to optimize the material bandgap without altering ultrafast photophysics is reported. A new acceptor–donor–acceptor (A–D–A)‐type small‐molecule acceptor NCBDT is designed by modification of the D and A units of NFBDT. Compared to NFBDT, NCBDT exhibits upshifted highest occupied molecular orbital (HOMO) energy level mainly due to the additional octyl on the D unit and downshifted lowest unoccupied molecular orbital (LUMO) energy level due to the fluorination of A units. NCBDT has a low optical bandgap of 1.45 eV which extends the absorption range toward near‐IR region, down to ≈860 nm. However, the 60 meV lowered LUMO level of NCBDT hardly changes the Voc level, and the elevation of the NCBDT HOMO does not have a substantial influence on the photophysics of the materials. Thus, for both NCBDT‐ and NFBDT‐based systems, an unusually slow (≈400 ps) but ultimately efficient charge generation mediated by interfacial charge‐pair states is observed, followed by effective charge extraction. As a result, the PBDB‐T:NCBDT devices demonstrate an impressive power conversion efficiency over 12%—among the best for solution‐processed organic solar cells."
253,110,2018,10.14,10.12,15.66,0.72,0.91,DF-PCIC,5.49,3.77,1.72,O=C1C2=C(C(/C1=C/C(S3)=CC4=C3C5=C(C4(CC(CC)CCCC)CC(CC)CCCC)C=C(C(C(F)=C6)=CC(F)=C6C(S7)=CC8=C7C(SC(/C=C9C(C(C=CC=C%10)=C%10C\9=C(C#N)\C#N)=O)=C%11)=C%11C8(CC(CC)CCCC)CC(CC)CCCC)S5)=C(C#N)/C#N)C=CC=C2,1323.84,PBDB-T,5.33,3.53,1.8,CC(SC1=C2C3=CC=C(CC(CC)CCCC)S3)=CC1=C(C4=CC=C(CC(CC)CCCC)S4)C5=C2C=C(S5)C6=CC=C(C7=C8C(C(C9=C(CC(CC)CCCC)SC(CC(CC)CCCC)=C9C8=O)=O)=C(C%10=CC=C(C)S%10)S7)S6,117.0,58.5,2.0,1.0,1.2,CF,CN,130,,,Adv. Mater.,10.1002/adma.201705208,"Most nonfullerene acceptors developed so far for high‐performance organic solar cells (OSCs) are designed in planar molecular geometry containing a fused‐ring core. In this work, a new nonfullerene acceptor of DF‐PCIC is synthesized with an unfused‐ring core containing two cyclopentadithiophene (CPDT) moieties and one 2,5‐difluorobenzene (DFB) group. A nearly planar geometry is realized through the F···H noncovalent interaction between CPDT and DFB for DF‐PCIC. After proper optimizations, the OSCs with DF‐PCIC as the acceptor and the polymer PBDB‐T as the donor yield the best power conversion efficiency (PCE) of 10.14% with a high fill factor of 0.72. To the best of our knowledge, this efficiency is among the highest values for the OSCs with nonfullerene acceptors owning unfused‐ring cores. Furthermore, no obvious morphological changes are observed for the thermally treated PBDB‐T:DF‐PCIC blended films, and the relevant devices can keep ≈70% of the original PCEs upon thermal treatment at 180 °C for 12 h. This tolerance of such a high temperature for so long time is rarely reported for fullerene‐free OSCs, which might be due to the unique unfused‐ring core of DF‐PCIC. Therefore, the work provides new idea for the design of new nonfullerene acceptors applicable in commercial OSCs in the future."
254,111,2018,10.0,9.9,17.0,0.66,0.89,ITIC,5.64,3.92,1.72,CCCCCCC(C=C1)=CC=C1C2(C3=CC=C(CCCCCC)C=C3)C4=CC5=C(C(C6=C5SC7=C6SC(/C=C8C(C(C=CC=C9)=C9C\8=C(C#N)\C#N)=O)=C7)(C%10=CC=C(CCCCCC)C=C%10)C%11=CC=C(CCCCCC)C=C%11)C=C4C%12=C2C(SC(/C=C%13C(C(C=CC=C%14)=C%14C\%13=C(C#N)/C#N)=O)=C%15)=C%15S%12,1427.96,PBDB-T,5.33,3.29,2.04,CC(SC1=C2C3=CC=C(CC(CC)CCCC)S3)=CC1=C(C4=CC=C(CC(CC)CCCC)S4)C5=C2C=C(S5)C6=CC=C(C7=C8C(C(C9=C(CC(CC)CCCC)SC(CC(CC)CCCC)=C9C8=O)=O)=C(C%10=CC=C(C)S%10)S7)S6,48.3,23.0,2.1,1.0,1.0,CB,DIO,160,,,Adv. Mater.,10.1002/adma.201705209,"A new synthetic route, to prepare an alkylated indacenodithieno[3,2‐b]thiophene‐based nonfullerene acceptor (C8‐ITIC), is reported. Compared to the reported ITIC with phenylalkyl side chains, the new acceptor C8‐ITIC exhibits a reduction in the optical band gap, higher absorptivity, and an increased propensity to crystallize. Accordingly, blends with the donor polymer PBDB‐T exhibit a power conversion efficiency (PCE) up to 12.4%. Further improvements in efficiency are found upon backbone fluorination of the donor polymer to afford the novel material PFBDB‐T. The resulting blend with C8‐ITIC shows an impressive PCE up to 13.2% as a result of the higher open‐circuit voltage. Electroluminescence studies demonstrate that backbone fluorination reduces the energy loss of the blends, with PFBDB‐T/C8‐ITIC‐based cells exhibiting a small energy loss of 0.6 eV combined with a high JSC of 19.6 mA cm−2."
255,111,2018,12.41,11.9,19.7,0.73,0.87,C8-ITIC,5.63,3.91,1.72,O=C(C(C=CC=C1)=C1C/2=C(C#N)\C#N)C2=C/C3=CC(S4)=C(S3)C5=C4C6=CC(C(CCCCCCCC)(CCCCCCCC)C7=C8SC9=C7SC(/C=C%10C(C(C=CC=C%11)=C%11C\%10=C(C#N)\C#N)=O)=C9)=C8C=C6C5(CCCCCCCC)CCCCCCCC,1235.78,PBDB-T,5.33,3.29,2.04,CC(SC1=C2C3=CC=C(CC(CC)CCCC)S3)=CC1=C(C4=CC=C(CC(CC)CCCC)S4)C5=C2C=C(S5)C6=CC=C(C7=C8C(C(C9=C(CC(CC)CCCC)SC(CC(CC)CCCC)=C9C8=O)=O)=C(C%10=CC=C(C)S%10)S7)S6,48.3,23.0,2.1,1.0,1.25,CB,,,,,Adv. Mater.,10.1002/adma.201705209,"A new synthetic route, to prepare an alkylated indacenodithieno[3,2‐b]thiophene‐based nonfullerene acceptor (C8‐ITIC), is reported. Compared to the reported ITIC with phenylalkyl side chains, the new acceptor C8‐ITIC exhibits a reduction in the optical band gap, higher absorptivity, and an increased propensity to crystallize. Accordingly, blends with the donor polymer PBDB‐T exhibit a power conversion efficiency (PCE) up to 12.4%. Further improvements in efficiency are found upon backbone fluorination of the donor polymer to afford the novel material PFBDB‐T. The resulting blend with C8‐ITIC shows an impressive PCE up to 13.2% as a result of the higher open‐circuit voltage. Electroluminescence studies demonstrate that backbone fluorination reduces the energy loss of the blends, with PFBDB‐T/C8‐ITIC‐based cells exhibiting a small energy loss of 0.6 eV combined with a high JSC of 19.6 mA cm−2."
256,111,2018,11.71,11.5,18.5,0.66,0.95,ITIC,5.64,3.92,1.72,CCCCCCC(C=C1)=CC=C1C2(C3=CC=C(CCCCCC)C=C3)C4=CC5=C(C(C6=C5SC7=C6SC(/C=C8C(C(C=CC=C9)=C9C\8=C(C#N)\C#N)=O)=C7)(C%10=CC=C(CCCCCC)C=C%10)C%11=CC=C(CCCCCC)C=C%11)C=C4C%12=C2C(SC(/C=C%13C(C(C=CC=C%14)=C%14C\%13=C(C#N)/C#N)=O)=C%15)=C%15S%12,1427.96,PFBDB-T,5.47,3.46,2.01,CC(SC1=C2C3=CC=C(CC(CC)CCCC)S3)=CC1=C(C4=CC=C(CC(CC)CCCC)S4)C5=C2C=C(S5)C6=C(F)C=C(C7=C8C(C(C9=C(CC(CC)CCCC)SC(CC(CC)CCCC)=C9C8=O)=O)=C(C%10=CC(F)=C(C)S%10)S7)S6,67.6,26.0,2.6,1.0,1.25,CB,,,,,Adv. Mater.,10.1002/adma.201705209,"A new synthetic route, to prepare an alkylated indacenodithieno[3,2‐b]thiophene‐based nonfullerene acceptor (C8‐ITIC), is reported. Compared to the reported ITIC with phenylalkyl side chains, the new acceptor C8‐ITIC exhibits a reduction in the optical band gap, higher absorptivity, and an increased propensity to crystallize. Accordingly, blends with the donor polymer PBDB‐T exhibit a power conversion efficiency (PCE) up to 12.4%. Further improvements in efficiency are found upon backbone fluorination of the donor polymer to afford the novel material PFBDB‐T. The resulting blend with C8‐ITIC shows an impressive PCE up to 13.2% as a result of the higher open‐circuit voltage. Electroluminescence studies demonstrate that backbone fluorination reduces the energy loss of the blends, with PFBDB‐T/C8‐ITIC‐based cells exhibiting a small energy loss of 0.6 eV combined with a high JSC of 19.6 mA cm−2."
257,111,2018,13.2,12.4,19.6,0.72,0.94,C8-ITIC,5.63,3.91,1.72,O=C(C(C=CC=C1)=C1C/2=C(C#N)\C#N)C2=C/C3=CC(S4)=C(S3)C5=C4C6=CC(C(CCCCCCCC)(CCCCCCCC)C7=C8SC9=C7SC(/C=C%10C(C(C=CC=C%11)=C%11C\%10=C(C#N)\C#N)=O)=C9)=C8C=C6C5(CCCCCCCC)CCCCCCCC,1235.78,PFBDB-T,5.47,3.46,2.01,CC(SC1=C2C3=CC=C(CC(CC)CCCC)S3)=CC1=C(C4=CC=C(CC(CC)CCCC)S4)C5=C2C=C(S5)C6=C(F)C=C(C7=C8C(C(C9=C(CC(CC)CCCC)SC(CC(CC)CCCC)=C9C8=O)=O)=C(C%10=CC(F)=C(C)S%10)S7)S6,67.6,26.0,2.6,1.0,1.25,CB,,,,,Adv. Mater.,10.1002/adma.201705209,"A new synthetic route, to prepare an alkylated indacenodithieno[3,2‐b]thiophene‐based nonfullerene acceptor (C8‐ITIC), is reported. Compared to the reported ITIC with phenylalkyl side chains, the new acceptor C8‐ITIC exhibits a reduction in the optical band gap, higher absorptivity, and an increased propensity to crystallize. Accordingly, blends with the donor polymer PBDB‐T exhibit a power conversion efficiency (PCE) up to 12.4%. Further improvements in efficiency are found upon backbone fluorination of the donor polymer to afford the novel material PFBDB‐T. The resulting blend with C8‐ITIC shows an impressive PCE up to 13.2% as a result of the higher open‐circuit voltage. Electroluminescence studies demonstrate that backbone fluorination reduces the energy loss of the blends, with PFBDB‐T/C8‐ITIC‐based cells exhibiting a small energy loss of 0.6 eV combined with a high JSC of 19.6 mA cm−2."
258,112,2018,11.63,11.23,17.52,0.741,0.896,ITCPTC,5.62,3.96,1.66,CCCCCCC(C=C1)=CC=C1C2(C3=CC=C(CCCCCC)C=C3)C4=CC5=C(C(C6=C5SC7=C6SC(/C=C8C(C9=CSC=C9C\8=C(C#N)\C#N)=O)=C7)(C%10=CC=C(CCCCCC)C=C%10)C%11=CC=C(CCCCCC)C=C%11)C=C4C%12=C2C(SC(/C=C%13C(C%14=CSC=C%14C\%13=C(C#N)/C#N)=O)=C%15)=C%15S%12,1440.0,J71,5.4,3.24,2.16,CCC[Si](CCC)(C1=CC=C(C(C2=C3C=C(C4=CC=C(C5=C(F)C(F)=C(C6=CC=C(C)S6)C7=NN(CC(CCCCCC)CCCCCCCC)N=C57)S4)S2)=C8C(SC(C)=C8)=C3C9=CC=C([Si](CCC)(CCC)CCC)S9)S1)CCC,47.0,23.5,2.0,1.0,1.0,CF,,150,110.0,,Adv. Mater.,10.1002/adma.201706124,"A novel small molecule acceptor MeIC with a methylated end‐capping group is developed. Compared to unmethylated counterparts (ITCPTC), MeIC exhibits a higher lowest unoccupied molecular orbital (LUMO) level value, tighter molecular packing, better crystallites quality, and stronger absorption in the range of 520–740 nm. The MeIC‐based polymer solar cells (PSCs) with J71 as donor, achieve high power conversion efficiency (PCE), up to 12.54% with a short‐circuit current (JSC) of 18.41 mA cm−2, significantly higher than that of the device based on J71:ITCPTC (11.63% with a JSC of 17.52 mA cm−2). The higher JSC of the PSC based on J71:MeIC can be attributed to more balanced μh/μe, higher charge dissociation and charge collection efficiency, better molecular packing, and more proper phase separation features as indicated by grazing incident X‐ray diffraction and resonant soft X‐ray scattering results. It is worth mentioning that the as‐cast PSCs based on MeIC also yield a high PCE of 11.26%, which is among the highest value for the as‐cast nonfullerene PSCs so far. Such a small modification that leads to so significant an improvement of the photovoltaic performance is a quite exciting finding, shining a light on the molecular design of the nonfullerene acceptors."
259,112,2018,12.54,12.13,18.41,0.742,0.918,MeIC,5.57,3.92,1.65,CCCCCCC(C=C1)=CC=C1C2(C3=CC=C(CCCCCC)C=C3)C4=CC5=C(C(C6=C5SC7=C6SC(/C=C8C(C9=C(C)SC=C9C\8=C(C#N)\C#N)=O)=C7)(C%10=CC=C(CCCCCC)C=C%10)C%11=CC=C(CCCCCC)C=C%11)C=C4C%12=C2C(SC(/C=C%13C(C%14=C(C)SC=C%14C\%13=C(C#N)/C#N)=O)=C%15)=C%15S%12,1468.05,J71,5.4,3.24,2.16,CCC[Si](CCC)(C1=CC=C(C(C2=C3C=C(C4=CC=C(C5=C(F)C(F)=C(C6=CC=C(C)S6)C7=NN(CC(CCCCCC)CCCCCCCC)N=C57)S4)S2)=C8C(SC(C)=C8)=C3C9=CC=C([Si](CCC)(CCC)CCC)S9)S1)CCC,47.0,23.5,2.0,1.0,1.0,CF,,150,110.0,,Adv. Mater.,10.1002/adma.201706124,"A novel small molecule acceptor MeIC with a methylated end‐capping group is developed. Compared to unmethylated counterparts (ITCPTC), MeIC exhibits a higher lowest unoccupied molecular orbital (LUMO) level value, tighter molecular packing, better crystallites quality, and stronger absorption in the range of 520–740 nm. The MeIC‐based polymer solar cells (PSCs) with J71 as donor, achieve high power conversion efficiency (PCE), up to 12.54% with a short‐circuit current (JSC) of 18.41 mA cm−2, significantly higher than that of the device based on J71:ITCPTC (11.63% with a JSC of 17.52 mA cm−2). The higher JSC of the PSC based on J71:MeIC can be attributed to more balanced μh/μe, higher charge dissociation and charge collection efficiency, better molecular packing, and more proper phase separation features as indicated by grazing incident X‐ray diffraction and resonant soft X‐ray scattering results. It is worth mentioning that the as‐cast PSCs based on MeIC also yield a high PCE of 11.26%, which is among the highest value for the as‐cast nonfullerene PSCs so far. Such a small modification that leads to so significant an improvement of the photovoltaic performance is a quite exciting finding, shining a light on the molecular design of the nonfullerene acceptors."
260,113,2018,12.5,12.1,20.8,0.718,0.84,IDIC,5.69,3.98,1.71,O=C(C(C=CC=C1)=C1C/2=C(C#N)\C#N)C2=C/C(S3)=CC4=C3C5=C(C4(CCCCCC)CCCCCC)C=C6C(C(CCCCCC)(CCCCCC)C7=C6SC(/C=C8C(C(C=CC=C9)=C9C\8=C(C#N)/C#N)=O)=C7)=C5,1011.4,FTAZ,5.38,3.17,2.21,CC1=CC2=C(C(CCC(CCCCCC)CCCC)=C(C=C(C3=CC=C(C4=C(F)C(F)=C(C5=CC=C(C)S5)C6=NN(CCC(CCCCCC)CCCC)N=C64)S3)S7)C7=C2CCC(CCCCCC)CCCC)S1,99.592,42.2,2.36,1.0,1.5,CF,DIO,,85.0,,Adv. Mater.,10.1002/adma.201706363,"Relative to electron donors for bulk heterojunction organic solar cells (OSCs), electron acceptors that absorb strongly in the visible and even near‐infrared region are less well developed, which hinders the further development of OSCs. Fullerenes as traditional electron acceptors have relatively weak visible absorption and limited electronic tunability, which constrains the optical and electronic properties required of the donor. Here, high‐performance fullerene‐free OSCs based on a combination of a medium‐bandgap polymer donor (FTAZ) and a narrow‐bandgap nonfullerene acceptor (IDIC), which exhibit complementary absorption, matched energy levels, and blend with pure phases on the exciton diffusion length scale, are reported. The single‐junction OSCs based on the FTAZ:IDIC blend exhibit power conversion efficiencies up to 12.5% with a certified value of 12.14%. Transient absorption spectroscopy reveals that exciting either the donor or the acceptor component efficiently generates mobile charges, which do not suffer from recombination to triplet states. Balancing photocurrent generation between the donor and nonfullerene acceptor removes undesirable constraints on the donor imposed by fullerene derivatives, opening a new avenue toward even higher efficiency for OSCs."
261,114,2018,4.31,4.26,8.55,0.525,0.96,INPIC,5.36,3.82,1.54,CCCCCCC(C=C1)=CC=C1C2(C3=CC=C(CCCCCC)C=C3)C4=CC5=C(C(C6=C5SC7=C6N(CCCCCCCC)C8=C7SC(/C=C9C(C(C=CC=C%10)=C%10C\9=C(C#N)\C#N)=O)=C8)(C%11=CC=C(CCCCCC)C=C%11)C%12=CC=C(CCCCCC)C=C%12)C=C4C%13=C2C(N(CCCCCCCC)C%14=C%15SC(/C=C%16/C(C%17=C(C%16=O)C=CC=C%17)=C(C#N)\C#N)=C%14)=C%15S%13,1730.46,PBDB-T,5.26,3.63,1.63,CC(SC1=C2C3=CC=C(CC(CC)CCCC)S3)=CC1=C(C4=CC=C(CC(CC)CCCC)S4)C5=C2C=C(S5)C6=CC=C(C7=C8C(C(C9=C(CC(CC)CCCC)SC(CC(CC)CCCC)=C9C8=O)=O)=C(C%10=CC=C(C)S%10)S7)S6,117.0,58.5,2.0,1.0,1.0,CB,DIO,100,120.0,,Adv. Mater.,10.1002/adma.201707150,"A new electron‐rich central building block, 5,5,12,12‐tetrakis(4‐hexylphenyl)‐indacenobis‐(dithieno[3,2‐b:2′,3′‐d]pyrrol) (INP), and two derivative nonfullerene acceptors (INPIC and INPIC‐4F) are designed and synthesized. The two molecules reveal broad (600–900 nm) and strong absorption due to the satisfactory electron‐donating ability of INP. Compared with its counterpart INPIC, fluorinated nonfullerene acceptor INPIC‐4F exhibits a stronger near‐infrared absorption with a narrower optical bandgap of 1.39 eV, an improved crystallinity with higher electron mobility, and down‐shifted highest occupied molecular orbital and lowest unoccupied molecular orbital energy levels. Organic solar cells (OSCs) based on INPIC‐4F exhibit a high power conversion efficiency (PCE) of 13.13% and a relatively low energy loss of 0.54 eV, which is among the highest efficiencies reported for binary OSCs in the literature. The results demonstrate the great potential of the new INP as an electron‐donating building block for constructing high‐performance nonfullerene acceptors for OSCs."
262,114,2018,13.13,13.08,21.61,0.715,0.85,INPIC-4F,5.42,3.94,1.48,CCCCCCC(C=C1)=CC=C1C2(C3=CC=C(CCCCCC)C=C3)C4=CC5=C(C(C6=C5SC7=C6N(CCCCCCCC)C8=C7SC(/C=C9C(C(C=C(F)C(F)=C%10)=C%10C\9=C(C#N)\C#N)=O)=C8)(C%11=CC=C(CCCCCC)C=C%11)C%12=CC=C(CCCCCC)C=C%12)C=C4C%13=C2C(N(CCCCCCCC)C%14=C%15SC(/C=C%16/C(C%17=C(C%16=O)C=C(F)C(F)=C%17)=C(C#N)\C#N)=C%14)=C%15S%13,1802.42,PBDB-T,5.26,3.63,1.63,CC(SC1=C2C3=CC=C(CC(CC)CCCC)S3)=CC1=C(C4=CC=C(CC(CC)CCCC)S4)C5=C2C=C(S5)C6=CC=C(C7=C8C(C(C9=C(CC(CC)CCCC)SC(CC(CC)CCCC)=C9C8=O)=O)=C(C%10=CC=C(C)S%10)S7)S6,117.0,58.5,2.0,1.0,1.0,CB,DIO,100,120.0,,Adv. Mater.,10.1002/adma.201707150,"A new electron‐rich central building block, 5,5,12,12‐tetrakis(4‐hexylphenyl)‐indacenobis‐(dithieno[3,2‐b:2′,3′‐d]pyrrol) (INP), and two derivative nonfullerene acceptors (INPIC and INPIC‐4F) are designed and synthesized. The two molecules reveal broad (600–900 nm) and strong absorption due to the satisfactory electron‐donating ability of INP. Compared with its counterpart INPIC, fluorinated nonfullerene acceptor INPIC‐4F exhibits a stronger near‐infrared absorption with a narrower optical bandgap of 1.39 eV, an improved crystallinity with higher electron mobility, and down‐shifted highest occupied molecular orbital and lowest unoccupied molecular orbital energy levels. Organic solar cells (OSCs) based on INPIC‐4F exhibit a high power conversion efficiency (PCE) of 13.13% and a relatively low energy loss of 0.54 eV, which is among the highest efficiencies reported for binary OSCs in the literature. The results demonstrate the great potential of the new INP as an electron‐donating building block for constructing high‐performance nonfullerene acceptors for OSCs."
263,115,2018,10.5,10.2,15.78,0.65,1.02,IT-M,5.58,3.93,1.65,CCCCCCC(C=C1)=CC=C1C2(C3=CC=C(CCCCCC)C=C3)C4=CC5=C(C(C6=C5SC7=C6SC(/C=C8C(C(C=CC(C)=C9)=C9C\8=C(C#N)\C#N)=O)=C7)(C%10=CC=C(CCCCCC)C=C%10)C%11=CC=C(CCCCCC)C=C%11)C=C4C%12=C2C(SC(/C=C%13C(C(C=CC(C)=C%14)=C%14C\%13=C(C#N)/C#N)=O)=C%15)=C%15S%12,1456.01,PBDB-TF,5.54,3.65,1.89,CC(SC1=C2C3=CC(F)=C(CC(CC)CCCC)S3)=CC1=C(C4=CC(F)=C(CC(CC)CCCC)S4)C5=C2C=C(S5)C6=CC=C(C7=C8C(C(C9=C(CC(CC)CCCC)SC(CC(CC)CCCC)=C9C8=O)=O)=C(C%10=CC=C(C)S%10)S7)S6,38.6,19.3,2.0,1.0,1.0,CB,DIO,100,90.0,,Adv. Mater.,10.1002/adma.201707170,"Besides broadening of the absorption spectrum, modulating molecular energy levels, and other well‐studied properties, a stronger intramolecular electron push–pull effect also affords other advantages in nonfullerene acceptors. A strong push–pull effect improves the dipole moment of the wings in IT‐4F over IT‐M and results in a lower miscibility than IT‐M when blended with PBDB‐TF. This feature leads to higher domain purity in the PBDB‐TF:IT‐4F blend and makes a contribution to the better photovoltaic performance. Moreover, the strong push–pull effect also decreases the vibrational relaxation, which makes IT‐4F more promising than IT‐M in reducing the energetic loss of organic solar cells. Above all, a power conversion efficiency of 13.7% is recorded in PBDB‐TF:IT‐4F‐based devices."
264,115,2018,13.7,13.3,20.38,0.77,0.87,IT-4F,5.67,4.15,1.52,CCCCCCC(C=C1)=CC=C1C2(C3=CC=C(CCCCCC)C=C3)C4=CC5=C(C(C6=C5SC7=C6SC(/C=C8C(C(C=C(F)C(F)=C9)=C9C\8=C(C#N)\C#N)=O)=C7)(C%10=CC=C(CCCCCC)C=C%10)C%11=CC=C(CCCCCC)C=C%11)C=C4C%12=C2C(SC(/C=C%13C(C(C=C(F)C(F)=C%14)=C%14C\%13=C(C#N)/C#N)=O)=C%15)=C%15S%12,1499.92,PBDB-TF,5.54,3.65,1.89,CC(SC1=C2C3=CC(F)=C(CC(CC)CCCC)S3)=CC1=C(C4=CC(F)=C(CC(CC)CCCC)S4)C5=C2C=C(S5)C6=CC=C(C7=C8C(C(C9=C(CC(CC)CCCC)SC(CC(CC)CCCC)=C9C8=O)=O)=C(C%10=CC=C(C)S%10)S7)S6,38.6,19.3,2.0,1.0,1.0,CB,DIO,100,90.0,,Adv. Mater.,10.1002/adma.201707170,"Besides broadening of the absorption spectrum, modulating molecular energy levels, and other well‐studied properties, a stronger intramolecular electron push–pull effect also affords other advantages in nonfullerene acceptors. A strong push–pull effect improves the dipole moment of the wings in IT‐4F over IT‐M and results in a lower miscibility than IT‐M when blended with PBDB‐TF. This feature leads to higher domain purity in the PBDB‐TF:IT‐4F blend and makes a contribution to the better photovoltaic performance. Moreover, the strong push–pull effect also decreases the vibrational relaxation, which makes IT‐4F more promising than IT‐M in reducing the energetic loss of organic solar cells. Above all, a power conversion efficiency of 13.7% is recorded in PBDB‐TF:IT‐4F‐based devices."
265,116,2018,10.06,9.81,15.81,0.67,0.94,FDICTF(F-H),5.42,3.71,1.71,O=C(C(C=CC=C1)=C1C/2=C(C#N)/C#N)C2=C/C3=CC4=C(S3)C5=CC6=C(C(C=C(C(CCCCCCCC)(CCCCCCCC)C7=C8SC(/C=C9C(C(C=CC=C%10)=C%10C\9=C(C#N)\C#N)=O)=C7)C8=C%11)=C%11C6(CCCCCCCC)CCCCCCCC)C=C5C4(CCCCCCCC)CCCCCCCC,1436.16,PBDB-T,5.33,3.53,1.8,CC(SC1=C2C3=CC=C(CC(CC)CCCC)S3)=CC1=C(C4=CC=C(CC(CC)CCCC)S4)C5=C2C=C(S5)C6=CC=C(C7=C8C(C(C9=C(CC(CC)CCCC)SC(CC(CC)CCCC)=C9C8=O)=O)=C(C%10=CC=C(C)S%10)S7)S6,117.0,58.5,2.0,1.0,1.0,CB,DIO,,80.0,,Adv. Mater.,10.1002/adma.201707508,"Fabricating solar cells with tandem structure is an efficient way to broaden the photon response range without further increasing the thermalization loss in the system. In this work, a tandem organic solar cell (TOSC) based on highly efficient nonfullerene acceptors (NFAs) with series connection type is demonstrated. To meet the different demands of front and rear sub‐cells, two NFAs named F‐M and NOBDT with a whole absorption range from 300 to 900 nm are designed, when blended with wide bandgap polymer poly[(2,6‐(4,8‐bis(5‐(2‐ethylhexyl)thiophen‐2‐yl)‐benzo[1,2‐b:4,5‐b′]dithiophene))‐alt‐(5,5‐(1′,3′‐di‐2‐thienyl‐5′,7′‐bis(2‐ethylhexyl)benzo[1′,2′‐c:4′,5′‐c′]dithiophene‐4,8‐dione))] (PBDB‐T) and narrow bandgap polymer PTB7‐Th, respectively, the PBDB‐T: F‐M system exhibits a high Voc of 0.98 V and the PTB7‐Th: NOBDT system shows a remarkable Jsc of 19.16 mA cm−2, which demonstrate their potential in the TOSCs. With the guidance of optical simulation, by systematically optimizing the thickness of each layer in the TOSC, an outstanding power conversion efficiency of 14.11%, with a Voc of 1.71 V, a Jsc of 11.72 mA cm−2, and a satisfactory fill factor of 0.70 is achieved; this result is one of the top efficiencies reported to date in the field of organic solar cells."
266,116,2018,10.29,10.08,14.56,0.71,0.98,F-M,5.42,3.7,1.72,O=C(C(C=CC(C)=C1)=C1C/2=C(C#N)/C#N)C2=C/C3=CC4=C(S3)C5=CC6=C(C(C=C(C(CCCCCCCC)(CCCCCCCC)C7=C8SC(/C=C9C(C(C=CC(C)=C%10)=C%10C\9=C(C#N)\C#N)=O)=C7)C8=C%11)=C%11C6(CCCCCCCC)CCCCCCCC)C=C5C4(CCCCCCCC)CCCCCCCC,1464.21,PBDB-T,5.33,3.53,1.8,CC(SC1=C2C3=CC=C(CC(CC)CCCC)S3)=CC1=C(C4=CC=C(CC(CC)CCCC)S4)C5=C2C=C(S5)C6=CC=C(C7=C8C(C(C9=C(CC(CC)CCCC)SC(CC(CC)CCCC)=C9C8=O)=O)=C(C%10=CC=C(C)S%10)S7)S6,117.0,58.5,2.0,1.0,1.0,CB,DIO,,80.0,,Adv. Mater.,10.1002/adma.201707508,"Fabricating solar cells with tandem structure is an efficient way to broaden the photon response range without further increasing the thermalization loss in the system. In this work, a tandem organic solar cell (TOSC) based on highly efficient nonfullerene acceptors (NFAs) with series connection type is demonstrated. To meet the different demands of front and rear sub‐cells, two NFAs named F‐M and NOBDT with a whole absorption range from 300 to 900 nm are designed, when blended with wide bandgap polymer poly[(2,6‐(4,8‐bis(5‐(2‐ethylhexyl)thiophen‐2‐yl)‐benzo[1,2‐b:4,5‐b′]dithiophene))‐alt‐(5,5‐(1′,3′‐di‐2‐thienyl‐5′,7′‐bis(2‐ethylhexyl)benzo[1′,2′‐c:4′,5′‐c′]dithiophene‐4,8‐dione))] (PBDB‐T) and narrow bandgap polymer PTB7‐Th, respectively, the PBDB‐T: F‐M system exhibits a high Voc of 0.98 V and the PTB7‐Th: NOBDT system shows a remarkable Jsc of 19.16 mA cm−2, which demonstrate their potential in the TOSCs. With the guidance of optical simulation, by systematically optimizing the thickness of each layer in the TOSC, an outstanding power conversion efficiency of 14.11%, with a Voc of 1.71 V, a Jsc of 11.72 mA cm−2, and a satisfactory fill factor of 0.70 is achieved; this result is one of the top efficiencies reported to date in the field of organic solar cells."
267,116,2018,6.74,6.74,14.59,0.58,0.8,NFBDT,5.43,3.88,1.55,O=C1C2=C(C(/C1=C/C(S3)=CC4=C3C5=C(C4(C6=CC=C(CCCCCC)C=C6)C7=CC=C(CCCCCC)C=C7)C8=CC(SC9=C%10C(C%11=CC=C(CCCCCC)C=C%11)(C%12=CC=C(CCCCCC)C=C%12)C%13=C9SC(/C=C%14C(C(C=CC=C%15)=C%15C\%14=C(C#N)\C#N)=O)=C%13)=C%10C=C8S5)=C(C#N)/C#N)C=CC=C2,1427.96,PTB7-Th,5.22,3.64,1.58,O=C(OCC(CC)CCCC)C1=C(F)C2=C(C)SC(C3=CC4=C(C(C5=CC=C(CC(CC)CCCC)S5)=C(C=C(C)S6)C6=C4C7=CC=C(CC(CC)CCCC)S7)S3)=C2S1,124.0,72.9,1.7,1.0,1.6,CF,DIO,,80.0,,Adv. Mater.,10.1002/adma.201707508,"Fabricating solar cells with tandem structure is an efficient way to broaden the photon response range without further increasing the thermalization loss in the system. In this work, a tandem organic solar cell (TOSC) based on highly efficient nonfullerene acceptors (NFAs) with series connection type is demonstrated. To meet the different demands of front and rear sub‐cells, two NFAs named F‐M and NOBDT with a whole absorption range from 300 to 900 nm are designed, when blended with wide bandgap polymer poly[(2,6‐(4,8‐bis(5‐(2‐ethylhexyl)thiophen‐2‐yl)‐benzo[1,2‐b:4,5‐b′]dithiophene))‐alt‐(5,5‐(1′,3′‐di‐2‐thienyl‐5′,7′‐bis(2‐ethylhexyl)benzo[1′,2′‐c:4′,5′‐c′]dithiophene‐4,8‐dione))] (PBDB‐T) and narrow bandgap polymer PTB7‐Th, respectively, the PBDB‐T: F‐M system exhibits a high Voc of 0.98 V and the PTB7‐Th: NOBDT system shows a remarkable Jsc of 19.16 mA cm−2, which demonstrate their potential in the TOSCs. With the guidance of optical simulation, by systematically optimizing the thickness of each layer in the TOSC, an outstanding power conversion efficiency of 14.11%, with a Voc of 1.71 V, a Jsc of 11.72 mA cm−2, and a satisfactory fill factor of 0.70 is achieved; this result is one of the top efficiencies reported to date in the field of organic solar cells."
268,116,2018,10.55,10.26,19.16,0.7,0.77,NOBDT,5.26,3.89,1.37,O=C1C2=C(C(/C1=C/C(S3)=CC4=C3C5=C(C4(C6=CC=C(CCCCCC)C=C6)C7=CC=C(CCCCCC)C=C7)C8=C(OCCCCCCCC)C(SC9=C%10C(C%11=CC=C(CCCCCC)C=C%11)(C%12=CC=C(CCCCCC)C=C%12)C%13=C9SC(/C=C%14C(C(C=CC(F)=C%15)=C%15C\%14=C(C#N)\C#N)=O)=C%13)=C%10C(OCCCCCCCC)=C8S5)=C(C#N)/C#N)C=C(F)C=C2,1720.37,PTB7-Th,5.22,3.64,1.58,O=C(OCC(CC)CCCC)C1=C(F)C2=C(C)SC(C3=CC4=C(C(C5=CC=C(CC(CC)CCCC)S5)=C(C=C(C)S6)C6=C4C7=CC=C(CC(CC)CCCC)S7)S3)=C2S1,124.0,72.9,1.7,1.0,1.6,CF,DIO,,80.0,,Adv. Mater.,10.1002/adma.201707508,"Fabricating solar cells with tandem structure is an efficient way to broaden the photon response range without further increasing the thermalization loss in the system. In this work, a tandem organic solar cell (TOSC) based on highly efficient nonfullerene acceptors (NFAs) with series connection type is demonstrated. To meet the different demands of front and rear sub‐cells, two NFAs named F‐M and NOBDT with a whole absorption range from 300 to 900 nm are designed, when blended with wide bandgap polymer poly[(2,6‐(4,8‐bis(5‐(2‐ethylhexyl)thiophen‐2‐yl)‐benzo[1,2‐b:4,5‐b′]dithiophene))‐alt‐(5,5‐(1′,3′‐di‐2‐thienyl‐5′,7′‐bis(2‐ethylhexyl)benzo[1′,2′‐c:4′,5′‐c′]dithiophene‐4,8‐dione))] (PBDB‐T) and narrow bandgap polymer PTB7‐Th, respectively, the PBDB‐T: F‐M system exhibits a high Voc of 0.98 V and the PTB7‐Th: NOBDT system shows a remarkable Jsc of 19.16 mA cm−2, which demonstrate their potential in the TOSCs. With the guidance of optical simulation, by systematically optimizing the thickness of each layer in the TOSC, an outstanding power conversion efficiency of 14.11%, with a Voc of 1.71 V, a Jsc of 11.72 mA cm−2, and a satisfactory fill factor of 0.70 is achieved; this result is one of the top efficiencies reported to date in the field of organic solar cells."
269,117,2018,6.4,6.33,12.06,0.6248,0.85,IDTCN,5.87,3.92,1.95,CCCCCCC(C=C1)=CC=C1C2(C3=CC=C(CCCCCC)C=C3)C4=CC5=C(C(C6=C5SC(/C=C7C(C8=CSC=C8C\7=C(C#N)\C#N)=O)=C6)(C9=CC=C(CCCCCC)C=C9)C%10=CC=C(CCCCCC)C=C%10)C=C4C%11=C2C=C(C=C%12C(C%13=CSC=C%13/C%12=C(C#N)\C#N)=O)S%11,1327.84,PBDB-T,5.23,3.18,2.05,CC(SC1=C2C3=CC=C(CC(CC)CCCC)S3)=CC1=C(C4=CC=C(CC(CC)CCCC)S4)C5=C2C=C(S5)C6=CC=C(C7=C8C(C(C9=C(CC(CC)CCCC)SC(CC(CC)CCCC)=C9C8=O)=O)=C(C%10=CC=C(C)S%10)S7)S6,117.0,58.5,2.0,1.0,1.0,CB,DIO,110,,,Adv. Mater.,10.1002/adma.201800052,"In this work, an effectual strategy of constructing polar small molecule acceptors (SMAs) to promote fill factor (FF) of nonfullerene polymer solar cells (PSCs) is first reported. Three asymmetrical SMAs of IDT6CN, IDT6CN‐Th, and IDT6CN‐M, which own large dipole moments, are designed and synthesized. The PSCs based on three polar SMAs exhibit apparently higher FFs compared with their symmetrical analogues. The asymmetrical design strategy accompanied with side chain and end group engineering makes IDT6CN‐Th‐ and IDT6CN‐M‐based nonfullerene PSCs achieve high power conversion efficiency with FFs approaching 77%."
270,117,2018,10.74,10.52,17.53,0.7277,0.84,ITCPTC,5.61,3.96,1.65,CCCCCCC(C=C1)=CC=C1C2(C3=CC=C(CCCCCC)C=C3)C4=CC5=C(C(C6=C5SC7=C6SC(/C=C8C(C9=CSC=C9C\8=C(C#N)\C#N)=O)=C7)(C%10=CC=C(CCCCCC)C=C%10)C%11=CC=C(CCCCCC)C=C%11)C=C4C%12=C2C(SC(/C=C%13C(C%14=CSC=C%14C\%13=C(C#N)/C#N)=O)=C%15)=C%15S%12,1440.0,PBDB-T,5.23,3.18,2.05,CC(SC1=C2C3=CC=C(CC(CC)CCCC)S3)=CC1=C(C4=CC=C(CC(CC)CCCC)S4)C5=C2C=C(S5)C6=CC=C(C7=C8C(C(C9=C(CC(CC)CCCC)SC(CC(CC)CCCC)=C9C8=O)=O)=C(C%10=CC=C(C)S%10)S7)S6,117.0,58.5,2.0,1.0,1.0,CB,DIO,110,,,Adv. Mater.,10.1002/adma.201800052,"In this work, an effectual strategy of constructing polar small molecule acceptors (SMAs) to promote fill factor (FF) of nonfullerene polymer solar cells (PSCs) is first reported. Three asymmetrical SMAs of IDT6CN, IDT6CN‐Th, and IDT6CN‐M, which own large dipole moments, are designed and synthesized. The PSCs based on three polar SMAs exhibit apparently higher FFs compared with their symmetrical analogues. The asymmetrical design strategy accompanied with side chain and end group engineering makes IDT6CN‐Th‐ and IDT6CN‐M‐based nonfullerene PSCs achieve high power conversion efficiency with FFs approaching 77%."
271,117,2018,9.2,9.21,15.14,0.7377,0.83,IDT6CN,5.68,3.97,1.71,CCCCCCC(C=C1)=CC=C1C2(C3=CC=C(CCCCCC)C=C3)C4=CC5=C(C(C6=C5SC7=C6SC(/C=C8C(C(C=CC=C9)=C9C\8=C(C#N)\C#N)=O)=C7)(C%10=CC=C(CCCCCC)C=C%10)C%11=CC=C(CCCCCC)C=C%11)C=C4C%12=C2C=C(/C=C%13C(C(C=CC=C%14)=C%14C\%13=C(C#N)/C#N)=O)S%12,1371.87,PBDB-T,5.23,3.18,2.05,CC(SC1=C2C3=CC=C(CC(CC)CCCC)S3)=CC1=C(C4=CC=C(CC(CC)CCCC)S4)C5=C2C=C(S5)C6=CC=C(C7=C8C(C(C9=C(CC(CC)CCCC)SC(CC(CC)CCCC)=C9C8=O)=O)=C(C%10=CC=C(C)S%10)S7)S6,117.0,58.5,2.0,1.0,1.0,CB,DIO,110,,,Adv. Mater.,10.1002/adma.201800052,"In this work, an effectual strategy of constructing polar small molecule acceptors (SMAs) to promote fill factor (FF) of nonfullerene polymer solar cells (PSCs) is first reported. Three asymmetrical SMAs of IDT6CN, IDT6CN‐Th, and IDT6CN‐M, which own large dipole moments, are designed and synthesized. The PSCs based on three polar SMAs exhibit apparently higher FFs compared with their symmetrical analogues. The asymmetrical design strategy accompanied with side chain and end group engineering makes IDT6CN‐Th‐ and IDT6CN‐M‐based nonfullerene PSCs achieve high power conversion efficiency with FFs approaching 77%."
272,117,2018,10.41,10.32,16.75,0.7672,0.81,IDT6CN-Th,5.71,4.01,1.7,O=C(C(C=CC=C1)=C1C/2=C(C#N)\C#N)C2=C/C(S3)=CC4=C3C5=CC(C(C6=C7SC8=C6SC(/C=C9C(C(C=CC=C%10)=C%10C\9=C(C#N)\C#N)=O)=C8)(C%11=CC=C(CCCCCC)S%11)C%12=CC=C(CCCCCC)S%12)=C7C=C5C(C%13=CC=C(CCCCCC)S%13)4C%14=CC=C(CCCCCC)S%14,1395.96,PBDB-T,5.23,3.18,2.05,CC(SC1=C2C3=CC=C(CC(CC)CCCC)S3)=CC1=C(C4=CC=C(CC(CC)CCCC)S4)C5=C2C=C(S5)C6=CC=C(C7=C8C(C(C9=C(CC(CC)CCCC)SC(CC(CC)CCCC)=C9C8=O)=O)=C(C%10=CC=C(C)S%10)S7)S6,117.0,58.5,2.0,1.0,1.0,CB,DIO,110,,,Adv. Mater.,10.1002/adma.201800052,"In this work, an effectual strategy of constructing polar small molecule acceptors (SMAs) to promote fill factor (FF) of nonfullerene polymer solar cells (PSCs) is first reported. Three asymmetrical SMAs of IDT6CN, IDT6CN‐Th, and IDT6CN‐M, which own large dipole moments, are designed and synthesized. The PSCs based on three polar SMAs exhibit apparently higher FFs compared with their symmetrical analogues. The asymmetrical design strategy accompanied with side chain and end group engineering makes IDT6CN‐Th‐ and IDT6CN‐M‐based nonfullerene PSCs achieve high power conversion efficiency with FFs approaching 77%."
273,117,2018,11.2,11.11,16.02,0.7683,0.91,IDT6CN-M,5.6,3.87,1.73,CCCCCCC(C=C1)=CC=C1C2(C3=CC=C(CCCCCC)C=C3)C4=CC5=C(C(C6=C5SC7=C6SC(/C=C8C(C(C=CC(C)=C9)=C9C\8=C(C#N)\C#N)=O)=C7)(C%10=CC=C(CCCCCC)C=C%10)C%11=CC=C(CCCCCC)C=C%11)C=C4C%12=C2C=C(/C=C%13C(C(C=C(C)C=C%14)=C%14C\%13=C(C#N)/C#N)=O)S%12,1399.93,PBDB-T,5.23,3.18,2.05,CC(SC1=C2C3=CC=C(CC(CC)CCCC)S3)=CC1=C(C4=CC=C(CC(CC)CCCC)S4)C5=C2C=C(S5)C6=CC=C(C7=C8C(C(C9=C(CC(CC)CCCC)SC(CC(CC)CCCC)=C9C8=O)=O)=C(C%10=CC=C(C)S%10)S7)S6,117.0,58.5,2.0,1.0,1.0,DCB,DIO,110,,,Adv. Mater.,10.1002/adma.201800052,"In this work, an effectual strategy of constructing polar small molecule acceptors (SMAs) to promote fill factor (FF) of nonfullerene polymer solar cells (PSCs) is first reported. Three asymmetrical SMAs of IDT6CN, IDT6CN‐Th, and IDT6CN‐M, which own large dipole moments, are designed and synthesized. The PSCs based on three polar SMAs exhibit apparently higher FFs compared with their symmetrical analogues. The asymmetrical design strategy accompanied with side chain and end group engineering makes IDT6CN‐Th‐ and IDT6CN‐M‐based nonfullerene PSCs achieve high power conversion efficiency with FFs approaching 77%."
274,118,2018,13.45,13.18,22.67,0.752,0.79,IT-4Cl,5.75,4.09,1.66,CCCCCCC(C=C1)=CC=C1C2(C3=CC=C(CCCCCC)C=C3)C4=CC5=C(C(C6=C5SC7=C6SC(/C=C8C(C(C=C(Cl)C(Cl)=C9)=C9C\8=C(C#N)\C#N)=O)=C7)(C%10=CC=C(CCCCCC)C=C%10)C%11=CC=C(CCCCCC)C=C%11)C=C4C%12=C2C(SC(/C=C%13C(C(C=C(Cl)C(Cl)=C%14)=C%14C\%13=C(C#N)/C#N)=O)=C%15)=C%15S%12,1565.72,PBDB-T2F,5.45,3.65,1.8,CC(SC1=C2C3=CC(F)=C(CC(CC)CCCC)S3)=CC1=C(C4=CC(F)=C(CC(CC)CCCC)S4)C5=C2C=C(S5)C6=CC=C(C7=C8C(C(C9=C(CC(CC)CCCC)SC(CC(CC)CCCC)=C9C8=O)=O)=C(C%10=CC=C(C)S%10)S7)S6,38.6,19.3,2.0,1.0,1.0,OX,DIO,,100.0,,Adv. Mater.,10.1002/adma.201800613,"To make organic solar cells (OSCs) more competitive in the diverse photovoltaic cell technologies, it is very important to demonstrate that OSCs can achieve very good efficiencies and that their cost can be reduced. Here, a pair of nonfullerene small‐molecule acceptors, IT‐2Cl and IT‐4Cl, is designed and synthesized by introducing easy‐synthesis chlorine substituents onto the indacenodithieno[3,2‐b]thiophene units. The unique feature of the large dipole moment of the CCl bond enhances the intermolecular charge‐transfer effect between the donor–acceptor structures, and thus expands the absorption and down shifts the molecular energy levels. Meanwhile, the introduction of CCl also causes more pronounced molecular stacking, which also helps to expand the absorption spectrum. Both of the designed OSCs devices based on two acceptors can deliver a power conversion efficiency (PCE) greater than 13% when blended with a polymer donor with a low‐lying highest occupied molecular orbital level. In addition, since IT‐2Cl and IT‐4Cl have very good compatibility, a ternary OSC device integrating these two acceptors is also fabricated and obtains a PCE greater than 14%. Chlorination demonstrates effective ability in enhancing the device performance and facile synthesis route, which both deserve further exploitation in the modification of photovoltaic materials."
275,118,2018,13.16,13.03,19.08,0.748,0.922,IT-2Cl,5.68,3.99,1.69,CCCCCCC(C=C1)=CC=C1C2(C3=CC=C(CCCCCC)C=C3)C4=CC5=C(C(C6=C5SC7=C6SC(/C=C8C(C(C=CC(Cl)=C9)=C9C\8=C(C#N)\C#N)=O)=C7)(C%10=CC=C(CCCCCC)C=C%10)C%11=CC=C(CCCCCC)C=C%11)C=C4C%12=C2C(SC(/C=C%13C(C(C=CC(Cl)=C%14)=C%14C\%13=C(C#N)/C#N)=O)=C%15)=C%15S%12,1496.84,PBDB-T2F,5.45,3.65,1.8,CC(SC1=C2C3=CC(F)=C(CC(CC)CCCC)S3)=CC1=C(C4=CC(F)=C(CC(CC)CCCC)S4)C5=C2C=C(S5)C6=CC=C(C7=C8C(C(C9=C(CC(CC)CCCC)SC(CC(CC)CCCC)=C9C8=O)=O)=C(C%10=CC=C(C)S%10)S7)S6,38.6,19.3,2.0,1.0,1.0,OX,DIO,,100.0,,Adv. Mater.,10.1002/adma.201800613,"To make organic solar cells (OSCs) more competitive in the diverse photovoltaic cell technologies, it is very important to demonstrate that OSCs can achieve very good efficiencies and that their cost can be reduced. Here, a pair of nonfullerene small‐molecule acceptors, IT‐2Cl and IT‐4Cl, is designed and synthesized by introducing easy‐synthesis chlorine substituents onto the indacenodithieno[3,2‐b]thiophene units. The unique feature of the large dipole moment of the CCl bond enhances the intermolecular charge‐transfer effect between the donor–acceptor structures, and thus expands the absorption and down shifts the molecular energy levels. Meanwhile, the introduction of CCl also causes more pronounced molecular stacking, which also helps to expand the absorption spectrum. Both of the designed OSCs devices based on two acceptors can deliver a power conversion efficiency (PCE) greater than 13% when blended with a polymer donor with a low‐lying highest occupied molecular orbital level. In addition, since IT‐2Cl and IT‐4Cl have very good compatibility, a ternary OSC device integrating these two acceptors is also fabricated and obtains a PCE greater than 14%. Chlorination demonstrates effective ability in enhancing the device performance and facile synthesis route, which both deserve further exploitation in the modification of photovoltaic materials."
276,119,2018,12.34,12.07,17.02,0.681,1.06,ITIC-Th,5.78,4.0,1.78,O=C(C(C=CC=C1)=C1C/2=C(C#N)\C#N)C2=C/C3=CC(S4)=C(S3)C5=C4C6=CC(C(C7=C8SC9=C7SC(/C=C%10C(C(C=CC=C%11)=C%11C\%10=C(C#N)\C#N)=O)=C9)(C%12=CC=C(CCCCCC)S%12)C%13=CC=C(CCCCCC)S%13)=C8C=C6C(C%14=CSC(CCCCCC)=C%14)5C%15=CC=C(CCCCCC)S%15,1452.04,PBDT-ODZ,5.68,2.89,2.79,CC(SC1=C2C3=CC=C(CC(CCCCCC)CCCCCCCC)S3)=CC1=C(C4=CC=C(CC(CCCCCC)CCCCCCCC)S4)C5=C2C=C(S5)C6=C(CCCCCCCC)C=C(C7=NN=C(C8=CC(CCCCCCCC)=C(C)S8)O7)S6,83.6,41.8,2.0,1.0,1.0,CB,,,,,Adv. Mater.,10.1002/adma.201800737,"A novel wide‐bandgap copolymer of PBDT‐ODZ based on benzo[1,2‐b:4,5‐b′ ]dithiophene (BDT) and 1,3,4‐oxadiazole (ODZ) blocks is developed for efficient nonfullerene polymer solar cells (NF‐PSCs). PBDT‐ODZ exhibits a wide bandgap of 2.12 eV and a low‐lying highest occupied molecular orbital (HOMO) level of −5.68 eV, which could match well with the low‐bandgap acceptor of 3,9‐bis(2‐methylene‐(3‐(1,1‐dicyanomethylene)‐indanone)‐5,5,11,11‐tetrakis(4‐hexylthienyl)‐dithieno[2,3‐d:2′,3′‐d′]‐s‐indaceno[1,2‐b:5,6‐b′]‐dithiophene (ITIC‐Th), inducing a good complementary absorption from 300 to 800 nm and a minimal HOMO level offset (0.1 eV). The PBDT‐ODZ:ITIC‐Th devices exhibit a large open‐circuit voltage (Voc) of 1.08 eV and a low energy loss (Eloss) of 0.50 eV, delivering a high power conversion efficiency (PCE) of 10.12%. By adding a small amount of copper(I) iodide (CuI) as an additive to form coordination complexes in the active blends, much higher device performances are achieved due to the improved absorption and crystallinity. After incorporating 4% of CuI, the PCE is elevated to 12.34%, with a Voc of 1.06 V, a Jsc of 17.1 mA cm−2 and a fill factor of 68.1%. This work not only provides a novel oxadiazole‐containing wide‐bandgap polymeric donor candidate for high‐performance NF‐PSCs but also presents an efficient morphology‐optimization approach to elevate the PCE of NF‐PSCs for future practical applications."
