Repository: lunayuehuang/AI-Powered-Materials-Dataset-Construction

# AI-PowerDatasetConstruction
This is the gitHub for the research work of AI-powered workflow for constructing organic materials databases from literature: integrating Large Language Models

File: data/Nonfullerene-OPV-list.csv (part 13 of 17)
ID,Ref,year,PCE_max(%),PCE_ave(%),Jsc(mA/cm2),FF,Voc(V),Nickname(n),-HOMO_n(eV),-LUMO_n(eV),Eg_n(eV),n(SMILES),M (g/mol),Nickname(p),-HOMO_p(eV),-LUMO_p(eV),Eg_p(eV),p(SMILES),Mw (kg/mol),Mn(kg/mol),PDI,p/n ratio (p),p/n ratio (n),Solvent,Additive,TA (oC),thick (nm),,Journal,DOI
913,417,2019,3.7,3.52,7.4,0.592,0.844,ITIC,5.62,3.96,1.66,CCCCCCC(C=C1)=CC=C1C2(C3=CC=C(CCCCCC)C=C3)C4=CC5=C(C(C6=C5SC7=C6SC(/C=C8C(C(C=CC=C9)=C9C\8=C(C#N)\C#N)=O)=C7)(C%10=CC=C(CCCCCC)C=C%10)C%11=CC=C(CCCCCC)C=C%11)C=C4C%12=C2C(SC(/C=C%13C(C(C=CC=C%14)=C%14C\%13=C(C#N)/C#N)=O)=C%15)=C%15S%12,1427.96,PBDTT-DPP,5.22,3.65,1.57,CC1=CC2=C(S1)C(C(S3)=CC=C3CC(CCCC)CC)=C4C(SC(C(S5)=CC=C5C(N6CC(CCCCCC)CCCC)=C7C(C6=O)=C(C8=CC=C(C)S8)N(CC(CCCC)CCCCCC)C7=O)=C4)=C2C(S9)=CC=C9CC(CCCC)CC,280,101,2.772277228,1,1.5,CB,CN,NA,100,,,
914,417,2019,8.14,8,18.5,0.648,0.679,IEICO-4F,5.43,4.19,1.24,CCCCCCC(C=C1)=CC=C1C(C2=C3SC(C4=C(OCC(CC)CCCC)C=C(/C=C5C(C(C=C(F)C(F)=C6)=C6C\5=C(C#N)\C#N)=O)S4)=C2)(C7=CC=C(CCCCCC)C=C7)C8=C3C=C(C(C9=C%10SC(C(S%11)=C(C=C%11/C=C%12/C(C(C=C%13F)=C(C%12=O)C=C%13F)=C(C#N)/C#N)OCC(CCCC)CC)=C9)(C%14=CC=C(CCCCCC)C=C%14)C%15=CC=C(CCCCCC)C=C%15)C%10=C8,1808.42,PBDTT-DPP,5.22,3.65,1.57,CC1=CC2=C(S1)C(C(S3)=CC=C3CC(CCCC)CC)=C4C(SC(C(S5)=CC=C5C(N6CC(CCCCCC)CCCC)=C7C(C6=O)=C(C8=CC=C(C)S8)N(CC(CCCC)CCCCCC)C7=O)=C4)=C2C(S9)=CC=C9CC(CCCC)CC,280,101,2.772277228,1,1.5,CB,CN,NA,100,,,
915,418,2019,12.1,11.8,21.3,0.669,0.85,m-INPOIC,5.41,3.97,1.44,O=C1C(C=C(F)C(F)=C2)=C2C(/C1=C/C3=CC(N(CCCCCCCC)C4=C5SC6=C4C(C7=CC(OCCCCCC)=CC=C7)(C8=CC=CC(OCCCCCC)=C8)C9=C6C=C(C(C%10=CC(OCCCCCC)=CC=C%10)(C%11=CC=CC(OCCCCCC)=C%11)C%12=C%13SC%14=C%12N(CCCCCCCC)C%15=C%14SC(/C=C%16/C(C%17=C(C=C(F)C(F)=C%17)C%16=O)=C(C#N)\C#N)=C%15)C%13=C9)=C5S3)=C(C#N)/C#N,1866.42,PBDB-T,5.33,3.29,2.04,CC(SC1=C2C3=CC=C(CC(CC)CCCC)S3)=CC1=C(C4=CC=C(CC(CC)CCCC)S4)C5=C2C=C(S5)C6=CC=C(C7=C8C(C(C9=C(CC(CC)CCCC)SC(CC(CC)CCCC)=C9C8=O)=O)=C(C%10=CC=C(C)S%10)S7)S6,117,58.5,2,1,1,CB,NA,NA,100,,,
916,418,2019,10.6,10.4,19,0.661,0.846,p-INPOIC,5.38,4,1.38,O=C1C(C=C(F)C(F)=C2)=C2C(/C1=C/C3=CC(N(CCCCCCCC)C4=C5SC6=C4C(C7=CC=C(OCCCCCC)C=C7)(C8=CC=C(OCCCCCC)C=C8)C9=C6C=C(C(C%10=CC=C(OCCCCCC)C=C%10)(C%11=CC=C(OCCCCCC)C=C%11)C%12=C%13SC%14=C%12N(CCCCCCCC)C%15=C%14SC(/C=C%16/C(C%17=C(C=C(F)C(F)=C%17)C%16=O)=C(C#N)\C#N)=C%15)C%13=C9)=C5S3)=C(C#N)/C#N,1866.42,PBDB-T,5.33,3.29,2.04,CC(SC1=C2C3=CC=C(CC(CC)CCCC)S3)=CC1=C(C4=CC=C(CC(CC)CCCC)S4)C5=C2C=C(S5)C6=CC=C(C7=C8C(C(C9=C(CC(CC)CCCC)SC(CC(CC)CCCC)=C9C8=O)=O)=C(C%10=CC=C(C)S%10)S7)S6,117,58.5,2,1,1,CB,NA,NA,104,,,
917,418,2019,9.71,9.64,18.4,0.632,0.835,INPIC-4F,5.42,3.94,1.48,O=C1C(C=C(F)C(F)=C2)=C2C(/C1=C/C3=CC(N(CCCCCCCC)C4=C5SC6=C4C(C7=CC=C(CCCCCC)C=C7)(C8=CC=C(CCCCCC)C=C8)C9=C6C=C(C(C%10=CC=C(CCCCCC)C=C%10)(C%11=CC=C(CCCCCC)C=C%11)C%12=C%13SC%14=C%12N(CCCCCCCC)C%15=C%14SC(/C=C%16/C(C%17=C(C=C(F)C(F)=C%17)C%16=O)=C(C#N)\C#N)=C%15)C%13=C9)=C5S3)=C(C#N)/C#N,1802.42,PBDB-T,5.33,3.29,2.04,CC(SC1=C2C3=CC=C(CC(CC)CCCC)S3)=CC1=C(C4=CC=C(CC(CC)CCCC)S4)C5=C2C=C(S5)C6=CC=C(C7=C8C(C(C9=C(CC(CC)CCCC)SC(CC(CC)CCCC)=C9C8=O)=O)=C(C%10=CC=C(C)S%10)S7)S6,117,58.5,2,1,1,CB,NA,NA,101,,,
918,419,2019,10.22,9.56,15.17,0.751,0.89,LA1,5.7,3.93,1.77,O=C1C2=C(C(/C1=C/C3=CC4=C(C5=CC(C6(CCCCC7=CC=CC=C7)CCCCC8=CC=CC=C8)=C(C9=C6C=C(/C=C%10/C(C%11=C(C%10=O)C=CC=C%11)=C(C#N)/C#N)S9)C=C5C4(CCCCC%12=CC=CC=C%12)CCCCC%13=CC=CC=C%13)S3)=C(C#N)\C#N)C=CC=C2,1203.58,PBTA-PS,5.34,3.4,1.94,CC(S1)=CC=C1C(C2=NN(CC(CCCCCCCC)CCCCCC)N=C23)=C(F)C(F)=C3C4=CC=C(C5=CC6=C(C(C7=CC=C(SCC(CCCCCC)CCCCCCCC)S7)=C8C=C(SC8=C6C9=CC=C(SCC(CCCCCC)CCCCCCCC)S9)C)S5)S4,50,25,2,1,1,CB,DPE,NA,,,,
919,419,2019,8.15,7.84,15.47,0.6232,0.84,6TIC,5.45,3.94,1.51,O=C1C2=C(C(/C1=C/C3=CC(SC(C4=C5C(S6)=C(S4)C7=C6C(SC8=C9SC(/C=C%10/C(C%11=C(C%10=O)C=CC=C%11)=C(C#N)\C#N)=C8)=C9C(C(C=C%12)=CC=C%12CCCCCC)7C(C=C%13)=CC=C%13CCCCCC)=C%14C5(C(C=C%15)=CC=C%15CCCCCC)C(C=C%16)=CC=C%16CCCCCC)=C%14S3)=C(C#N)\C#N)C=CC=C2,1490.06,PBTA-PS,5.34,3.4,1.94,CC(S1)=CC=C1C(C2=NN(CC(CCCCCCCC)CCCCCC)N=C23)=C(F)C(F)=C3C4=CC=C(C5=CC6=C(C(C7=CC=C(SCC(CCCCCC)CCCCCCCC)S7)=C8C=C(SC8=C6C9=CC=C(SCC(CCCCCC)CCCCCCCC)S9)C)S5)S4,50,25,2,1,1,CB,DPE,NA,,,,
920,420,2019,11.5,11,24.9,0.56,0.78,CDTTIC,5.62,3.98,1.64,CCCCCCCCC(C1=C2SC3=C1SC(/C=C4C(C(C=CC=C5)=C5C\4=C(C#N)\C#N)=O)=C3)(CCCCCCCC)C6=C2SC7=C6SC(/C=C8/C(C9=C(C8=O)C=CC=C9)=C(C#N)/C#N)=C7,923.24,PFBDB-T,5.47,3.46,2.01,CC(SC1=C2C3=CC=C(CC(CC)CCCC)S3)=CC1=C(C4=CC=C(CC(CC)CCCC)S4)C5=C2C=C(C6=C(F)C=C(C7=C8C(C(C9=C(CC(CC)CCCC)SC(CC(CC)CCCC)=C9C8=O)=O)=C(C%10=CC(F)=C(C)S%10)S7)S6)S5,67.6,26,2.6,1,1,CB,DIO,NA,,,,
921,421,2019,2.38,2.23,6.24,0.378,1.01,HCN-C8,5.63,3.54,2.09,CCCCCCC(C=C1)=CC=C1C2(C3=CC=C(CCCCCC)C=C3)C4=C(C=C(N5CCCCCCCC)C(C6=CC(C(C(C=C7)=CC=C7CCCCCC)(C8=C9SC(/C=C%10/C(C%11=C(C%10=O)C=CC=C%11)=C(C#N)/C#N)=C8)C(C=C%12)=CC=C%12CCCCCC)=C9C=C65)=C4)C%13=C2C=C(/C=C%14C(C(C=CC=C%15)=C%15C\%14=C(C#N)\C#N)=O)S%13,1517.11,J71,5.35,3.4,1.95,CCC[Si](CCC)(C1=CC=C(C(C2=C3C=C(C4=CC=C(C5=C(F)C(F)=C(C6=CC=C(C)S6)C7=NN(CC(CCCCCC)CCCCCCCC)N=C57)S4)S2)=C8C(SC(C)=C8)=C3C9=CC=C([Si](CCC)(CCC)CCC)S9)S1)CCC,47,23.5,2,1,1,CB,NA,160,,,,
922,421,2019,5.51,5.24,12.3,0.435,1.03,HCN-C16,5.63,3.57,2.06,CCCCCCC(C=C1)=CC=C1C2(C3=CC=C(CCCCCC)C=C3)C4=C(C=C(N5CC(CCCCCC)CCCCCCCC)C(C6=CC(C(C(C=C7)=CC=C7CCCCCC)(C8=C9SC(/C=C%10/C(C%11=C(C%10=O)C=CC=C%11)=C(C#N)/C#N)=C8)C(C=C%12)=CC=C%12CCCCCC)=C9C=C65)=C4)C%13=C2C=C(/C=C%14C(C(C=CC=C%15)=C%15C\%14=C(C#N)\C#N)=O)S%13,1629.32,J71,5.35,3.4,1.95,CCC[Si](CCC)(C1=CC=C(C(C2=C3C=C(C4=CC=C(C5=C(F)C(F)=C(C6=CC=C(C)S6)C7=NN(CC(CCCCCC)CCCCCCCC)N=C57)S4)S2)=C8C(SC(C)=C8)=C3C9=CC=C([Si](CCC)(CCC)CCC)S9)S1)CCC,47,23.5,2,1,1,CB,NA,160,,,,
923,421,2019,11.18,11.1,18.62,0.667,0.9,H2FCN-C16,5.95,3.99,1.96,CCCCCCC(C=C1)=CC=C1C2(C3=CC=C(CCCCCC)C=C3)C4=C(C=C(N5CC(CCCCCC)CCCCCCCC)C(C6=CC(C(C(C=C7)=CC=C7CCCCCC)(C8=C9SC(/C=C%10/C(C%11=C(C%10=O)C=C(F)C(F)=C%11)=C(C#N)/C#N)=C8)C(C=C%12)=CC=C%12CCCCCC)=C9C=C65)=C4)C%13=C2C=C(/C=C%14C(C(C=C(F)C(F)=C%15)=C%15C\%14=C(C#N)\C#N)=O)S%13,1701.28,J71,5.35,3.4,1.95,CCC[Si](CCC)(C1=CC=C(C(C2=C3C=C(C4=CC=C(C5=C(F)C(F)=C(C6=CC=C(C)S6)C7=NN(CC(CCCCCC)CCCCCCCC)N=C57)S4)S2)=C8C(SC(C)=C8)=C3C9=CC=C([Si](CCC)(CCC)CCC)S9)S1)CCC,47,23.5,2,1,1,CB,NA,160,,,,
924,422,2019,10.8,10.5,16.1,0.63,1.04,C8-ITCC,5.45,3.85,1.6,CCCCCCCCC1(CCCCCCCC)C2=CC3=C(C(C4=C3SC5=C4SC(/C=C6C(C(SC=C7)=C7C\6=C(C#N)\C#N)=O)=C5)(CCCCCCCC)CCCCCCCC)C=C2C8=C1C(SC(/C=C9C(C(SC=C%10)=C%10C\9=C(C#N)/C#N)=O)=C%11)=C%11S8,1247.82,PBDB-TF,5.4,3.64,1.76,CC(SC1=C2C3=CC(F)=C(CC(CC)CCCC)S3)=CC1=C(C4=CC(F)=C(CC(CC)CCCC)S4)C5=C2C=C(S5)C6=CC=C(C7=C8C(C(C9=C(CC(CC)CCCC)SC(CC(CC)CCCC)=C9C8=O)=O)=C(C%10=CC=C(C)S%10)S7)S6,38.6,19.3,2,1,1,CF,DIO,100,130,,,
925,422,2019,12.7,12.4,17.9,0.73,0.95,C8-ITCC-Cl,5.5,3.93,1.57,CCCCCCCCC1(CCCCCCCC)C2=CC3=C(C(C4=C3SC5=C4SC(/C=C6C(C(SC(Cl)=C7)=C7C\6=C(C#N)\C#N)=O)=C5)(CCCCCCCC)CCCCCCCC)C=C2C8=C1C(SC(/C=C9C(C(SC(Cl)=C%10)=C%10C\9=C(C#N)/C#N)=O)=C%11)=C%11S8,1316.71,PBDB-TF,5.4,3.64,1.76,CC(SC1=C2C3=CC(F)=C(CC(CC)CCCC)S3)=CC1=C(C4=CC(F)=C(CC(CC)CCCC)S4)C5=C2C=C(S5)C6=CC=C(C7=C8C(C(C9=C(CC(CC)CCCC)SC(CC(CC)CCCC)=C9C8=O)=O)=C(C%10=CC=C(C)S%10)S7)S6,38.6,19.3,2,1,1,CF,DIO,100,110,,,
926,423,2019,6.63,6.46,9.89,0.59,1.14,PBIBDT-Cl,6.07,3.69,2.38,O=C(N(C(CCCCC)CCCCC)C1=O)C2=CC=C3C4=C(C5=C(C6=C7SC(C6=C8C9=CC(Cl)=C(CC(CC)CCC)S9)=C(C%10=CC(Cl)=C(CC(CC)CCCC)S%10)C%11=C8SC%12=C%11C%13=CC(C(N(C%14=O)C(CCCCC)CCCCC)=O)=C%15C%14=CC=C%16C(C=C%17)=C%18C%19=C%17C(N(C(C%19=CC%12=C%18C%13=C%16%15)=O)C(CCCCC)CCCCC)=O)C=C(C(N(C(CCCCC)CCCCC)C%20=O)=O)C%21=C%20C=CC3=C5%21)C7=CC1=C42,2023.64,PBDB-T-Cl,5.76,3.58,2.18,CC(SC1=C2C3=CC(Cl)=C(CC(CC)CCCC)S3)=CC1=C(C4=CC(Cl)=C(CC(CC)CCCC)S4)C5=C2C=C(C6=CC=C(C7=C8C(C(C9=C(CC(CC)CCCC)SC(CC(CC)CCCC)=C9C8=O)=O)=C(C%10=CC=C(C)S%10)S7)S6)S5,76.276,50.373,1.51422389,1,1,CB,DIO,100,70,,,
927,423,2019,5.82,5.49,9.75,0.54,1.1,PBIBDT-ClS,5.88,3.65,2.23,O=C(N(C(CCCCC)CCCCC)C1=O)C2=CC=C3C4=C(C5=C(C6=C7SC(C6=C8C9=CC(Cl)=C(SCC(CC)CCC)S9)=C(C%10=CC(Cl)=C(SCC(CC)CCCC)S%10)C%11=C8SC%12=C%11C%13=CC(C(N(C%14=O)C(CCCCC)CCCCC)=O)=C%15C%14=CC=C%16C(C=C%17)=C%18C%19=C%17C(N(C(C%19=CC%12=C%18C%13=C%16%15)=O)C(CCCCC)CCCCC)=O)C=C(C(N(C(CCCCC)CCCCC)C%20=O)=O)C%21=C%20C=CC3=C5%21)C7=CC1=C42,2087.76,PBDB-T-ClS,5.82,3.64,2.18,CC(SC1=C2C3=CC(Cl)=C(SCC(CC)CCCC)S3)=CC1=C(C4=CC(Cl)=C(SCC(CC)CCCC)S4)C5=C2C=C(C6=CC=C(C7=C8C(C(C9=C(CC(CC)CCCC)SC(CC(CC)CCCC)=C9C8=O)=O)=C(C%10=CC=C(C)S%10)S7)S6)S5,102.779,59.454,1.728714637,1,1,CB,DIO,100,70,,,
928,424,2019,10.51,10.39,17.61,0.6184,0.954,IT-M,5.58,3.98,1.6,CCCCCCC(C=C1)=CC=C1C2(C3=CC=C(CCCCCC)C=C3)C4=CC5=C(C(C6=C5SC7=C6SC(/C=C8C(C(C=CC(C)=C9)=C9C\8=C(C#N)\C#N)=O)=C7)(C%10=CC=C(CCCCCC)C=C%10)C%11=CC=C(CCCCCC)C=C%11)C=C4C%12=C2C(SC(/C=C%13C(C(C=CC(C)=C%14)=C%14C\%13=C(C#N)/C#N)=O)=C%15)=C%15S%12,1456.01,PTBTz-2,5.48,3.52,1.96,CC(SC1=C2C3=CC=C(CC(CC)CCCC)S3)=CC1=C(C4=CC=C(CC(CC)CCCC)S4)C5=C2C=C(C6=CN=C(C7=C8SC(C(OCC(CCCCCCCC)CCCCCCCCCC)=O)=CC8=C(C9=NC=C(C)S9)S7)S6)S5,50,25,2,1,1.5,CB,DIO,NA,,,,
929,425,2019,5.45,5.38,11.64,0.5204,0.9,DTFT5-FIC,5.52,3.87,1.65,O=C(C(C=C(F)C(F)=C1)=C1C/2=C(C#N)/C#N)C2=C/C3=CC(CC(CC)CCCC)=C(C4=CC(C=C(C(C5=CC(SC(C6=C(CC(CCCC)CC)C=C(/C=C7C(C(C=C(F)C(F)=C8)=C8C\7=C(C#N)\C#N)=O)S6)=C9)=C9C=C%105)=C%11)C%10(CCCCCCCC)CCCCCCCC)=C%11S4)S3,1371.83,PBDB-T,5.36,3.54,1.82,CC(SC1=C2C3=CC=C(CC(CC)CCCC)S3)=CC1=C(C4=CC=C(CC(CC)CCCC)S4)C5=C2C=C(S5)C6=CC=C(C7=C8C(C(C9=C(CC(CC)CCCC)SC(CC(CC)CCCC)=C9C8=O)=O)=C(C%10=CC=C(C)S%10)S7)S6,45,30,1.5,1,1.3,CB,DIO,150,,,,
930,425,2019,9.58,9.54,19.01,0.5861,0.86,DTFT9-FIC,5.49,4.01,1.48,O=C(C(C=C(F)C(F)=C1)=C1C/2=C(C#N)/C#N)C2=C/C3=CC(C4(C(C=C5)=CC=C5CCCCCC)C(C=C6)=CC=C6CCCCCC)=C(C7=C4C(C=C(C(C8=CC(SC9=C%10C(C%11=CC=C(CCCCCC)C=C%11)(C%12=CC=C(CCCCCC)C=C%12)C%13=C9SC(/C=C%14C(C(C=C(F)C(F)=C%15)=C%15C\%14=C(C#N)\C#N)=O)=C%13)=C%10C=C%168)=C%17)C%16(CCCCCCCC)CCCCCCCC)=C%17S7)S3,1812.46,PBDB-T,5.36,3.54,1.82,CC(SC1=C2C3=CC=C(CC(CC)CCCC)S3)=CC1=C(C4=CC=C(CC(CC)CCCC)S4)C5=C2C=C(S5)C6=CC=C(C7=C8C(C(C9=C(CC(CC)CCCC)SC(CC(CC)CCCC)=C9C8=O)=O)=C(C%10=CC=C(C)S%10)S7)S6,45,30,1.5,1,1.5,CB,DIO,150,,,,
931,426,2019,11.11,10.89,18.07,0.6697,0.918,o-F-ITIC,5.66,3.94,1.72,CCCCCCC(C=C1F)=CC=C1C2(C3=C(F)C=C(CCCCCC)C=C3)C4=CC5=C(C(C6=C5SC7=C6SC(/C=C8C(C(C=CC=C9)=C9C\8=C(C#N)\C#N)=O)=C7)(C%10=C(F)C=C(CCCCCC)C=C%10)C%11=C(F)C=C(CCCCCC)C=C%11)C=C4C%12=C2C(SC(/C=C%13C(C(C=CC=C%14)=C%14C\%13=C(C#N)/C#N)=O)=C%15)=C%15S%12,1499.92,PBDB-T,5.3,3.5,1.8,CC(SC1=C2C3=CC=C(CC(CC)CCCC)S3)=CC1=C(C4=CC=C(CC(CC)CCCC)S4)C5=C2C=C(S5)C6=CC=C(C7=C8C(C(C9=C(CC(CC)CCCC)SC(CC(CC)CCCC)=C9C8=O)=O)=C(C%10=CC=C(C)S%10)S7)S6,117,58.5,2,1.3,1,CB,DIO,60,,,,
932,426,2019,8.9,8.82,15.8,0.6379,0.883,m-F-ITIC,5.69,3.96,1.73,CCCCCCC(C=C1)=C(F)C=C1C2(C3=CC=C(CCCCCC)C(F)=C3)C4=CC5=C(C(C6=C5SC7=C6SC(/C=C8C(C(C=CC=C9)=C9C\8=C(C#N)\C#N)=O)=C7)(C%10=CC=C(CCCCCC)C(F)=C%10)C%11=CC=C(CCCCCC)C(F)=C%11)C=C4C%12=C2C(SC(/C=C%13C(C(C=CC=C%14)=C%14C\%13=C(C#N)/C#N)=O)=C%15)=C%15S%12,1499.92,PBDB-T,5.3,3.5,1.8,CC(SC1=C2C3=CC=C(CC(CC)CCCC)S3)=CC1=C(C4=CC=C(CC(CC)CCCC)S4)C5=C2C=C(S5)C6=CC=C(C7=C8C(C(C9=C(CC(CC)CCCC)SC(CC(CC)CCCC)=C9C8=O)=O)=C(C%10=CC=C(C)S%10)S7)S6,117,58.5,2,1.3,1,CB,DIO,60,,,,
933,427,2019,13.68,13.34,19.35,0.76,0.93,IT-2F,5.69,3.99,1.7,CCCCCCC(C=C1)=CC=C1C2(C3=CC=C(CCCCCC)C=C3)C4=CC5=C(C(C6=C5SC7=C6SC(/C=C8C(C(C=CC(F)=C9)=C9C\8=C(C#N)\C#N)=O)=C7)(C%10=CC=C(CCCCCC)C=C%10)C%11=CC=C(CCCCCC)C=C%11)C=C4C%12=C2C(SC(/C=C%13C(C(C=CC(F)=C%14)=C%14C\%13=C(C#N)/C#N)=O)=C%15)=C%15S%12,1463.94,PBDB-TF,5.48,3.6,1.88,CC(SC1=C2C3=CC(F)=C(CC(CC)CCCC)S3)=CC1=C(C4=CC(F)=C(CC(CC)CCCC)S4)C5=C2C=C(S5)C6=CC=C(C7=C8C(C(C9=C(CC(CC)CCCC)SC(CC(CC)CCCC)=C9C8=O)=O)=C(C%10=CC=C(C)S%10)S7)S6,38.6,19.3,2,1,1,CB,DIO,100,,,,
934,427,2019,13.74,13.65,19.8,0.75,0.92,IT-2Cl,5.7,4.02,1.68,CCCCCCC(C=C1)=CC=C1C2(C3=CC=C(CCCCCC)C=C3)C4=CC5=C(C(C6=C5SC7=C6SC(/C=C8C(C(C=CC(Cl)=C9)=C9C\8=C(C#N)\C#N)=O)=C7)(C%10=CC=C(CCCCCC)C=C%10)C%11=CC=C(CCCCCC)C=C%11)C=C4C%12=C2C(SC(/C=C%13C(C(C=CC(Cl)=C%14)=C%14C\%13=C(C#N)/C#N)=O)=C%15)=C%15S%12,1496.84,PBDB-TF,5.48,3.6,1.88,CC(SC1=C2C3=CC(F)=C(CC(CC)CCCC)S3)=CC1=C(C4=CC(F)=C(CC(CC)CCCC)S4)C5=C2C=C(S5)C6=CC=C(C7=C8C(C(C9=C(CC(CC)CCCC)SC(CC(CC)CCCC)=C9C8=O)=O)=C(C%10=CC=C(C)S%10)S7)S6,38.6,19.3,2,1,1,CB,DIO,100,,,,
935,427,2019,13.35,13.2,20.42,0.75,0.87,IT-4F,5.72,4.03,1.69,CCCCCCC(C=C1)=CC=C1C2(C3=CC=C(CCCCCC)C=C3)C4=CC5=C(C(C6=C5SC7=C6SC(/C=C8C(C(C=C(F)C(F)=C9)=C9C\8=C(C#N)\C#N)=O)=C7)(C%10=CC=C(CCCCCC)C=C%10)C%11=CC=C(CCCCCC)C=C%11)C=C4C%12=C2C(SC(/C=C%13C(C(C=C(F)C(F)=C%14)=C%14C\%13=C(C#N)/C#N)=O)=C%15)=C%15S%12,1499.92,PBDB-TF,5.48,3.6,1.88,CC(SC1=C2C3=CC(F)=C(CC(CC)CCCC)S3)=CC1=C(C4=CC(F)=C(CC(CC)CCCC)S4)C5=C2C=C(S5)C6=CC=C(C7=C8C(C(C9=C(CC(CC)CCCC)SC(CC(CC)CCCC)=C9C8=O)=O)=C(C%10=CC=C(C)S%10)S7)S6,38.6,19.3,2,1,1,CB,DIO,100,,,,
936,427,2019,12.87,12.65,22.12,0.74,0.79,IT-4Cl,5.73,4.08,1.65,CCCCCCC(C=C1)=CC=C1C2(C3=CC=C(CCCCCC)C=C3)C4=CC5=C(C(C6=C5SC7=C6SC(/C=C8C(C(C=C(Cl)C(Cl)=C9)=C9C\8=C(C#N)\C#N)=O)=C7)(C%10=CC=C(CCCCCC)C=C%10)C%11=CC=C(CCCCCC)C=C%11)C=C4C%12=C2C(SC(/C=C%13C(C(C=C(Cl)C(Cl)=C%14)=C%14C\%13=C(C#N)/C#N)=O)=C%15)=C%15S%12,1565.72,PBDB-TF,5.48,3.6,1.88,CC(SC1=C2C3=CC(F)=C(CC(CC)CCCC)S3)=CC1=C(C4=CC(F)=C(CC(CC)CCCC)S4)C5=C2C=C(S5)C6=CC=C(C7=C8C(C(C9=C(CC(CC)CCCC)SC(CC(CC)CCCC)=C9C8=O)=O)=C(C%10=CC=C(C)S%10)S7)S6,38.6,19.3,2,1,1,CB,DIO,100,,,,
937,427,2019,9.51,9.41,14.2,0.62,1.07,ITCC,5.63,3.82,1.81,O=C(C(SC=C1)=C1C/2=C(C#N)\C#N)C2=C/C3=CC(S4)=C(S3)C5=C4C6=CC(C(C(C=C7)=CC=C7CCCCCC)(C(C=C8)=CC=C8CCCCCC)C9=C%10SC%11=C9SC(/C=C%12C(C(SC=C%13)=C%13C\%12=C(C#N)\C#N)=O)=C%11)=C%10C=C6C5(C%14=CC=C(C=C%14)CCCCCC)C%15=CC=C(C=C%15)CCCCCC,1440,PBDB-TF,5.48,3.6,1.88,CC(SC1=C2C3=CC(F)=C(CC(CC)CCCC)S3)=CC1=C(C4=CC(F)=C(CC(CC)CCCC)S4)C5=C2C=C(S5)C6=CC=C(C7=C8C(C(C9=C(CC(CC)CCCC)SC(CC(CC)CCCC)=C9C8=O)=O)=C(C%10=CC=C(C)S%10)S7)S6,38.6,19.3,2,1,1,CB,DIO,100,,,,
938,427,2019,10.42,10.3,16.13,0.63,1.01,IT-M,5.64,3.9,1.74,CCCCCCC(C=C1)=CC=C1C2(C3=CC=C(CCCCCC)C=C3)C4=CC5=C(C(C6=C5SC7=C6SC(/C=C8C(C(C=CC(C)=C9)=C9C\8=C(C#N)\C#N)=O)=C7)(C%10=CC=C(CCCCCC)C=C%10)C%11=CC=C(CCCCCC)C=C%11)C=C4C%12=C2C(SC(/C=C%13C(C(C=CC(C)=C%14)=C%14C\%13=C(C#N)/C#N)=O)=C%15)=C%15S%12,1456.01,PBDB-TF,5.48,3.6,1.88,CC(SC1=C2C3=CC(F)=C(CC(CC)CCCC)S3)=CC1=C(C4=CC(F)=C(CC(CC)CCCC)S4)C5=C2C=C(S5)C6=CC=C(C7=C8C(C(C9=C(CC(CC)CCCC)SC(CC(CC)CCCC)=C9C8=O)=O)=C(C%10=CC=C(C)S%10)S7)S6,38.6,19.3,2,1,1,CB,DIO,100,,,,
939,427,2019,10.75,10.63,16.42,0.65,1,ITIC,5.66,3.93,1.73,CCCCCCC(C=C1)=CC=C1C2(C3=CC=C(CCCCCC)C=C3)C4=CC5=C(C(C6=C5SC7=C6SC(/C=C8C(C(C=CC=C9)=C9C\8=C(C#N)\C#N)=O)=C7)(C%10=CC=C(CCCCCC)C=C%10)C%11=CC=C(CCCCCC)C=C%11)C=C4C%12=C2C(SC(/C=C%13C(C(C=CC=C%14)=C%14C\%13=C(C#N)/C#N)=O)=C%15)=C%15S%12,1427.96,PBDB-TF,5.48,3.6,1.88,CC(SC1=C2C3=CC(F)=C(CC(CC)CCCC)S3)=CC1=C(C4=CC(F)=C(CC(CC)CCCC)S4)C5=C2C=C(S5)C6=CC=C(C7=C8C(C(C9=C(CC(CC)CCCC)SC(CC(CC)CCCC)=C9C8=O)=O)=C(C%10=CC=C(C)S%10)S7)S6,38.6,19.3,2,1,1,CB,DIO,100,,,,
940,428,2019,10.54,10.13,15.97,0.708,0.902,IT-2F,5.67,4.02,1.65,CCCCCCC(C=C1)=CC=C1C2(C3=CC=C(CCCCCC)C=C3)C4=CC5=C(C(C6=C5SC7=C6SC(/C=C8C(C(C=CC(F)=C9)=C9C\8=C(C#N)\C#N)=O)=C7)(C%10=CC=C(CCCCCC)C=C%10)C%11=CC=C(CCCCCC)C=C%11)C=C4C%12=C2C(SC(/C=C%13C(C(C=CC(F)=C%14)=C%14C\%13=C(C#N)/C#N)=O)=C%15)=C%15S%12,1463.94,PBT1-C,5.43,3.36,2.07,CC(SC1=C2C3=CC=C(CC(CCCC)CCCCCC)C=C3)=CC1=C(C4=CC=C(CC(CCCC)CCCCCC)C=C4)C5=C2C=C(C6=CC=C(C7=C8C(C(C9=C(CC(CC)CCCC)SC(CC(CC)CCCC)=C9C8=O)=O)=C(C%10=CC=C(C)S%10)S7)S6)S5,70,35,2,1,1,CB,DIO,130,100,,,
941,428,2019,12.71,12.51,17.7,0.751,0.915,TTPT-T-2F,5.6,4,1.6,CCCCCCC(C=C1)=CC=C1C(C2=C3SC4=C2SC(/C=C5/C(C6=C(C5=O)C=CC(F)=C6)=C(C#N)/C#N)=C4)(C7=CC=C(CCCCCC)C=C7)C8=C3C=C(C(C9=C%10SC(C%11=CC=C(/C=C%12C(C(C=CC(F)=C%13)=C%13C\%12=C(C#N)\C#N)=O)S%11)=C9)(C%14=CC=C(CCCCCC)C=C%14)C%15=CC=C(CCCCCC)C=C%15)C%10=C8,1489.97,PBT1-C,5.43,3.36,2.07,CC(SC1=C2C3=CC=C(CC(CCCC)CCCCCC)C=C3)=CC1=C(C4=CC=C(CC(CCCC)CCCCCC)C=C4)C5=C2C=C(C6=CC=C(C7=C8C(C(C9=C(CC(CC)CCCC)SC(CC(CC)CCCC)=C9C8=O)=O)=C(C%10=CC=C(C)S%10)S7)S6)S5,70,35,2,1,1.5,CB,DIO,100,100,,,
942,428,2019,10.71,10.58,16.57,0.671,0.933,T-TPT-T-2F,5.5,3.99,1.51,CCCCCCC(C=C1)=CC=C1C(C2=C3SC(C4=CC=C(/C=C5/C(C6=C(C5=O)C=CC(F)=C6)=C(C#N)/C#N)S4)=C2)(C7=CC=C(CCCCCC)C=C7)C8=C3C=C(C(C9=C%10SC(C%11=CC=C(/C=C%12C(C(C=CC(F)=C%13)=C%13C\%12=C(C#N)\C#N)=O)S%11)=C9)(C%14=CC=C(CCCCCC)C=C%14)C%15=CC=C(CCCCCC)C=C%15)C%10=C8,1516.01,PBT1-C,5.43,3.36,2.07,CC(SC1=C2C3=CC=C(CC(CCCC)CCCCCC)C=C3)=CC1=C(C4=CC=C(CC(CCCC)CCCCCC)C=C4)C5=C2C=C(C6=CC=C(C7=C8C(C(C9=C(CC(CC)CCCC)SC(CC(CC)CCCC)=C9C8=O)=O)=C(C%10=CC=C(C)S%10)S7)S6)S5,70,35,2,1,1,CB,DIO,130,100,,,
943,429,2019,11.2,11,23.3,0.689,0.692,FUIC,5.31,4.06,1.25,O=C1C(C=C(F)C(F)=C2)=C2C(/C1=C/C3=CC4=C(S3)C(C(C5=CC=C(CCCCCC)C=C5)(C6=C7SC8=C6SC9=C8C(C(C=C%10)=CC=C%10CCCCCC)(C(C=C%11)=CC=C%11CCCCCC)C%12=C9SC%13=C%12SC%14=C%13C(C(C=C%15)=CC=C%15CCCCCC)(C(C=C%16)=CC=C%16CCCCCC)C%17=C%14SC%18=C%17SC(/C=C%19C(C%20=C(C\%19=C(C#N)/C#N)C=C(C(F)=C%20)F)=O)=C%18)C%21=CC=C(CCCCCC)C=C%21)=C7S4)=C(C#N)/C#N,2032.75,PTB7-Th,5.2,3.6,1.6,O=C(OCC(CC)CCCC)C1=C(F)C2=C(C)SC(C3=CC4=C(C(C5=CC=C(CC(CC)CCCC)S5)=C(C=C(C)S6)C6=C4C7=CC=C(CC(CC)CCCC)S7)S3)=C2S1,124,72.9,1.700960219,1,1.5,CF,CN,140,,,,
944,429,2019,10.3,10,20.2,0.634,0.779,i-FUIC,5.31,3.99,1.32,O=C1C(C=C(F)C(F)=C2)=C2C(/C1=C/C3=CSC4=C3SC5=C4C(C6=CC=C(CCCCCC)C=C6)(C7=C5SC8=C7SC9=C8C(C(C=C%10)=CC=C%10CCCCCC)(C(C=C%11)=CC=C%11CCCCCC)C%12=C9SC%13=C%12SC%14=C%13C(C(C=C%15)=CC=C%15CCCCCC)(C(C=C%16)=CC=C%16CCCCCC)C%17=C%14SC%18=C%17SC(/C=C%19C(C%20=C(C\%19=C(C#N)/C#N)C=C(C(F)=C%20)F)=O)=C%18)C%21=CC=C(CCCCCC)C=C%21)=C(C#N)/C#N,2032.75,PTB7-Th,5.2,3.6,1.6,O=C(OCC(CC)CCCC)C1=C(F)C2=C(C)SC(C3=CC4=C(C(C5=CC=C(CC(CC)CCCC)S5)=C(C=C(C)S6)C6=C4C7=CC=C(CC(CC)CCCC)S7)S3)=C2S1,124,72.9,1.700960219,1,1.5,CF,DIO,NA,,,,
945,430,2019,13.1,12.8,20.6,0.759,0.835,IT-4F,5.71,4.15,1.56,CCCCCCC(C=C1)=CC=C1C2(C3=CC=C(CCCCCC)C=C3)C4=CC5=C(C(C6=C5SC7=C6SC(/C=C8C(C(C=C(F)C(F)=C9)=C9C\8=C(C#N)\C#N)=O)=C7)(C%10=CC=C(CCCCCC)C=C%10)C%11=CC=C(CCCCCC)C=C%11)C=C4C%12=C2C(SC(/C=C%13C(C(C=C(F)C(F)=C%14)=C%14C\%13=C(C#N)/C#N)=O)=C%15)=C%15S%12,1499.92,PM6,5.54,3.61,1.93,CC(SC1=C2C3=CC(F)=C(CC(CC)CCCC)S3)=CC1=C(C4=CC(F)=C(CC(CC)CCCC)S4)C5=C2C=C(S5)C6=CC=C(C7=C8C(C(C9=C(CC(CC)CCCC)SC(CC(CC)CCCC)=C9C8=O)=O)=C(C%10=CC=C(C)S%10)S7)S6,38.6,19.3,2,1,1,CB,DIO,100,,,,
946,430,2019,13.4,13.2,20.5,0.768,0.852,IT-4F,5.71,4.15,1.56,CCCCCCC(C=C1)=CC=C1C2(C3=CC=C(CCCCCC)C=C3)C4=CC5=C(C(C6=C5SC7=C6SC(/C=C8C(C(C=C(F)C(F)=C9)=C9C\8=C(C#N)\C#N)=O)=C7)(C%10=CC=C(CCCCCC)C=C%10)C%11=CC=C(CCCCCC)C=C%11)C=C4C%12=C2C(SC(/C=C%13C(C(C=C(F)C(F)=C%14)=C%14C\%13=C(C#N)/C#N)=O)=C%15)=C%15S%12,1499.92,PM7,5.52,3.55,1.97,CC(SC1=C2C3=CC(Cl)=C(CC(CC)CCCC)S3)=CC1=C(C4=CC(Cl)=C(CC(CC)CCCC)S4)C5=C2C=C(S5)C6=CC=C(C7=C8C(C(C9=C(CC(CC)CCCC)SC(CC(CC)CCCC)=C9C8=O)=O)=C(C%10=CC=C(C)S%10)S7)S6,44.88,25.5,1.76,1,1,CB,DIO,100,,,,
947,430,2019,15.5,15.2,24.5,0.746,0.848,Y6,5.62,4.11,1.51,O=C(C(C=C(F)C(F)=C1)=C1C/2=C(C#N)/C#N)C2=C/C3=C(CCCCCCCCCCC)C(SC4=C5N(CC(CC)CCCC)C6=C4C7=NSN=C7C8=C6N(CC(CC)CCCC)C9=C8SC%10=C9SC(/C=C%11/C(C%12=C(C%11=O)C=C(F)C(F)=C%12)=C(C#N)\C#N)=C%10CCCCCCCCCCC)=C5S3,1451.94,PM6,5.54,3.61,1.93,CC(SC1=C2C3=CC(F)=C(CC(CC)CCCC)S3)=CC1=C(C4=CC(F)=C(CC(CC)CCCC)S4)C5=C2C=C(S5)C6=CC=C(C7=C8C(C(C9=C(CC(CC)CCCC)SC(CC(CC)CCCC)=C9C8=O)=O)=C(C%10=CC=C(C)S%10)S7)S6,38.6,19.3,2,1,1.2,CF,CN,90,,,,
948,430,2019,15.4,15.1,24.2,0.728,0.875,Y6,5.62,4.11,1.51,O=C(C(C=C(F)C(F)=C1)=C1C/2=C(C#N)/C#N)C2=C/C3=C(CCCCCCCCCCC)C(SC4=C5N(CC(CC)CCCC)C6=C4C7=NSN=C7C8=C6N(CC(CC)CCCC)C9=C8SC%10=C9SC(/C=C%11/C(C%12=C(C%11=O)C=C(F)C(F)=C%12)=C(C#N)\C#N)=C%10CCCCCCCCCCC)=C5S3,1451.94,PM7,5.52,3.55,1.97,CC(SC1=C2C3=CC(Cl)=C(CC(CC)CCCC)S3)=CC1=C(C4=CC(Cl)=C(CC(CC)CCCC)S4)C5=C2C=C(S5)C6=CC=C(C7=C8C(C(C9=C(CC(CC)CCCC)SC(CC(CC)CCCC)=C9C8=O)=O)=C(C%10=CC=C(C)S%10)S7)S6,44.88,25.5,1.76,1,1.2,CF,CN,90,,,,
949,431,2019,11.71,11.48,25.68,0.6529,0.69,IEICO-4F,5.44,4.16,1.28,CCCCCCC(C=C1)=CC=C1C(C2=C3SC(C4=C(OCC(CC)CCCC)C=C(/C=C5C(C(C=C(F)C(F)=C6)=C6C\5=C(C#N)\C#N)=O)S4)=C2)(C7=CC=C(CCCCCC)C=C7)C8=C3C=C(C(C9=C%10SC(C(S%11)=C(C=C%11/C=C%12/C(C(C=C%13F)=C(C%12=O)C=C%13F)=C(C#N)/C#N)OCC(CCCC)CC)=C9)(C%14=CC=C(CCCCCC)C=C%14)C%15=CC=C(CCCCCC)C=C%15)C%10=C8,1808.42,PTB7-Th,5.24,3.66,1.58,O=C(OCC(CC)CCCC)C1=C(F)C2=C(C)SC(C3=CC4=C(C(C5=CC=C(CC(CC)CCCC)S5)=C(C=C(C)S6)C6=C4C7=CC=C(CC(CC)CCCC)S7)S3)=C2S1,124,72.9,1.700960219,1,1.5,CB,CN,NA,130,,,
950,432,2019,14,13.7,22.4,0.724,0.86,IPT-2F,5.51,3.96,1.55,FC1=CC(C(C2=C/C(S3)=CC4=C3C(C=C(C(C5=CC=C(CCCCCC)C=C5)(C6=CC=C(CCCCCC)C=C6)C7=C8SC9=C7N(CCCCCCCC)C%10=C9SC(/C=C%11C(C%12=C(C\%11=C(C#N)/C#N)C=CC(F)=C%12)=O)=C%10)C8=C%13)=C%13C4(C%14=CC=C(CCCCCC)C=C%14)C%15=CC=C(CCCCCC)C=C%15)=O)=C(C/2=C(C#N)\C#N)C=C1,1559.11,PBDB-T,5.33,3.29,2.04,CC(SC1=C2C3=CC=C(CC(CC)CCCC)S3)=CC1=C(C4=CC=C(CC(CC)CCCC)S4)C5=C2C=C(S5)C6=CC=C(C7=C8C(C(C9=C(CC(CC)CCCC)SC(CC(CC)CCCC)=C9C8=O)=O)=C(C%10=CC=C(C)S%10)S7)S6,117,58.5,2,1,1,CB,DIO,100,,,,
951,432,2019,11.4,11,19.7,0.662,0.874,IPTT-2F,5.46,4.04,1.42,O=C1C(C=C(F)C=C2)=C2C(/C1=C/C(S3)=CC(S4)=C3C5=C4C(C=C(C(C6=CC=C(CCCCCC)C=C6)(C7=CC=C(CCCCCC)C=C7)C8=C9SC%10=C8N(CCCCCCCC)C%11=C%10SC(/C=C%12C(C%13=C(C\%12=C(C#N)/C#N)C=CC(F)=C%13)=O)=C%11)C9=C%14)=C%14C5(C%15=CC=C(CCCCCC)C=C%15)C%16=CC=C(CCCCCC)C=C%16)=C(C#N)/C#N,1615.19,PBDB-T,5.33,3.29,2.04,CC(SC1=C2C3=CC=C(CC(CC)CCCC)S3)=CC1=C(C4=CC=C(CC(CC)CCCC)S4)C5=C2C=C(S5)C6=CC=C(C7=C8C(C(C9=C(CC(CC)CCCC)SC(CC(CC)CCCC)=C9C8=O)=O)=C(C%10=CC=C(C)S%10)S7)S6,117,58.5,2,1,1,CB,DIO,100,,,,
952,432,2019,12.3,12,20,0.693,0.894,IPTTT-2F,5.4,4.07,1.33,FC1=CC(C(C2=C/C3=CC(SC4=C5SC6=C4C(C7=CC=C(CCCCCC)C=C7)(C8=CC=C(CCCCCC)C=C8)C9=C6C=C(C(C%10=CC=C(CCCCCC)C=C%10)(C%11=CC=C(CCCCCC)C=C%11)C%12=C%13SC%14=C%12N(CCCCCCCC)C%15=C%14SC(/C=C%16C(C%17=C(C\%16=C(C#N)/C#N)C=CC(F)=C%17)=O)=C%15)C%13=C9)=C5S3)=O)=C(C/2=C(C#N)\C#N)C=C1,1671.27,PBDB-T,5.33,3.29,2.04,CC(SC1=C2C3=CC=C(CC(CC)CCCC)S3)=CC1=C(C4=CC=C(CC(CC)CCCC)S4)C5=C2C=C(S5)C6=CC=C(C7=C8C(C(C9=C(CC(CC)CCCC)SC(CC(CC)CCCC)=C9C8=O)=O)=C(C%10=CC=C(C)S%10)S7)S6,117,58.5,2,1,1,CB,DIO,100,,,,
953,433,2019,8.33,8.02,18.85,0.61,0.72,IEICO-4F,5.4,4.2,1.2,CCCCCCC(C=C1)=CC=C1C(C2=C3SC(C4=C(OCC(CC)CCCC)C=C(/C=C5C(C(C=C(F)C(F)=C6)=C6C\5=C(C#N)\C#N)=O)S4)=C2)(C7=CC=C(CCCCCC)C=C7)C8=C3C=C(C(C9=C%10SC(C(S%11)=C(C=C%11/C=C%12/C(C(C=C%13F)=C(C%12=O)C=C%13F)=C(C#N)/C#N)OCC(CCCC)CC)=C9)(C%14=CC=C(CCCCCC)C=C%14)C%15=CC=C(CCCCCC)C=C%15)C%10=C8,1808.42,PTB7-Th,5.2,3.6,1.6,O=C(OCC(CC)CCCC)C1=C(F)C2=C(C)SC(C3=CC4=C(C(C5=CC=C(CC(CC)CCCC)S5)=C(C=C(C)S6)C6=C4C7=CC=C(CC(CC)CCCC)S7)S3)=C2S1,124,72.9,1.700960219,1,1.5,CB,DIO,130,,,,
954,433,2019,9.26,9.16,17.13,0.62,0.87,ITIC,5.6,3.9,1.7,CCCCCCC(C=C1)=CC=C1C2(C3=CC=C(CCCCCC)C=C3)C4=CC5=C(C(C6=C5SC7=C6SC(/C=C8C(C(C=CC=C9)=C9C\8=C(C#N)\C#N)=O)=C7)(C%10=CC=C(CCCCCC)C=C%10)C%11=CC=C(CCCCCC)C=C%11)C=C4C%12=C2C(SC(/C=C%13C(C(C=CC=C%14)=C%14C\%13=C(C#N)/C#N)=O)=C%15)=C%15S%12,1427.96,PBDB-T,5.3,3.5,1.8,CC(SC1=C2C3=CC=C(CC(CC)CCCC)S3)=CC1=C(C4=CC=C(CC(CC)CCCC)S4)C5=C2C=C(S5)C6=CC=C(C7=C8C(C(C9=C(CC(CC)CCCC)SC(CC(CC)CCCC)=C9C8=O)=O)=C(C%10=CC=C(C)S%10)S7)S6,117,58.5,2,1,1.5,CB,DIO,130,,,,
955,433,2019,8.5,8.13,20.91,0.52,0.77,IEICO-4F,5.4,4.2,1.2,CCCCCCC(C=C1)=CC=C1C(C2=C3SC(C4=C(OCC(CC)CCCC)C=C(/C=C5C(C(C=C(F)C(F)=C6)=C6C\5=C(C#N)\C#N)=O)S4)=C2)(C7=CC=C(CCCCCC)C=C7)C8=C3C=C(C(C9=C%10SC(C(S%11)=C(C=C%11/C=C%12/C(C(C=C%13F)=C(C%12=O)C=C%13F)=C(C#N)/C#N)OCC(CCCC)CC)=C9)(C%14=CC=C(CCCCCC)C=C%14)C%15=CC=C(CCCCCC)C=C%15)C%10=C8,1808.42,PBDB-T,5.3,3.5,1.8,CC(SC1=C2C3=CC=C(CC(CC)CCCC)S3)=CC1=C(C4=CC=C(CC(CC)CCCC)S4)C5=C2C=C(S5)C6=CC=C(C7=C8C(C(C9=C(CC(CC)CCCC)SC(CC(CC)CCCC)=C9C8=O)=O)=C(C%10=CC=C(C)S%10)S7)S6,117,58.5,2,1,1.5,CB,DIO,130,,,,
956,434,2019,11.21,10.92,18.47,0.6463,0.94,ITIC-2C-β,5.3,3.71,1.59,O=C1C2=C(C(/C1=C/C3=CC(SC(C4=C5C=C6C(SC7=C8SC(/C=C9/C(C%10=C(C9=O)C(Cl)=CC=C%10)=C(C#N)\C#N)=C7)=C8C(C(C=C%11)=CC=C%11CCCCCC)(C6=C4)C(C=C%12)=CC=C%12CCCCCC)=C%13C5(C(C=C%14)=CC=C%14CCCCCC)C(C=C%15)=CC=C%15CCCCCC)=C%13S3)=C(C#N)\C#N)C=CC=C2Cl,1496.84,PBDB-T-2Cl,5.5,3.6,1.9,CC(SC1=C2C3=CC(Cl)=C(CC(CC)CCCC)S3)=CC1=C(C4=CC(Cl)=C(CC(CC)CCCC)S4)C5=C2C=C(S5)C6=CC=C(C7=C8C(C(C9=C(CC(CC)CCCC)SC(CC(CC)CCCC)=C9C8=O)=O)=C(C%10=CC=C(C)S%10)S7)S6,44.88,25.5,1.76,1,1,CB,DIO,NA,,,,
957,434,2019,12.23,11.98,18.91,0.735,0.88,α-ITIC-2C,5.29,3.77,1.52,O=C1C2=C(C(/C1=C/C3=CC(SC(C4=C5C=C6C(SC7=C8SC(/C=C9/C(C%10=C(C9=O)C=C(Cl)C(Cl)=C%10)=C(C#N)\C#N)=C7)=C8C(C(C=C%11)=CC=C%11CCCCCC)(C6=C4)C(C=C%12)=CC=C%12CCCCCC)=C%13C5(C(C=C%14)=CC=C%14CCCCCC)C(C=C%15)=CC=C%15CCCCCC)=C%13S3)=C(C#N)\C#N)C=CC=C2,1496.84,PBDB-T-2Cl,5.5,3.6,1.9,CC(SC1=C2C3=CC(Cl)=C(CC(CC)CCCC)S3)=CC1=C(C4=CC(Cl)=C(CC(CC)CCCC)S4)C5=C2C=C(S5)C6=CC=C(C7=C8C(C(C9=C(CC(CC)CCCC)SC(CC(CC)CCCC)=C9C8=O)=O)=C(C%10=CC=C(C)S%10)S7)S6,44.88,25.5,1.76,1,1,CB,DIO,NA,,,,
958,435,2019,7.59,7.41,17.2,0.562,0.8,Py-e-PDI,5.9,3.86,2.04,O=C(N1C(CCCCCC)CCCCCC)C2=C3C4=C(C=C2)C5=CC=C6C7=C(C(N(C(CCCCCC)CCCCCC)C6=O)=O)C=C(C#CC8=CC(C#CC9=CC(C(N%10C(CCCCCC)CCCCCC)=O)=C%11C(C%12=CC=C%11C%10=O)=C9C%13=CC=C%14C%15=C(C(N(C(CCCCCC)CCCCCC)C%14=O)=O)C=CC%12=C%13%15)=C%16C=CC%17=C(C#CC%18=CC(C(N%19C(CCCCCC)CCCCCC)=O)=C%20C%21=C%18C%22=CC=C%23C%24=C(C(N(C(CCCCCC)CCCCCC)C%23=O)=O)C=CC(C%21=CC=C%20C%19=O)=C%22%24)C=C(C#CC%25=CC(C(N%26C(CCCCCC)CCCCCC)=O)=C%27C%28=C%25C%29=CC=C%30C%31=C(C(N(C(CCCCCC)CCCCCC)C%30=O)=O)C=CC(C%28=CC=C%27C%26=O)=C%29%31)C%32=C%17C%16=C8C=C%32)C(C4=CC=C3C1=O)=C57,3310.5,PTB7-Th,5.22,3.66,1.56,O=C(OCC(CC)CCCC)C1=C(F)C2=C(C)SC(C3=CC4=C(C(C5=CC=C(CC(CC)CCCC)S5)=C(C=C(C)S6)C6=C4C7=CC=C(CC(CC)CCCC)S7)S3)=C2S1,124,72.9,1.700960219,1,1.5,CB,DIO,NA,,,,
959,436,2019,8.89,8.74,14.39,0.6439,0.96,ITIC,5.64,3.86,1.78,CCCCCCC(C=C1)=CC=C1C2(C3=CC=C(CCCCCC)C=C3)C4=CC5=C(C(C6=C5SC7=C6SC(/C=C8C(C(C=CC=C9)=C9C\8=C(C#N)\C#N)=O)=C7)(C%10=CC=C(CCCCCC)C=C%10)C%11=CC=C(CCCCCC)C=C%11)C=C4C%12=C2C(SC(/C=C%13C(C(C=CC=C%14)=C%14C\%13=C(C#N)/C#N)=O)=C%15)=C%15S%12,1427.96,PBTIBDTT,5.47,3.6,1.87,CC(SC1=C2C3=CC=C(CC(CC)CCCC)S3)=CC1=C(C4=CC=C(CC(CC)CCCC)S4)C5=C2C=C(S5)C6=CC(CCCCCCCCCC)=C(C7=CC8=C(C9=C(C(N(CC(CCCCCC)CCCCCCCC)C8=O)=O)C=C(C%10=C(CCCCCCCCCC)C=C(C)S%10)S9)S7)S6,90.64,44,2.06,1,1,CB,NA,NA,,,,
960,436,2019,9.01,8.87,13.49,0.7103,0.94,oF-ITIC,5.73,3.93,1.8,CCCCCCC(C=C1)=C(F)C=C1C2(C3=CC=C(CCCCCC)C(F)=C3)C4=CC5=C(C(C6=C5SC7=C6SC(/C=C8C(C(C=CC=C9)=C9C\8=C(C#N)\C#N)=O)=C7)(C%10=CC=C(CCCCCC)C(F)=C%10)C%11=CC=C(CCCCCC)C(F)=C%11)C=C4C%12=C2C(SC(/C=C%13C(C(C=CC=C%14)=C%14C\%13=C(C#N)/C#N)=O)=C%15)=C%15S%12,1499.92,PBTIBDTT,5.47,3.6,1.87,CC(SC1=C2C3=CC=C(CC(CC)CCCC)S3)=CC1=C(C4=CC=C(CC(CC)CCCC)S4)C5=C2C=C(S5)C6=CC(CCCCCCCCCC)=C(C7=CC8=C(C9=C(C(N(CC(CCCCCC)CCCCCCCC)C8=O)=O)C=C(C%10=C(CCCCCCCCCC)C=C(C)S%10)S9)S7)S6,90.64,44,2.06,1,1.2,CB,DIO,NA,,,,
961,436,2019,9.5,9.39,14.53,0.6811,0.96,mF-ITIC,5.66,3.88,1.78,CCCCCCC(C=C1F)=CC=C1C2(C3=C(F)C=C(CCCCCC)C=C3)C4=CC5=C(C(C6=C5SC7=C6SC(/C=C8C(C(C=CC=C9)=C9C\8=C(C#N)\C#N)=O)=C7)(C%10=C(F)C=C(CCCCCC)C=C%10)C%11=C(F)C=C(CCCCCC)C=C%11)C=C4C%12=C2C(SC(/C=C%13C(C(C=CC=C%14)=C%14C\%13=C(C#N)/C#N)=O)=C%15)=C%15S%12,1499.92,PBTIBDTT,5.47,3.6,1.87,CC(SC1=C2C3=CC=C(CC(CC)CCCC)S3)=CC1=C(C4=CC=C(CC(CC)CCCC)S4)C5=C2C=C(S5)C6=CC(CCCCCCCCCC)=C(C7=CC8=C(C9=C(C(N(CC(CCCCCC)CCCCCCCC)C8=O)=O)C=C(C%10=C(CCCCCCCCCC)C=C(C)S%10)S9)S7)S6,90.64,44,2.06,1,1,CB,NA,150,,,,
962,437,2019,8.84,8.63,16.91,0.659,0.775,TPDI3,5.85,3.81,2.04,O=C(N(C(CCCCCC)CCCCCC)C1=O)C2=CC(C3=C4C5=C(C6=C7C8=CC9=C6C(C(N(C(CCCCCC)CCCCCC)C9=O)=O)=C5)C%10=C(C7=C(C%11=C8C%12=C(C%13=C%14C=CC%15=C%13C(C(N(C(CCCCCC)CCCCCC)C%15=O)=O)=C%12)C%16=C(C%14=CC=C%17C(N(C(CCCCCC)CCCCCC)C%18=O)=O)C%17=C%18C=C%16%11)C=C%19C(N(C(CCCCCC)CCCCCC)C%20=O)=O)C%19=C%20C=C%103)=C%21C%22=C(C%23=C(C%24=CC(C%25=C(C%26=C%27C(C%28=C%29C%30=CC%31=C%32C(C%33=C%34C=C%32C(N(C(CCCCCC)CCCCCC)C%31=O)=O)=C%30C%35=C%28C=C(C(N(C(CCCCCC)CCCCCC)C%36=O)=O)C%37=C%36C=C(C%38=C%34C%39=CC%40=C%41C(C%42=CC=C%41C(N(C(CCCCCC)CCCCCC)C%40=O)=O)=C%39C%43=C%38C=C(C(N(C(CCCCCC)CCCCCC)C%44=O)=O)C%45=C%44C=CC%42=C%43%45)C%33=C%35%37)=CC%46=C%26C(C(N(C(CCCCCC)CCCCCC)C%46=O)=O)=C%25)C%47=C(C%27=C%29C=C%48C(N(C(CCCCCC)CCCCCC)C%49=O)=O)C%48=C%49C=C%47)=CC(C%50=C(C%51=C%52C(C%53=C%54C%55=CC%56=C%57C(C%58=C%59C=C%57C(N(C(CCCCCC)CCCCCC)C%56=O)=O)=C%55C%60=C%53C=C(C(N(C(CCCCCC)CCCCCC)C%61=O)=O)C%62=C%61C=C(C%63=C%59C%64=CC%65=C%66C(C%67=CC=C%66C(N(C(CCCCCC)CCCCCC)C%65=O)=O)=C%64C%68=C%63C=C(C(N(C(CCCCCC)CCCCCC)C%69=O)=O)C%70=C%69C=CC%67=C%68%70)C%58=C%60%62)=CC%71=C%51C(C(N(C(CCCCCC)CCCCCC)C%71=O)=O)=C%50)C%72=C(C%52=C%54C=C%73C(N(C(CCCCCC)CCCCCC)C%74=O)=O)C%73=C%74C=C%72)=C%24)C=C(C(N(C(CCCCCC)CCCCCC)C%75=O)=O)C%76=C%75C=C4C%21=C%23%76)C=CC1=C%222,6987.51,PTB7-Th,5.12,3.6,1.52,O=C(OCC(CC)CCCC)C1=C(F)C2=C(C)SC(C3=CC4=C(C(C5=CC=C(CC(CC)CCCC)S5)=C(C=C(C)S6)C6=C4C7=CC=C(CC(CC)CCCC)S7)S3)=C2S1,124,72.9,1.700960219,1,1,DCB,DIO,80,,,,
963,437,2019,7.93,7.69,16.4,0.619,0.759,FTPDI3,5.79,3.82,1.97,O=C(N(C(CCCCCC)CCCCCC)C1=O)C2=CC(C3=C4C5=C(C6=C7C8=CC9=C6C(C(N(C(CCCCCC)CCCCCC)C9=O)=O)=C5)C%10=C(C7=C(C%11=C8C%12=C(C%13=C%14C=CC%15=C%13C(C(N(C(CCCCCC)CCCCCC)C%15=O)=O)=C%12)C%16=C(C%14=CC=C%17C(N(C(CCCCCC)CCCCCC)C%18=O)=O)C%17=C%18C=C%16%11)C=C%19C(N(C(CCCCCC)CCCCCC)C%20=O)=O)C%19=C%20C=C%103)=C%21C%22=C(C%23=C%24C=C(C(N(C(CCCCCC)CCCCCC)C%25=O)=O)C%26=C%25C=C4C%21=C%23%26)C(C%27=C%24C(C%28=CC%29=C%30C(C%31=C%32C=C%30C(N(C(CCCCCC)CCCCCC)C%29=O)=O)=C%28C%33=C%34C=C(C(N(C(CCCCCC)CCCCCC)C%35=O)=O)C%36=C%35C=C(C%37=C%32C%38=CC%39=C%40C(C%41=C%42C=C%40C(N(C(CCCCCC)CCCCCC)C%39=O)=O)=C%38C%43=C%37C=C(C(N(C(CCCCCC)CCCCCC)C%44=O)=O)C%45=C%44C=C(C%46=C%42C%47=CC%48=C%49C(C%50=CC=C%49C(N(C(CCCCCC)CCCCCC)C%48=O)=O)=C%47C%51=C%46C=C(C(N(C(CCCCCC)CCCCCC)C%52=O)=O)C%53=C%52C=CC%50=C%51%53)C%41=C%43%45)C%31=C%33%36)=C%34C%54=C%27C%55=C(C%56=C%57C(C%58=C%59C%60=CC%61=C%62C(C%63=C%64C=C%62C(N(C(CCCCCC)CCCCCC)C%61=O)=O)=C%60C%65=C%58C=C(C(N(C(CCCCCC)CCCCCC)C%66=O)=O)C%67=C%66C=C(C%68=C%64C%69=CC%70=C%71C(C%72=CC=C%71C(N(C(CCCCCC)CCCCCC)C%70=O)=O)=C%69C%73=C%68C=C(C(N(C(CCCCCC)CCCCCC)C%74=O)=O)C%75=C%74C=CC%72=C%73%75)C%63=C%65%67)=CC%76=C%56C(C(N(C(CCCCCC)CCCCCC)C%76=O)=O)=C%55)C%77=C(C%57=C%59C=C%78C(N(C(CCCCCC)CCCCCC)C%79=O)=O)C%78=C%79C=C%77%54)=CC1=C%222,6981.46,PTB7-Th,5.12,3.6,1.52,O=C(OCC(CC)CCCC)C1=C(F)C2=C(C)SC(C3=CC4=C(C(C5=CC=C(CC(CC)CCCC)S5)=C(C=C(C)S6)C6=C4C7=CC=C(CC(CC)CCCC)S7)S3)=C2S1,124,72.9,1.700960219,1,1,DCB,DIO,80,,,,
964,438,2019,5.11,4.94,9.99,0.5466,0.93,IDT-PhIC,5.67,3.89,1.78,O=C(C(C=CC=C1)=C1C/2=C(C#N)/C#N)C2=C/C(S3)=CC4=C3C5=C(C(C6=CC=C(OCCCCCC)C=C6)4C7=CC=C(OCCCCCC)C=C7)C=C8C(C(C9=C8SC(/C=C%10/C(C%11=C(C%10=O)C=CC=C%11)=C(C#N)/C#N)=C9)(C%12=CC=C(OCCCCCC)C=C%12)C%13=CC=C(OCCCCCC)C=C%13)=C5,1379.79,PBDB-T,5.54,3.65,1.89,CC(SC1=C2C3=CC=C(CC(CC)CCCC)S3)=CC1=C(C4=CC=C(CC(CC)CCCC)S4)C5=C2C=C(S5)C6=CC=C(C7=C8C(C(C9=C(CC(CC)CCCC)SC(CC(CC)CCCC)=C9C8=O)=O)=C(C%10=CC=C(C)S%10)S7)S6,117,58.5,2,1,1,CB,NA,NA,,,,
965,438,2019,1.77,1.63,4.93,0.3664,0.98,IDTV-PhIC,5.52,3.84,1.68,O=C(C(C=CC=C1)=C1C/2=C(C#N)/C#N)C2=C/C(S3)=CC4=C3C5=C(/C4=C(C6=CC=C(OCC(CC)CCCC)C=C6)/C7=CC=C(OCC(CC)CCCC)C=C7)C=C8C(/C(C9=C8SC(/C=C%10/C(C%11=C(C%10=O)C=CC=C%11)=C(C#N)/C#N)=C9)=C(C%12=CC=C(OCC(CC)CCCC)C=C%12)\C%13=CC=C(OCC(CC)CCCC)C=C%13)=C5,1516.03,PBDB-T,5.54,3.65,1.89,CC(SC1=C2C3=CC=C(CC(CC)CCCC)S3)=CC1=C(C4=CC=C(CC(CC)CCCC)S4)C5=C2C=C(S5)C6=CC=C(C7=C8C(C(C9=C(CC(CC)CCCC)SC(CC(CC)CCCC)=C9C8=O)=O)=C(C%10=CC=C(C)S%10)S7)S6,117,58.5,2,1,1,CB,NA,NA,,,,
966,438,2019,5.85,5.61,11.58,0.5091,0.99,m-IDT-PhIC,5.63,3.78,1.85,O=C(C(C=CC=C1)=C1C/2=C(C#N)/C#N)C2=C/C(S3)=CC4=C3C5=C(/C4=C(C6=CC(OCC(CC)CCCC)=CC=C6)/C7=CC=CC(OCC(CC)CCCC)=C7)C=C8C(/C(C9=C8SC(/C=C%10/C(C%11=C(C%10=O)C=CC=C%11)=C(C#N)/C#N)=C9)=C(C%12=CC=CC(OCC(CC)CCCC)=C%12)\C%13=CC(OCC(CC)CCCC)=CC=C%13)=C5,1516.03,PBDB-T,5.54,3.65,1.89,CC(SC1=C2C3=CC=C(CC(CC)CCCC)S3)=CC1=C(C4=CC=C(CC(CC)CCCC)S4)C5=C2C=C(S5)C6=CC=C(C7=C8C(C(C9=C(CC(CC)CCCC)SC(CC(CC)CCCC)=C9C8=O)=O)=C(C%10=CC=C(C)S%10)S7)S6,117,58.5,2,1,1,CB,CN,130,,,,
967,438,2019,0.62,0.6,2.06,0.3326,0.91,IDTV-ThIC,5.43,3.72,1.71,O=C(C(C=CC=C1)=C1C/2=C(C#N)/C#N)C2=C/C(S3)=CC4=C3C5=C(/C4=C(C6=CC=C(CC(CC)CCCC)S6)/C7=CC=C(CC(CC)CCCC)S7)C=C8C(/C(C9=C8SC(/C=C%10/C(C%11=C(C%10=O)C=CC=C%11)=C(C#N)/C#N)=C9)=C(C%12=CC=C(CC(CC)CCCC)S%12)\C%13=CC=C(CC(CC)CCCC)S%13)=C5,1476.12,PBDB-T,5.54,3.65,1.89,CC(SC1=C2C3=CC=C(CC(CC)CCCC)S3)=CC1=C(C4=CC=C(CC(CC)CCCC)S4)C5=C2C=C(S5)C6=CC=C(C7=C8C(C(C9=C(CC(CC)CCCC)SC(CC(CC)CCCC)=C9C8=O)=O)=C(C%10=CC=C(C)S%10)S7)S6,117,58.5,2,1,1,CB,NA,130,,,,
968,439,2019,12.29,11.91,19.55,0.748,0.84,IT-4F,5.57,3.99,1.58,CCCCCCC(C=C1)=CC=C1C2(C3=CC=C(CCCCCC)C=C3)C4=CC5=C(C(C6=C5SC7=C6SC(/C=C8C(C(C=C(F)C(F)=C9)=C9C\8=C(C#N)\C#N)=O)=C7)(C%10=CC=C(CCCCCC)C=C%10)C%11=CC=C(CCCCCC)C=C%11)C=C4C%12=C2C(SC(/C=C%13C(C(C=C(F)C(F)=C%14)=C%14C\%13=C(C#N)/C#N)=O)=C%15)=C%15S%12,1499.92,PBDB-TF,5.54,3.51,2.03,CC(SC1=C2C3=CC(F)=C(CC(CC)CCCC)S3)=CC1=C(C4=CC(F)=C(CC(CC)CCCC)S4)C5=C2C=C(S5)C6=CC=C(C7=C8C(C(C9=C(CC(CC)CCCC)SC(CC(CC)CCCC)=C9C8=O)=O)=C(C%10=CC=C(C)S%10)S7)S6,38.6,19.3,2,1,1,CB,DIO,120,,,,
969,439,2019,7.22,7.03,16.37,0.558,0.79,O6T-4F,5.32,4,1.32,CCCCCCC(C=C1)=CC=C1C2(C3=CC=C(CCCCCC)C=C3)OC4=C(SC5=C4SC6=C5OC(C7=C6SC8=C7SC(/C=C9C(C(C=C(F)C(F)=C%10)=C%10C\9=C(C#N)\C#N)=O)=C8)(C%11=CC=C(CCCCCC)C=C%11)C%12=CC=C(CCCCCC)C=C%12)C%13=C2C(SC(/C=C%14C(C(C=C(F)C(F)=C%15)=C%15C\%14=C(C#N)/C#N)=O)=C%16)=C%16S%13,1594.02,PBDB-TF,5.54,3.51,2.03,CC(SC1=C2C3=CC(F)=C(CC(CC)CCCC)S3)=CC1=C(C4=CC(F)=C(CC(CC)CCCC)S4)C5=C2C=C(S5)C6=CC=C(C7=C8C(C(C9=C(CC(CC)CCCC)SC(CC(CC)CCCC)=C9C8=O)=O)=C(C%10=CC=C(C)S%10)S7)S6,38.6,19.3,2,1,1,CB,DIO,120,,,,
970,440,2019,8.5,8.3,15.3,0.588,0.95,IDIC,5.69,3.91,1.78,O=C(C(C=CC=C1)=C1C/2=C(C#N)\C#N)C2=C/C(S3)=CC4=C3C5=C(C4(CCCCCC)CCCCCC)C=C6C(C(CCCCCC)(CCCCCC)C7=C6SC(/C=C8C(C(C=CC=C9)=C9C\8=C(C#N)/C#N)=O)=C7)=C5,1011.4,PBBF,5.52,3.47,2.05,CC(SC1=C2C3=CC=C(CC(CC)CCCC)S3)=CC1=C(C4=CC=C(CC(CC)CCCC)S4)C5=C2C=C(C(SC6=C7C8=CC(F)=C(CC(CC)CCCC)S8)=CC6=C(C9=CC(F)=C(CC(CC)CCCC)S9)C%10=C7C=C(C)S%10)S5,72.688,30.8,2.36,1,1,CF,NA,NA,,,,
971,440,2019,5.3,5.1,13.7,0.439,0.88,IDIC,5.69,3.91,1.78,O=C(C(C=CC=C1)=C1C/2=C(C#N)\C#N)C2=C/C(S3)=CC4=C3C5=C(C4(CCCCCC)CCCCCC)C=C6C(C(CCCCCC)(CCCCCC)C7=C6SC(/C=C8C(C(C=CC=C9)=C9C\8=C(C#N)/C#N)=O)=C7)=C5,1011.4,PBDTT,5.45,3.32,2.13,CC(SC1=C2C3=CC=C(CC(CC)CCCC)S3)=CC1=C(C4=CC=C(CC(CC)CCCC)S4)C5=C2C=C(C)S5,53.24,24.2,2.2,1,1,CF,NA,NA,,,,
972,441,2019,7.4,7.3,14.1,0.65,0.81,IT-M,5.58,3.98,1.6,CCCCCCC(C=C1)=CC=C1C2(C3=CC=C(CCCCCC)C=C3)C4=CC5=C(C(C6=C5SC7=C6SC(/C=C8C(C(C=CC(C)=C9)=C9C\8=C(C#N)\C#N)=O)=C7)(C%10=CC=C(CCCCCC)C=C%10)C%11=CC=C(CCCCCC)C=C%11)C=C4C%12=C2C(SC(/C=C%13C(C(C=CC(C)=C%14)=C%14C\%13=C(C#N)/C#N)=O)=C%15)=C%15S%12,1456.01,PNQx-2F2THW,5.3,3.37,1.93,CC(S1)=CC(F)=C1C(S2)=C(F)C=C2C(S3)=CC=C3C(C4=C5N=C(C6=CC=CC(OCC(CC)CCCC)=C6)C(C7=CC(OCC(CC)CCCC)=CC=C7)=N4)=CC8=C5C=C(C9=CC=C(C)S9)C%10=C8N=C(C%11=CC=CC(OCC(CC)CCCC)=C%11)C(C%12=CC(OCC(CC)CCCC)=CC=C%12)=N%10,96,38.4,2.5,1,1,CB,DIO,120,100,,,
973,441,2019,7.5,7.4,14.3,0.66,0.8,IT-M,5.58,3.98,1.6,CCCCCCC(C=C1)=CC=C1C2(C3=CC=C(CCCCCC)C=C3)C4=CC5=C(C(C6=C5SC7=C6SC(/C=C8C(C(C=CC(C)=C9)=C9C\8=C(C#N)\C#N)=O)=C7)(C%10=CC=C(CCCCCC)C=C%10)C%11=CC=C(CCCCCC)C=C%11)C=C4C%12=C2C(SC(/C=C%13C(C(C=CC(C)=C%14)=C%14C\%13=C(C#N)/C#N)=O)=C%15)=C%15S%12,1456.01,PNQx-2F2TLW,5.28,3.38,1.9,CC(S1)=CC(F)=C1C(S2)=C(F)C=C2C(S3)=CC=C3C(C4=C5N=C(C6=CC=CC(OCC(CC)CCCC)=C6)C(C7=CC(OCC(CC)CCCC)=CC=C7)=N4)=CC8=C5C=C(C9=CC=C(C)S9)C%10=C8N=C(C%11=CC=CC(OCC(CC)CCCC)=C%11)C(C%12=CC(OCC(CC)CCCC)=CC=C%12)=N%10,33.06,17.4,1.9,1,1,CB,DIO,120,100,,,
974,442,2019,7.62,7.47,20.45,0.4686,0.8,Y6,5.6,4.1,1.5,O=C(C(C=C(F)C(F)=C1)=C1C/2=C(C#N)/C#N)C2=C/C3=C(CCCCCCCCCCC)C(SC4=C5N(CC(CC)CCCC)C6=C4C7=NSN=C7C8=C6N(CC(CC)CCCC)C9=C8SC%10=C9SC(/C=C%11/C(C%12=C(C%11=O)C=C(F)C(F)=C%12)=C(C#N)\C#N)=C%10CCCCCCCCCCC)=C5S3,1451.94,PE31,5.24,3.35,1.89,CC1=CC(C(S1)=C2C3=CC(Cl)=C(CC(CC)CCCC)S3)=C(C4=C2C=C(C5=CC=C(C6=CC=C(C7=CC=C(C)S7)C8=NN(CC(CCCCCC)CCCCCCCC)N=C68)S5)S4)C9=CC(Cl)=C(CC(CC)CCCC)S9,66.56,25.6,2.6,1,1.5,CF,CN,110,95,,,
975,442,2019,7.31,7.26,18.44,0.5303,0.75,Y6,5.6,4.1,1.5,O=C(C(C=C(F)C(F)=C1)=C1C/2=C(C#N)/C#N)C2=C/C3=C(CCCCCCCCCCC)C(SC4=C5N(CC(CC)CCCC)C6=C4C7=NSN=C7C8=C6N(CC(CC)CCCC)C9=C8SC%10=C9SC(/C=C%11/C(C%12=C(C%11=O)C=C(F)C(F)=C%12)=C(C#N)\C#N)=C%10CCCCCCCCCCC)=C5S3,1451.94,PE32,5.2,3.28,1.92,CC1=CC(C(S1)=C2C3=CC(Cl)=C(CC(CC)CCCC)S3)=C(C4=C2C=C(C5=CC=C(C6=C(OC)C(OC)=C(C7=CC=C(C)S7)C8=NN(CC(CCCCCC)CCCCCCCC)N=C68)S5)S4)C9=CC(Cl)=C(CC(CC)CCCC)S9,58.25,23.3,2.5,1,1.5,CF,CN,110,95,,,
976,442,2019,12.31,12.31,23.77,0.6144,0.84,Y6,5.6,4.1,1.5,O=C(C(C=C(F)C(F)=C1)=C1C/2=C(C#N)/C#N)C2=C/C3=C(CCCCCCCCCCC)C(SC4=C5N(CC(CC)CCCC)C6=C4C7=NSN=C7C8=C6N(CC(CC)CCCC)C9=C8SC%10=C9SC(/C=C%11/C(C%12=C(C%11=O)C=C(F)C(F)=C%12)=C(C#N)\C#N)=C%10CCCCCCCCCCC)=C5S3,1451.94,J52-Cl,5.39,3.45,1.94,CC1=CC(C(S1)=C2C3=CC(Cl)=C(CC(CC)CCCC)S3)=C(C4=C2C=C(C5=CC=C(C6=C(F)C(F)=C(C7=CC=C(C)S7)C8=NN(CC(CCCCCC)CCCCCCCC)N=C68)S5)S4)C9=CC(Cl)=C(CC(CC)CCCC)S9,56.11,18.1,3.1,1,1,CF,CN,110,95,,,
977,442,2019,14.02,13.9,22.21,0.7543,0.84,Y6,5.6,4.1,1.5,O=C(C(C=C(F)C(F)=C1)=C1C/2=C(C#N)/C#N)C2=C/C3=C(CCCCCCCCCCC)C(SC4=C5N(CC(CC)CCCC)C6=C4C7=NSN=C7C8=C6N(CC(CC)CCCC)C9=C8SC%10=C9SC(/C=C%11/C(C%12=C(C%11=O)C=C(F)C(F)=C%12)=C(C#N)\C#N)=C%10CCCCCCCCCCC)=C5S3,1451.94,PE4,5.42,3.49,1.93,CC1=CC(C(S1)=C2C3=CC(Cl)=C(CC(CC)CCCC)S3)=C(C4=C2C=C(C(S5)=C(CCCCCC)C6=C5C=C(C7=C(F)C(F)=C(C8=CC(SC(C)=C9CCCCCC)=C9S8)C%10=NN(CC(CCCCCC)CCCCCCCC)N=C7%10)S6)S4)C%11=CC(Cl)=C(CC(CC)CCCC)S%11,57.6,19.2,3,1,1.2,CF,CN,110,95,,,
978,443,2019,15.18,14.96,24.68,0.7119,0.864,Y6,5.62,4.11,1.51,O=C(C(C=C(F)C(F)=C1)=C1C/2=C(C#N)/C#N)C2=C/C3=C(CCCCCCCCCCC)C(SC4=C5N(CC(CC)CCCC)C6=C4C7=NSN=C7C8=C6N(CC(CC)CCCC)C9=C8SC%10=C9SC(/C=C%11/C(C%12=C(C%11=O)C=C(F)C(F)=C%12)=C(C#N)\C#N)=C%10CCCCCCCCCCC)=C5S3,1451.94,PBDB-T-SF,5.57,3.67,1.9,CC(SC1=C2C3=CC(F)=C(SCC(CC)CCCC)S3)=CC1=C(C4=CC(F)=C(SCC(CC)CCCC)S4)C5=C2C=C(C6=CC=C(C7=C8C(C(C9=C(CC(CC)CCCC)SC(CC(CC)CCCC)=C9C8=O)=O)=C(C%10=CC=C(C)S%10)S7)S6)S5,58.194,18.348,3.171680837,1,1.2,CF,CN,80,,,,
979,443,2019,10.92,10.53,18.11,0.6145,0.981,ITCT,5.6,3.92,1.68,CCCCCCC(C=C1)=CC=C1C2(C3=CC=C(CCCCCC)C=C3)C4=CC5=C(C(C6=C5SC7=C6SC(/C=C8C(C(SC=C9)=C9C\8=C(C#N)\C#N)=O)=C7)(C%10=CC=C(CCCCCC)C=C%10)C%11=CC=C(CCCCCC)C=C%11)C=C4C%12=C2C(SC(/C=C%13C(C(SC=C%14)=C%14C\%13=C(C#N)/C#N)=O)=C%15)=C%15S%12,1440,PBDB-T-SF,5.57,3.67,1.9,CC(SC1=C2C3=CC(F)=C(SCC(CC)CCCC)S3)=CC1=C(C4=CC(F)=C(SCC(CC)CCCC)S4)C5=C2C=C(C6=CC=C(C7=C8C(C(C9=C(CC(CC)CCCC)SC(CC(CC)CCCC)=C9C8=O)=O)=C(C%10=CC=C(C)S%10)S7)S6)S5,58.194,18.348,3.171680837,1,1,CF,CN,80,,,,
980,443,2019,12.77,12.31,20.1,0.7351,0.864,IT-4F,5.71,4.15,1.56,CCCCCCC(C=C1)=CC=C1C2(C3=CC=C(CCCCCC)C=C3)C4=CC5=C(C(C6=C5SC7=C6SC(/C=C8C(C(C=C(F)C(F)=C9)=C9C\8=C(C#N)\C#N)=O)=C7)(C%10=CC=C(CCCCCC)C=C%10)C%11=CC=C(CCCCCC)C=C%11)C=C4C%12=C2C(SC(/C=C%13C(C(C=C(F)C(F)=C%14)=C%14C\%13=C(C#N)/C#N)=O)=C%15)=C%15S%12,1499.92,PBDB-T-SF,5.57,3.67,1.9,CC(SC1=C2C3=CC(F)=C(SCC(CC)CCCC)S3)=CC1=C(C4=CC(F)=C(SCC(CC)CCCC)S4)C5=C2C=C(C6=CC=C(C7=C8C(C(C9=C(CC(CC)CCCC)SC(CC(CC)CCCC)=C9C8=O)=O)=C(C%10=CC=C(C)S%10)S7)S6)S5,58.194,18.348,3.171680837,1,1,CB,DIO,80,,,,
981,444,2019,10.1,9.8,20.7,0.682,0.71,IEICO-4F,5.39,4.14,1.25,CCCCCCC(C=C1)=CC=C1C(C2=C3SC(C4=C(OCC(CC)CCCC)C=C(/C=C5C(C(C=C(F)C(F)=C6)=C6C\5=C(C#N)\C#N)=O)S4)=C2)(C7=CC=C(CCCCCC)C=C7)C8=C3C=C(C(C9=C%10SC(C(S%11)=C(C=C%11/C=C%12/C(C(C=C%13F)=C(C%12=O)C=C%13F)=C(C#N)/C#N)OCC(CCCC)CC)=C9)(C%14=CC=C(CCCCCC)C=C%14)C%15=CC=C(CCCCCC)C=C%15)C%10=C8,1808.42,PTB7-Th,5.37,3.65,1.72,O=C(OCC(CC)CCCC)C1=C(F)C2=C(C)SC(C3=CC4=C(C(C5=CC=C(CC(CC)CCCC)S5)=C(C=C(C)S6)C6=C4C7=CC=C(CC(CC)CCCC)S7)S3)=C2S1,124,72.9,1.700960219,1,1.4,CB,CN,NA,110,,,
982,444,2019,12.6,12.5,20.4,0.696,0.88,Y1,5.47,3.95,1.52,CCCCC(CN1C2=C(C3=C1C(SC(/C=C4/C(C5=C(C4=O)C=CC=C5)=C(C#N)/C#N)=C6)=C6S3)C7=NN(N=C7C8=C2N(C9=C8SC%10=C9SC(/C=C%11C(C(C=CC=C%12)=C%12C\%11=C(C#N)\C#N)=O)=C%10)CC(CCCC)CC)CC(CCCC)CC)CC,1166.55,PBDB-T,5.4,3.49,1.91,CC(SC1=C2C3=CC=C(CC(CC)CCCC)S3)=CC1=C(C4=CC=C(CC(CC)CCCC)S4)C5=C2C=C(S5)C6=CC=C(C7=C8C(C(C9=C(CC(CC)CCCC)SC(CC(CC)CCCC)=C9C8=O)=O)=C(C%10=CC=C(C)S%10)S7)S6,117,58.5,2,1,1,CB,CN,NA,110,,,
983,445,2019,7.6,7.4,16.3,0.581,0.8,ITIC,5.58,3.91,1.67,CCCCCCC(C=C1)=CC=C1C2(C3=CC=C(CCCCCC)C=C3)C4=CC5=C(C(C6=C5SC7=C6SC(/C=C8C(C(C=CC=C9)=C9C\8=C(C#N)\C#N)=O)=C7)(C%10=CC=C(CCCCCC)C=C%10)C%11=CC=C(CCCCCC)C=C%11)C=C4C%12=C2C(SC(/C=C%13C(C(C=CC=C%14)=C%14C\%13=C(C#N)/C#N)=O)=C%15)=C%15S%12,1427.96,BDT-PYC10,5.41,3.43,1.98,CC(SC1=C2C3=CC=C(CC(CC)CCCC)S3)=CC1=C(C4=CC=C(CC(CC)CCCC)S4)C5=C2C=C(C6=C(CCCCCCCCCC)C=C(C7=NC=C(C8=CC(CCCCCCCCCC)=C(C)S8)N=C7)S6)S5,110.75,44.3,2.5,1,1.2,CB,DIO,130,,,,
984,445,2019,8.1,7.95,14.6,0.617,0.9,ITIC,5.58,3.91,1.67,CCCCCCC(C=C1)=CC=C1C2(C3=CC=C(CCCCCC)C=C3)C4=CC5=C(C(C6=C5SC7=C6SC(/C=C8C(C(C=CC=C9)=C9C\8=C(C#N)\C#N)=O)=C7)(C%10=CC=C(CCCCCC)C=C%10)C%11=CC=C(CCCCCC)C=C%11)C=C4C%12=C2C(SC(/C=C%13C(C(C=CC=C%14)=C%14C\%13=C(C#N)/C#N)=O)=C%15)=C%15S%12,1427.96,BDT-PYEH,5.5,3.48,2.02,CC(SC1=C2C3=CC=C(CC(CC)CCCC)S3)=CC1=C(C4=CC=C(CC(CC)CCCC)S4)C5=C2C=C(C6=C(CC(CC)CCCC)C=C(C7=NC=C(C8=CC(CC(CC)CCCC)=C(C)S8)N=C7)S6)S5,84.16,52.6,1.6,1,1.2,CB,DIO,130,,,,
