Repository: lunayuehuang/AI-Powered-Materials-Dataset-Construction

# AI-PowerDatasetConstruction
This is the gitHub for the research work of AI-powered workflow for constructing organic materials databases from literature: integrating Large Language Models

File: data/Nonfullerene_OPV_Abstract.csv (part 13 of 22)
ID,Ref,year,PCE_max(%),PCE_ave(%),Jsc(mA/cm2),FF,Voc(V),Nickname(n),-HOMO_n(eV),-LUMO_n(eV),Eg_n(eV),n(SMILES),M (g/mol),Nickname(p),-HOMO_p(eV),-LUMO_p(eV),Eg_p(eV),p(SMILES),Mw (kg/mol),Mn(kg/mol),PDI,p/n ratio (p),p/n ratio (n),Solvent,Additive,TA (oC),thick (nm),Unnamed: 28,Journal,DOI,Abstract
277,120,2018,13.2,13.1,20.81,0.76,0.84,IT-4F,5.67,4.15,1.52,CCCCCCC(C=C1)=CC=C1C2(C3=CC=C(CCCCCC)C=C3)C4=CC5=C(C(C6=C5SC7=C6SC(/C=C8C(C(C=C(F)C(F)=C9)=C9C\8=C(C#N)\C#N)=O)=C7)(C%10=CC=C(CCCCCC)C=C%10)C%11=CC=C(CCCCCC)C=C%11)C=C4C%12=C2C(SC(/C=C%13C(C(C=C(F)C(F)=C%14)=C%14C\%13=C(C#N)/C#N)=O)=C%15)=C%15S%12,1499.92,PBDB-T2F,5.47,3.63,1.84,CC(SC1=C2C3=CC(F)=C(CC(CC)CCCC)S3)=CC1=C(C4=CC(F)=C(CC(CC)CCCC)S4)C5=C2C=C(S5)C6=CC=C(C7=C8C(C(C9=C(CC(CC)CCCC)SC(CC(CC)CCCC)=C9C8=O)=O)=C(C%10=CC=C(C)S%10)S7)S6,43.416,26.8,1.62,1.0,1.0,CB,DIO,100,,,Adv. Mater.,10.1002/adma.201800868,"Fluorine‐contained polymers, which have been widely used in highly efficient polymer solar cells (PSCs), are rather costly due to their complicated synthesis and low yields in the preparation of components. Here, the feasibility of replacing the critical fluorine substituents in high‐performance photovoltaic polymer donors with chlorine is demonstrated, and two polymeric donors, PBDB‐T‐2F and PBDB‐T‐2Cl, are synthesized and compared in parallel. The synthesis of PBDB‐T‐2Cl is much simpler than that of PBDB‐T‐2F. The two polymers have very similar optoelectronic and morphological properties, except the chlorinated polymer possess lower molecular energy levels than the fluorinated one. As a result, the PBDB‐T‐2Cl‐based PSCs exhibit higher open circuit voltage (Voc) than the PBDB‐T‐2F‐based devices, leading to an outstanding power conversion efficiency of over 14%. This work establishes a more economical design paradigm of replacing fluorine with chlorine for preparing highly efficient polymer donors."
278,120,2018,14.4,14.0,21.8,0.77,0.86,IT-4F,5.67,4.15,1.52,CCCCCCC(C=C1)=CC=C1C2(C3=CC=C(CCCCCC)C=C3)C4=CC5=C(C(C6=C5SC7=C6SC(/C=C8C(C(C=C(F)C(F)=C9)=C9C\8=C(C#N)\C#N)=O)=C7)(C%10=CC=C(CCCCCC)C=C%10)C%11=CC=C(CCCCCC)C=C%11)C=C4C%12=C2C(SC(/C=C%13C(C(C=C(F)C(F)=C%14)=C%14C\%13=C(C#N)/C#N)=O)=C%15)=C%15S%12,1499.92,PBDB-T2Cl,5.51,3.67,1.84,CC(SC1=C2C3=CC(Cl)=C(CC(CC)CCCC)S3)=CC1=C(C4=CC(Cl)=C(CC(CC)CCCC)S4)C5=C2C=C(S5)C6=CC=C(C7=C8C(C(C9=C(CC(CC)CCCC)SC(CC(CC)CCCC)=C9C8=O)=O)=C(C%10=CC=C(C)S%10)S7)S6,44.88,25.5,1.76,1.0,1.0,CB,DIO,100,,,Adv. Mater.,10.1002/adma.201800868,"Fluorine‐contained polymers, which have been widely used in highly efficient polymer solar cells (PSCs), are rather costly due to their complicated synthesis and low yields in the preparation of components. Here, the feasibility of replacing the critical fluorine substituents in high‐performance photovoltaic polymer donors with chlorine is demonstrated, and two polymeric donors, PBDB‐T‐2F and PBDB‐T‐2Cl, are synthesized and compared in parallel. The synthesis of PBDB‐T‐2Cl is much simpler than that of PBDB‐T‐2F. The two polymers have very similar optoelectronic and morphological properties, except the chlorinated polymer possess lower molecular energy levels than the fluorinated one. As a result, the PBDB‐T‐2Cl‐based PSCs exhibit higher open circuit voltage (Voc) than the PBDB‐T‐2F‐based devices, leading to an outstanding power conversion efficiency of over 14%. This work establishes a more economical design paradigm of replacing fluorine with chlorine for preparing highly efficient polymer donors."
279,121,2017,4.91,4.8,11.27,0.5146,0.829,DMTPA-PDI3,5.36,3.74,1.62,O=C(N(C(CCCCCC)CCCCCC)C1=O)C2=CC=C(C3=C4C=CC1C32)C5=C(C#CC6=CC(C(C)(C)C7=CC(C#CC(C=C8C(N(C(CCCCCC)CCCCCC)C9=O)=O)=C%10C%11=C8C9=CC=C%11C%12=CC=C(C%13=O)C%14C%12=C%10C=CC%14C(N%13C(CCCCCC)CCCCCC)=O)=CC(C(C)(C)C%15=CC(C#CC(C=C%16C(N(C(CCCCCC)CCCCCC)C%17=O)=O)=C%18C%19=C%16C%17=CC=C%19C%20=CC=C(C%21=O)C%22C%20=C%18C=CC%22C(N%21C(CCCCCC)CCCCCC)=O)=C%23)=C7%24)=C(N%24C%15=C%23C%25(C)C)C%25=C6)C=C%26C%27=C5C4=CC=C%27C(N(C(CCCCCC)CCCCCC)C%26=O)=O,2702.75,PTB7-Th,5.22,3.64,1.58,O=C(OCC(CC)CCCC)C1=C(F)C2=C(C)SC(C3=CC4=C(C(C5=CC=C(CC(CC)CCCC)S5)=C(C=C(C)S6)C6=C4C7=CC=C(CC(CC)CCCC)S7)S3)=C2S1,124.0,72.9,1.7,1.0,0.67,CB,CN,,,,Adv. Sci.,10.1002/advs.201700110,"A novel, star‐shaped electron acceptor, DMTPA‐PDI3, derived from a planar dimethylmethylene‐bridged triphenylamine core with three acetylene‐linked perylene diimide (PDI) units is developed as a nonfullerene acceptor for organic solar cells (OSCs). DMTPA‐PDI3 manifests significantly reduced intramolecular twisting, enabling sufficient system‐wide π‐electron delocalization leading to broadened spectral absorption and raised lowest unoccupied molecular orbital level. As a result, higher and more balanced hole and electron transport properties are observed. Active layers for OSCs comprising DMTPA‐PDI3 acceptor and PBT7‐Th donor exhibit suppressed intermolecular aggregation, giving rise to uniform nanophase network formation. These OSC devices have afforded respectably high power‐conversion efficiency of about 5%."
280,122,2018,12.21,11.96,25.89,0.712,0.662,3TT-FIC,5.42,4.17,1.25,O=C(C(C=C(F)C(F)=C1)=C1C/2=C(C#N)/C#N)C2=C/C3=CC(SC4=C5C(C6=CC=C(CC(CC)CCCC)C=C6)(C7=CC=C(CC(CC)CCCC)C=C7)C8=C4SC9=C8SC%10=C9C(C%11=CC=C(CC(CC)CCCC)C=C%11)(C%12=CC=C(CC(CC)CCCC)C=C%12)C%13=C%10SC%14=C%13SC(/C=C%15C(C(C=C(F)C(F)=C%16)=C%16C\%15=C(C#N)\C#N)=O)=C%14)=C5S3,1674.24,PTB7-Th,5.22,3.64,1.58,O=C(OCC(CC)CCCC)C1=C(F)C2=C(C)SC(C3=CC4=C(C(C5=CC=C(CC(CC)CCCC)S5)=C(C=C(C)S6)C6=C4C7=CC=C(CC(CC)CCCC)S7)S3)=C2S1,124.0,72.9,1.7,1.0,1.2,CB,,,,,Adv. Sci.,10.1002/advs.201800307,"A new acceptor–donor–acceptor (A–D–A) type nonfullerene acceptor, 3TT‐FIC, which has three fused thieno[3,2‐b]thiophene as the central core and difluoro substituted indanone as the end groups, is designed and synthesized. 3TT‐FIC exhibits broad and strong absorption with extended onset absorption to 995 nm and a low optical bandgap of 1.25 eV. The binary device based on 3TT‐FIC and the polymer PTB7‐Th exhibits a power conversion efficiency (PCE) of 12.21% with a high short circuit current density (   Jsc) of 25.89 mA cm−2. To fine‐tune the morphology and make full use of the visible region sunlight, phenyl‐C71‐butyricacid‐methyl ester (PC71BM) is used as the third component to fabricate ternary devices. In contrast to the binary devices, the ternary blend organic solar cells show significantly enhanced EQE ranging from 300 to 700 nm and thus an improved  Jsc with a high value of 27.73 mA cm−2. A high PCE with a value of 13.54% is achieved for the ternary devices, which is one of the highest efficiencies in single junction organic solar cells reported to date. The results provide valuable insight for the ternary devices in which the external quantum efficiency (EQE) induced by the third component is evidently observed and directly contributed to the enhancement of the device efficiency."
281,123,2013,1.6,1.6,4.87,0.57,0.58,DTI,5.81,3.61,2.2,O=C(N(C(CCCCCCCC)CCCCCCCC)C1=O)C2=CC=C3C4=C2C1=CC=C4C5=C6C(C7=CC=C8C9=C7C6=CC=C9C(N(C(CCCCCCCC)CCCCCCCC)C8=O)=O)=C%10C(C%11=CC=C%12C%13=C%11C%10=CC=C%13C(N(C(CCCCCCCC)CCCCCCCC)C%12=O)=O)=C53,1372.97,P3HT,4.9,3.0,1.9,CC1=CC(CCCCCC)=C(C)S1,21.1,11.6,1.82,1.0,1.0,DCB,,,,,Angew. Chem. Int. Ed.,10.1002/anie.201207608,
282,124,2013,1.8,1.74,5.14,0.44,0.79,BFI-T2,5.3,3.7,1.6,O=C(N(CC(CCCCCC)CCCCCCCC)C1=O)C2=C(C1=CC=C3C4=NC5=C(C6=CC=CS6)C7=NC8=C9C%10=C%11C(C%12=CC=C%118)=C(C(N(CC(CCCCCC)CCCCCCCCC)C%12=O)=O)C=C%10)C3=C(C4=NC5=C(C%13=CC=CS%13)C7=N9)C=C2,1195.64,PSEHTT,5.1,3.3,1.8,CC1=CC(CC(CC)CCCC)=C(C2=NC(SC(C3=C(CC(CCCC)CC)C=C(C4=CC([Si](CC(CC)CCCC)(CC(CCCC)CC)C5=C6SC(C)=C5)=C6S4)S3)=N7)=C7S2)S1,132.21,33.9,3.9,1.0,4.0,CB,,150,90.0,,Angew. Chem. Int. Ed.,10.1002/anie.201210085,
283,125,2015,2.85,2.85,7.91,0.46,0.61,N5,5.71,3.64,2.07,O=C(C(C=CC=C1)=C1C/2=O)C2=C/C3=CC=C(C4=CC=C(C(C=CC(C5=CC=C(/C=C6C(C(C=CC=C7)=C7C\6=O)=O)S5)=C8)=C8[Si]9(CCCCCCCC)CCCCCCCC)C9=C4)S3,883.25,P3HT,5.2,3.2,2.0,CC1=CC(CCCCCC)=C(C)S1,21.1,11.6,1.82,1.0,1.0,DCB,,110,58.0,,Asian J. Org. Chem.,10.1002/ajoc.201500207,"A solution-processable, non-fullerene electron acceptor, 2,2′-(((5,5-dioctyl-5 H-dibenzo[b,d]silole-3,7-diyl)bis(thiophene-5,2-diyl))bis(methanylylidene))bis(1 H-indene-1,3(2 H)-dione) (called N5) comprised of dibenzosilole and 1,3-indanedione building blocks was designed, synthesized, and fully characterized. N5 is highly soluble in various organic solvents, has high thermal stability, and has energy levels matching those of archetypal donor poly(3-hexylthiophene). Solution-processable, bulk-heterojunction solar cells afforded promising power conversion efficiency of 2.76 % when N5 was used as a non-fullerene electron acceptor along with the conventional donor polymer poly(3-hexylthiophene). As per our knowledge, the material reported herein is the first example in the literature where synchronous use of such building blocks is demonstrated in the design an efficient, non-fullerene acceptor."
284,126,2018,7.74,7.67,15.98,0.5467,0.89,IDTBOR,5.49,3.93,1.56,O=C(/C(S1)=C/C(C2=NON=C32)=CC=C3C(S4)=CC5=C4C6=CC(C(CCCCCCCC)(CCCCCCCC)C7=C8SC(C9=CC=C(/C=C%10SC(N(CC)C\%10=O)=S)C%11=NON=C9%11)=C7)=C8C=C6C5(CCCCCCCC)CCCCCCCC)N(CC)C1=S,1293.89,PBDB-T,5.33,3.53,1.8,CC(SC1=C2C3=CC=C(CC(CC)CCCC)S3)=CC1=C(C4=CC=C(CC(CC)CCCC)S4)C5=C2C=C(S5)C6=CC=C(C7=C8C(C(C9=C(CC(CC)CCCC)SC(CC(CC)CCCC)=C9C8=O)=O)=C(C%10=CC=C(C)S%10)S7)S6,117.0,58.5,2.0,1.0,2.0,CB,,130,,,Asian J. Org. Chem.,10.1002/ajoc.201800389,
285,126,2018,6.95,6.88,13.95,0.5238,0.95,IDTBSR,5.41,3.88,1.53,O=C(/C(S1)=C/C(C2=N[Se]N=C32)=CC=C3C(S4)=CC5=C4C6=CC(C(CCCCCCCC)(CCCCCCCC)C7=C8SC(C9=CC=C(/C=C%10SC(N(CC)C\%10=O)=S)C%11=N[Se]N=C9%11)=C7)=C8C=C6C5(CCCCCCCC)CCCCCCCC)N(CC)C1=S,1419.82,PBDB-T,5.33,3.53,1.8,CC(SC1=C2C3=CC=C(CC(CC)CCCC)S3)=CC1=C(C4=CC=C(CC(CC)CCCC)S4)C5=C2C=C(S5)C6=CC=C(C7=C8C(C(C9=C(CC(CC)CCCC)SC(CC(CC)CCCC)=C9C8=O)=O)=C(C%10=CC=C(C)S%10)S7)S6,117.0,58.5,2.0,1.0,2.0,CB,,130,,,Asian J. Org. Chem.,10.1002/ajoc.201800389,
286,127,2014,2.4,2.4,5.14,0.45,1.03,Th–PhCHO,6.18,2.72,3.46,O=C(N(CCCCCCCC)C1=O)C2=C1C(C3=CC=CS3)=C(C4=CC=C(C5=CC=C(C([H])=O)C=C5)C6=C4C7=CC=C6)C7=C2C8=CC=CS8,651.84,P3HT,4.9,3.0,1.9,CC1=CC(CCCCCC)=C(C)S1,21.1,11.6,1.82,1.0,1.0,CB,,100,,,Chem. Commun.,10.1039/c3cc47289b,"Two non-fullerene small molecules based on fluoranthene-fused imide were developed as acceptors for solution-processed inverted organic bulk heterojunction (BHJ) solar cells, which showed good power conversion efficiency and high open-circuit voltage."
287,127,2014,1.61,1.61,3.5,0.45,1.02,Th–COOMe,6.12,2.67,3.45,O=C(N(CCCCCCCC)C1=O)C2=C1C(C3=CC=CS3)=C(C4=CC=C(C(OC)=O)C5=C4C6=CC=C5)C6=C2C7=CC=CS7,605.77,P3HT,4.9,3.0,1.9,CC1=CC(CCCCCC)=C(C)S1,21.1,11.6,1.82,1.0,1.0,CB,,100,,,Chem. Commun.,10.1039/c3cc47289b,"Two non-fullerene small molecules based on fluoranthene-fused imide were developed as acceptors for solution-processed inverted organic bulk heterojunction (BHJ) solar cells, which showed good power conversion efficiency and high open-circuit voltage."
288,128,2016,1.87,1.73,4.1,0.43,1.06,NI-AA-NI,6.0,3.57,2.43,O=C(N(CCCCCCCC)C1=O)C2=C(C1=CC=C3C#CC#CC4=CC=C5C6=C(C(N(CCCCCCCC)C5=O)=O)C=CC=C64)C3=CC=C2,664.85,P1,5.23,3.26,1.97,CCCCCCCCCN(C1=C2C=CC(C)=C1)C3=C2C=CC(C4=CC=C(S4)C5=C(C(OCCCCCCCCCCCC)=C(C6=NSN=C56)C7=CC=C(C)S7)OCCCCCCCCCCCC)=C3,50.3,25.15,2.0,1.0,1.0,CB,CN,,47.0,,Chem. Commun.,10.1039/c5cc08023a,"A new 1,8-naphthalimide based planar small molecular acceptor and two benzothiadiazole based wide band gap (WBG) polymer donors P1 and P2 were synthesized for nonfullerene organic photovoltaic cells (OPVs). Devices based on fluorinated polymer P2 achieved a highly improved PCE of 3.71% with an open circuit voltage (V(oc)) of 1.07 V, which is beyond the currently known levels for nonfullerene OPVs with the V(oc) higher than 1 V."
289,128,2016,3.71,3.65,6.29,0.55,1.07,NI-AA-NI,6.0,3.57,2.43,O=C(N(CCCCCCCC)C1=O)C2=C(C1=CC=C3C#CC#CC4=CC=C5C6=C(C(N(CCCCCCCC)C5=O)=O)C=CC=C64)C3=CC=C2,664.85,P2,5.28,3.33,1.95,CCCCC(CN(C1=C2C=CC(C)=C1)C3=C2C=CC(C4=CC=C(S4)C5=C(C(OCC(CCCCCCCC)CCCCCC)=C(C6=NSN=C56)C7=CC=C(C)S7)F)=C3)CC,119.1,59.55,2.0,1.0,1.0,CB,CN,,52.0,,Chem. Commun.,10.1039/c5cc08023a,"A new 1,8-naphthalimide based planar small molecular acceptor and two benzothiadiazole based wide band gap (WBG) polymer donors P1 and P2 were synthesized for nonfullerene organic photovoltaic cells (OPVs). Devices based on fluorinated polymer P2 achieved a highly improved PCE of 3.71% with an open circuit voltage (V(oc)) of 1.07 V, which is beyond the currently known levels for nonfullerene OPVs with the V(oc) higher than 1 V."
290,129,2016,0.94,0.94,3.33,0.3878,0.73,PDI5,5.87,3.79,2.08,O=C(N(C(CCCCC)CCCCC)C1=O)C2=CC=C(C3=C4C=CC1C32)C5=CC=C6C7=C5C4=CC=C7C(N(C(CCCCC)CCCCC)C6=O)=O,700.96,PPDT2FBT,5.31,3.56,1.75,FC(C(F)=C(C1=NSN=C12)C)=C2C(S3)=CC=C3C4=C(OCC(CCCCCC)CCCCCCCC)C=C(C5=CC=C(C)S5)C(OCC(CCCCCC)CCCCCCCC)=C4,100.8,48.0,2.1,1.0,4.0,CF,DPE,,,,Chem. Commun.,10.1039/c6cc04229e,"New M- and V-shaped perylene diimide (PDI)-based small molecules using a non-conjugated 1,1-diphenylcyclohexane linker (CP-M and CP-V, respectively) were designed and synthesized as new n-type acceptors for nonfullerene-based polymer solar cells. The blended film with poly[(2,5-bis(2-hexyldecyloxy)phenylene)-alt-(5,6-difluoro-4,7-di(thiophen-2-yl)benzo[c][1,2,5]thiadiazole)] (PPDT2FBT) and CP-V displayed a higher power conversion efficiency of 5.28% due to higher short circuit current and fill factor values."
291,129,2016,2.14,2.14,6.04,0.3984,0.89,CP-M,5.92,3.85,2.07,O=C(N(C(CCCCC)CCCCC)C1=O)C2=CC=C(C3=C4C=CC1C32)C5=C(C6=CC=C(C7(CCCCC7)C8=CC=C(C(C=C9%10)=C%11C%12=CC=C%13C(N(C(C%14C=CC(C%15=CC=C(C%10=C%15%11)C(N(C9=O)C(CCCCC)CCCCC)=O)=C%12C%13%14)=O)C(CCCCC)CCCCC)=O)C=C8)C=C6)C=C%16C%17=C5C4=CC=C%17C(N(C(CCCCC)CCCCC)C%16=O)=O,1634.25,PPDT2FBT,5.31,3.56,1.75,FC(C(F)=C(C1=NSN=C12)C)=C2C(S3)=CC=C3C4=C(OCC(CCCCCC)CCCCCCCC)C=C(C5=CC=C(C)S5)C(OCC(CCCCCC)CCCCCCCC)=C4,100.8,48.0,2.1,1.0,2.0,CF,DPE,,,,Chem. Commun.,10.1039/c6cc04229e,"New M- and V-shaped perylene diimide (PDI)-based small molecules using a non-conjugated 1,1-diphenylcyclohexane linker (CP-M and CP-V, respectively) were designed and synthesized as new n-type acceptors for nonfullerene-based polymer solar cells. The blended film with poly[(2,5-bis(2-hexyldecyloxy)phenylene)-alt-(5,6-difluoro-4,7-di(thiophen-2-yl)benzo[c][1,2,5]thiadiazole)] (PPDT2FBT) and CP-V displayed a higher power conversion efficiency of 5.28% due to higher short circuit current and fill factor values."
292,129,2016,5.28,5.28,10.04,0.6016,0.87,CP-V,6.16,3.98,2.18,CCCCCC(N(C(C1=CC=C2C(C=CC34)=C5C4C(C(N(C6=CC=C(C7(CCCCC7)C8=CC=C(N(C9=O)C(C%10=CC=C%11C%12=C(C%13=CC=C(C%14=C%13C%11=CC=C%15%14)C(N(C%15=O)C(CCCCC)CCCCC)=O)C=CC9C%10%12)=O)C=C8)C=C6)C3=O)=O)=CC=C5C%16=CC=C%17C1=C2%16)=O)C%17=O)CCCCC,1325.66,PPDT2FBT,5.31,3.56,1.75,FC(C(F)=C(C1=NSN=C12)C)=C2C(S3)=CC=C3C4=C(OCC(CCCCCC)CCCCCCCC)C=C(C5=CC=C(C)S5)C(OCC(CCCCCC)CCCCCCCC)=C4,100.8,48.0,2.1,1.0,2.0,CF,DPE,,,,Chem. Commun.,10.1039/c6cc04229e,"New M- and V-shaped perylene diimide (PDI)-based small molecules using a non-conjugated 1,1-diphenylcyclohexane linker (CP-M and CP-V, respectively) were designed and synthesized as new n-type acceptors for nonfullerene-based polymer solar cells. The blended film with poly[(2,5-bis(2-hexyldecyloxy)phenylene)-alt-(5,6-difluoro-4,7-di(thiophen-2-yl)benzo[c][1,2,5]thiadiazole)] (PPDT2FBT) and CP-V displayed a higher power conversion efficiency of 5.28% due to higher short circuit current and fill factor values."
293,130,2017,9.4,9.2,15.7,0.723,0.833,FRD2,5.67,3.58,2.09,O=C(/C(S1)=C/C2=CC=C(C3=CC=C(C4=CC=C(C(C=CC(C5=CC=C(C6=CC=C(/C=C7SC(N(CC)C\7=O)=S)O6)C8=NSN=C58)=C9)=C9C%10(CC(CC)CCCC)CC(CC)CCCC)C%10=C4)C%11=NSN=C3%11)O2)N(CC)C1=S,1133.55,PTB7-Th,5.22,3.64,1.58,O=C(OCC(CC)CCCC)C1=C(F)C2=C(C)SC(C3=CC4=C(C(C5=CC=C(CC(CC)CCCC)S5)=C(C=C(C)S6)C6=C4C7=CC=C(CC(CC)CCCC)S7)S3)=C2S1,124.0,72.9,1.7,1.0,1.5,CB,DIO,,150.0,,Chem. Commun.,10.1039/c7cc08237a,"A small molecule non-fullerene acceptor based on a fluorene core having a furan π-spacer and end capped with rhodanine (FRd2) is developed for solution processable bulk heterojunction organic solar cells (OSCs). The simplistic synthetic protocol reduces several reaction steps and hence production cost. Extended π-conjugation via furan units and the presence of electronegative rhodanine groups result in a power conversion efficiency of 9.4% in OSCs, which is the highest so far among these categories of molecules."
294,131,2018,5.42,4.84,8.17,0.52,1.15,FTB,5.75,3.5,2.25,CCCCCCCCC1(CCCCCCCC)C2=C(C=CC(C3=CC=C(/C=C4C(N(C)C(N(C)C\4=O)=O)=O)S3)=C2)C5=CC=C(C6=CC=C(/C=C7C(N(C)C(N(C)C\7=O)=O)=O)S6)C=C51,887.17,PSEHTT,5.17,3.33,1.84,CC1=CC(CC(CC)CCCC)=C(C2=NC(SC(C3=C(CC(CCCC)CC)C=C(C4=CC([Si](CC(CC)CCCC)(CC(CCCC)CC)C5=C6SC(C)=C5)=C6S4)S3)=N7)=C7S2)S1,132.21,33.9,3.9,1.0,2.0,CB,,,,,Chem. Commun.,10.1039/c7cc09123k,"We report the synthesis of two barbiturate end-capped non-fullerene acceptors and demonstrate their efficient function in high voltage output organic solar cells. The acceptor with the lower LUMO level is shown to exhibit suppressed geminate recombination losses, resulting in enhanced photocurrent generation and higher overall device efficiency."
295,131,2018,7.17,6.38,12.47,0.51,1.0,FTTB,5.66,3.72,1.94,CCCCCCCCC1(CCCCCCCC)C2=C(C=CC(C3=CC=C(/C=C4C(N(CC)C(N(CC)C\4=O)=S)=O)S3)=C2)C5=CC=C(C6=CC=C(/C=C7C(N(CC)C(N(CC)C\7=O)=S)=O)S6)C=C51,975.4,PSEHTT,5.17,3.33,1.84,CC1=CC(CC(CC)CCCC)=C(C2=NC(SC(C3=C(CC(CCCC)CC)C=C(C4=CC([Si](CC(CC)CCCC)(CC(CCCC)CC)C5=C6SC(C)=C5)=C6S4)S3)=N7)=C7S2)S1,132.21,33.9,3.9,1.0,2.0,CB,,,,,Chem. Commun.,10.1039/c7cc09123k,"We report the synthesis of two barbiturate end-capped non-fullerene acceptors and demonstrate their efficient function in high voltage output organic solar cells. The acceptor with the lower LUMO level is shown to exhibit suppressed geminate recombination losses, resulting in enhanced photocurrent generation and higher overall device efficiency."
296,132,2018,1.63,1.43,5.71,0.2957,0.97,A1,5.15,3.73,1.42,CCCCCCC(C=C1)=CC=C1C2(C3=CC=C(CCCCCC)C=C3)C4=CC5=C(C(C6=C5SC(C7=C(CC(CC)CCCC)C=C(C8C9%10=C%11C%12=C%13C%14=C(C%15=C%12C(C%11=C%16C%17=C%189CN8C)=C%19%20)C%21=C%22C%23=C(C%24=C%25C%26=C%23%27)C%28=C%21C%15=C%19C%29=C%28C%24=C(C%30=C%25%31)C%32=C%29C%20=C%16C(C%17=C%33%34)=C%32C%30=C%33C%35=C%31C%26=C%36C%37=C%35C%34=C%18C(C%10=C%38%13)=C%37C%39=C%38C%14=C%22C%27=C%36%39)S7)=C6)(C%40=CC=C(CCCCCC)C=C%40)C%41=CC=C(CCCCCC)C=C%41)C=C4C%42=C2C=C(C%43=C(CC(CC)CCCC)C=C(/C=C%44C(C(C=CC=C%45)=C%45C\%44=C(C#N)/C#N)=O)S%43)S%42,2276.02,J71,5.4,3.24,2.16,CCC[Si](CCC)(C1=CC=C(C(C2=C3C=C(C4=CC=C(C5=C(F)C(F)=C(C6=CC=C(C)S6)C7=NN(CC(CCCCCC)CCCCCCCC)N=C57)S4)S2)=C8C(SC(C)=C8)=C3C9=CC=C([Si](CCC)(CCC)CCC)S9)S1)CCC,47.0,23.5,2.0,1.0,1.0,CF,CN,,,,Chem. Commun.,10.1039/c8cc04845b,Two fullerene/non-fullerene hybrids were designed and synthesized for polymer solar cells as small molecule acceptors. Polymer solar cells based on J71:A2 achieved a power conversion efficiency of 4.52% with the open circuit voltage at nearly 1.0 V. The success of the hybrids may pave a new way for small molecule acceptors.
297,132,2018,4.52,4.33,11.63,0.3963,0.98,A2,5.37,3.67,1.7,CCCCCCC(C=C1)=CC=C1C2(C3=CC=C(CCCCCC)C=C3)C4=CC5=C(C(C6=C5SC7=C6SC(C8C9%10=C%11C%12=C%13C%14=C(C%15=C%12C(C%11=C%16C%17=C%189CN8C)=C%19%20)C%21=C%22C%23=C(C%24=C%25C%26=C%23%27)C%28=C%21C%15=C%19C%29=C%28C%24=C(C%30=C%25%31)C%32=C%29C%20=C%16C(C%17=C%33%34)=C%32C%30=C%33C%35=C%31C%26=C%36C%37=C%35C%34=C%18C(C%10=C%38%13)=C%37C%39=C%38C%14=C%22C%27=C%36%39)=C7)(C%40=CC=C(CCCCCC)C=C%40)C%41=CC=C(CCCCCC)C=C%41)C=C4C%42=C2C(SC(/C=C%43C(C(C=CC=C%44)=C%44C\%43=C(C#N)/C#N)=O)=C%45)=C%45S%42,1999.51,J71,5.4,3.24,2.16,CCC[Si](CCC)(C1=CC=C(C(C2=C3C=C(C4=CC=C(C5=C(F)C(F)=C(C6=CC=C(C)S6)C7=NN(CC(CCCCCC)CCCCCCCC)N=C57)S4)S2)=C8C(SC(C)=C8)=C3C9=CC=C([Si](CCC)(CCC)CCC)S9)S1)CCC,47.0,23.5,2.0,1.0,1.0,CF,CN,,,,Chem. Commun.,10.1039/c8cc04845b,Two fullerene/non-fullerene hybrids were designed and synthesized for polymer solar cells as small molecule acceptors. Polymer solar cells based on J71:A2 achieved a power conversion efficiency of 4.52% with the open circuit voltage at nearly 1.0 V. The success of the hybrids may pave a new way for small molecule acceptors.
298,133,2018,4.19,4.19,10.38,0.4672,0.87,m-PIB,5.41,3.72,1.69,O=C(N(C(CCCCCC)CCCCCC)C1=O)C2=CC(C3=CC(C4(C5C6C=CC(C7=C(C8=CC=C(C9=O)C%10C8=C%11C=CC%10C(N9C(CCCCCC)CCCCCC)=O)C(C%11=CC=C%12C(N(C(CCCCCC)CCCCCC)C%13=O)=O)=C%12C%13=C7)=C5)C%14=C6C=CC(C%15=C(C%16=C%17C=CC%18C%16C(C(N(C(CCCCCC)CCCCCC)C%18=O)=O)=C%15)C%19=CC=C%20C%21=C%19C%17=CC=C%21C(N(C(CCCCCC)CCCCCC)C%20=O)=O)=C%14)=C(C%22C4C=C(C%23=C(C%24=CC=C(C%25=O)C%26C%24=C%27C=CC%26C(N%25C(CCCCCC)CCCCCC)=O)C(C%27=CC=C%28C(N(C(CCCCCC)CCCCCC)C%29=O)=O)=C%28C%29=C%23)C=C%22)C=C3)=C(C%30=C%31C=CC1C%302)C%32=CC=C%33C%34=C%32C%31=CC=C%34C(N(C(CCCCCC)CCCCCC)C%33=O)=O,3340.66,PTB7-Th,5.27,3.55,1.72,O=C(OCC(CC)CCCC)C1=C(F)C2=C(C)SC(C3=CC4=C(C(C5=CC=C(CC(CC)CCCC)S5)=C(C=C(C)S6)C6=C4C7=CC=C(CC(CC)CCCC)S7)S3)=C2S1,124.0,72.9,1.7,1.0,1.5,CB,,,88.0,,Chem. Eur. J.,DOI : 10.1002/chem.201705480,
299,133,2018,5.83,5.83,12.32,0.5872,0.82,p-PIB,5.42,3.78,1.64,O=C(N(C(CCCCCC)CCCCCC)C1=O)C2=CC=C(C3=C4C=CC1C32)C5=C(C6=CC(C7C8C=CC(C9=C(C%10=C%11C=CC%12C%10C(C(N(C(CCCCCC)CCCCCC)C%12=O)=O)=C9)C%13=CC=C%14C%15=C%13C%11=CC=C%15C(N(C(CCCCCC)CCCCCC)C%14=O)=O)=C7)=C(C8(C%16C%17C=CC(C%18=C(C%19=CC=C(C%20=O)C%21C%19=C%22C=CC%21C(N%20C(CCCCCC)CCCCCC)=O)C(C%22=CC=C%23C(N(C(CCCCCC)CCCCCC)C%24=O)=O)=C%23C%24=C%18)=C%16)C%25=C%17C=CC(C%26=C(C%27=C%28C=CC%29C%27C(C(N(C(CCCCCC)CCCCCC)C%29=O)=O)=C%26)C%30=CC=C%31C%32=C%30C%28=CC=C%32C(N(C(CCCCCC)CCCCCC)C%31=O)=O)=C%25)C=C6)C=C%33C%34=C5C4=CC=C%34C(N(C(CCCCCC)CCCCCC)C%33=O)=O,3340.66,PTB7-Th,5.27,3.55,1.72,O=C(OCC(CC)CCCC)C1=C(F)C2=C(C)SC(C3=CC4=C(C(C5=CC=C(CC(CC)CCCC)S5)=C(C=C(C)S6)C6=C4C7=CC=C(CC(CC)CCCC)S7)S3)=C2S1,124.0,72.9,1.7,1.0,1.5,CB,,,73.0,,Chem. Eur. J.,DOI : 10.1002/chem.201705480,
300,134,2011,0.19,0.17,0.81,0.34,0.71,NDI-2T,5.83,4.12,1.71,O=C(N(CC(CC)CCCC)C1=O)C2=C(C3=CC=C(C4=CC=CS4)S3)C=C(C(N5CC(CC)CCCC)=O)C6=C2C1=CC(C7=CC=C(C8=CC=CS8)S7)=C6C5=O,819.12,P3HT,5.0,3.1,1.9,CC1=CC(CCCCCC)=C(C)S1,21.1,11.6,1.82,1.0,2.0,CF,,,,,Chem. Mater.,10.1021/cm2019668,"A homologous series of six novel oligothiophene–naphthalene diimide-based oligomer semiconductors with a donor–acceptor architecture, NDI-nTH (n = 1, 2, 3, 4) and NDI-nT (n = 2, 3), was synthesized and used to explore a set of criteria for the design of non-fullerene electron acceptor materials for organic solar cells. Thin films of the oligomer semiconductors had optical band gaps that varied from 2.1 eV in NDI-1TH and 1.6 eV in NDI-3TH to 1.4 eV in NDI-4TH, demonstrating good potential for light harvesting and exciton generation. The LUMO energy levels of the oligomer semiconductors were similar (ca. −4.0 eV), but the HOMO levels varied from −5.5 eV in NDI-3TH and NDI-4TH to −6.1 eV in NDI-1TH, showing that suitable energy band offsets necessary for efficient photoinduced charge transfer could be achieved with current donor polymers. Single-crystal X-ray structures of NDI-3TH and NDI-4TH showed a slipped face-to-face π-stacking with short intermolecular distances (0.321–0.326 nm), which enabled facile s..."
301,134,2011,0.09,0.09,0.45,0.33,0.64,NDI-3T,5.6,4.14,1.46,O=C(N(CC(CC)CCCC)C1=O)C2=C(C3=CC=C(C4=CC=C(C5=CC=CS5)S4)S3)C=C(C(N6CC(CC)CCCC)=O)C7=C2C1=CC(C8=CC=C(C9=CC=C(C%10=CC=CS%10)S9)S8)=C7C6=O,983.36,P3HT,5.0,3.1,1.9,CC1=CC(CCCCCC)=C(C)S1,21.1,11.6,1.82,1.0,3.0,CF,,,,,Chem. Mater.,10.1021/cm2019668,"A homologous series of six novel oligothiophene–naphthalene diimide-based oligomer semiconductors with a donor–acceptor architecture, NDI-nTH (n = 1, 2, 3, 4) and NDI-nT (n = 2, 3), was synthesized and used to explore a set of criteria for the design of non-fullerene electron acceptor materials for organic solar cells. Thin films of the oligomer semiconductors had optical band gaps that varied from 2.1 eV in NDI-1TH and 1.6 eV in NDI-3TH to 1.4 eV in NDI-4TH, demonstrating good potential for light harvesting and exciton generation. The LUMO energy levels of the oligomer semiconductors were similar (ca. −4.0 eV), but the HOMO levels varied from −5.5 eV in NDI-3TH and NDI-4TH to −6.1 eV in NDI-1TH, showing that suitable energy band offsets necessary for efficient photoinduced charge transfer could be achieved with current donor polymers. Single-crystal X-ray structures of NDI-3TH and NDI-4TH showed a slipped face-to-face π-stacking with short intermolecular distances (0.321–0.326 nm), which enabled facile s..."
302,134,2011,1.5,1.45,3.43,0.53,0.82,NDI-3TH,5.53,4.05,1.48,O=C(N(CC(CC)CCCC)C1=O)C2=C(C3=CC=C(C4=CC=C(C5=CC=C(CCCCCC)S5)S4)S3)C=C(C(N6CC(CC)CCCC)=O)C7=C2C1=CC(C8=CC=C(C9=CC=C(C%10=CC=C(CCCCCC)S%10)S9)S8)=C7C6=O,1151.69,P3HT,5.0,3.1,1.9,CC1=CC(CCCCCC)=C(C)S1,21.1,11.6,1.82,1.0,3.0,CF,DIO,,,,Chem. Mater.,10.1021/cm2019668,"A homologous series of six novel oligothiophene–naphthalene diimide-based oligomer semiconductors with a donor–acceptor architecture, NDI-nTH (n = 1, 2, 3, 4) and NDI-nT (n = 2, 3), was synthesized and used to explore a set of criteria for the design of non-fullerene electron acceptor materials for organic solar cells. Thin films of the oligomer semiconductors had optical band gaps that varied from 2.1 eV in NDI-1TH and 1.6 eV in NDI-3TH to 1.4 eV in NDI-4TH, demonstrating good potential for light harvesting and exciton generation. The LUMO energy levels of the oligomer semiconductors were similar (ca. −4.0 eV), but the HOMO levels varied from −5.5 eV in NDI-3TH and NDI-4TH to −6.1 eV in NDI-1TH, showing that suitable energy band offsets necessary for efficient photoinduced charge transfer could be achieved with current donor polymers. Single-crystal X-ray structures of NDI-3TH and NDI-4TH showed a slipped face-to-face π-stacking with short intermolecular distances (0.321–0.326 nm), which enabled facile s..."
303,135,2014,4.34,4.22,9.99,0.528,0.78,Bis-PDI-T-MO,5.65,3.84,1.81,O=C(N(CC(CC)CCCC)C1=O)C2=CC=C3C(C2=C1C=C4OC)=C4C5=CC=C(C(N6CC(CC)CCCC)=O)C7=C5C3=C(C8=CC=C(C(C=C9C(N(CC(CC)CCCC)C%10=O)=O)=C%11C%12=C9C%10=CC=C%12C%13=C(OC)C=C(C(N(CC(CC)CCCC)C%14=O)=O)C%15=C%14C=CC%11=C%13%15)S8)C=C7C6=O,1369.73,PBDTTT-C-T,5.11,3.25,1.86,O=C(C1=CC2=C(SC(C3=CC4=C(S3)C(C5=CC=C(S5)CC(CCCC)CC)=C6C=C(SC6=C4C7=CC=C(S7)CC(CCCC)CC)C)=C2S1)C)CC(CC)CCCC,56.0,20.0,2.8,1.0,1.0,DCB,DIO,,,,Chem. Mater.,10.1021/cm5006339,"Although solvent additive has been observed to positively effect the nanomorphology and, in turn, the electric performance of organic small molecule acceptor based cells, how they act on the donor/acceptor (D/A) compositions throughout the active layer and, consequently, on the electron and hole injection/extraction property is still largely unknown yet. Herein, we use a D/A combination of PBDTTT-C-T (polymer donor) and a perylene diimide (PDI) dimer (small molecule acceptor) and find that the additive of 1,8-diiodooctane (DIO) effectively controls the surface D/A compositions. As pointed out by X-ray photoelectron spectroscopy experiments, the air surface of the active layer is donor-rich and the buried surface is acceptor-rich, while there is a homogeneous distribution of D/A composition across the active layer between the air and the buried surfaces. The donor abundance, i.e., D/A weight ratio, in the acceptor-rich buried surface plays a crucial role in tuning the injection property of selective carrie..."
304,136,2015,6.08,6.0,12.83,0.5643,0.84,Bis-PDI-T,5.65,3.84,1.81,O=C(N(CC(CC)CCCC)C1=O)C2=CC=C3C(C2=C1C=C4OCOC)=C4C5=CC=C(C(N6CC(CC)CCCC)=O)C7=C5C3=C(C8=CC=C(C(C=C9C(N(CC(CC)CCCC)C%10=O)=O)=C%11C%12=C9C%10=CC=C%12C%13=C(OCOC)C=C(C(N(CC(CC)CCCC)C%14=O)=O)C%15=C%14C=CC%11=C%13%15)S8)C=C7C6=O,1429.78,PBDTTT-C-T,5.11,3.25,1.86,O=C(C1=CC2=C(SC(C3=CC4=C(S3)C(C5=CC=C(S5)CC(CCCC)CC)=C6C=C(SC6=C4C7=CC=C(S7)CC(CCCC)CC)C)=C2S1)C)CC(CC)CCCC,56.0,20.0,2.8,1.0,1.0,DCB,DIO,,,,Chem. Mater.,10.1021/cm504140c,"One of the key issues limiting the efficiency of non-fullerene organic solar cells (NF-SCs) is the low electron mobility and strong recombination loss. In this paper, we report an approach of fine-tuning the parameters relative to the film-forming kinetics to increase the power conversion efficiency, which significantly improved from 1.4 up to 6.1%. The film-forming process was judiciously optimized by carefully manipulating the following four parameters: the additive content during film processing, the volume of the host solvent for solvent vapor annealing (SVA), the volume ratio of the additive versus the host solvent for SVA, and the time for SVA. Through such controls, the photocurrent dramatically increased from 5.40 to 12.83 mA/cm2 and the fill factor from 32.61 to 56.43% as a result of the reduction of the monomolecular and bimolecular loss and the improvement of the electron mobility. These improvements in the electric properties are associated with the reconstruction of the film morphology, i.e.,..."
305,137,2016,0.77,0.69,2.52,0.44,0.69,Ph-H,6.02,3.32,2.7,O=C1N(CCCCCC)C(C2=C1C=CC(C#CC3=CC=C(C#CC(C=C4)=CC5=C4C(N(C5=O)CCCCCC)=O)C6=NSN=C36)=C2)=O,642.77,P3HT,5.0,3.1,1.9,CC1=CC(CCCCCC)=C(C)S1,21.1,11.6,1.82,1.0,1.0,DCB,,,100.0,,Chem. Mater.,10.1021/acs.chemmater.5b04551,"In organic photovoltaics (OPVs) using nonfullerene acceptors, the fine-tuning of interfaces between donor and acceptor in the bulk-heterojunction (BHJ) structure has become an important factor to improve the performance. A series of electron-accepting π-conjugated compounds based on benzothiadiazole and arenedicarboximides were systematically synthesized to investigate the impact of structural modification on molecular orientation at donor–acceptor interfaces. X-ray diffraction and surface free energy measurements of these compounds in the film state revealed that the crystallinity correlates with the London dispersion (γd) and the polar components of their interfacial energies. BHJ solar cells prepared with our π-conjugated compounds as acceptors and poly(3-hexyl)thiophene as a donor exhibited that the structural modification exerts a significant influence on the photovoltaic characteristics, and afforded the highest power conversion efficiency of 2.05%. Absorption, photoluminescence, and carrier mobilit..."
306,137,2016,0.16,0.15,1.03,0.31,0.51,Ph-D,6.02,3.32,2.7,O=C1N(CCCCCCCCCC)C(C2=C1C=CC(C#CC3=CC=C(C#CC(C=C4)=CC5=C4C(N(C5=O)CCCCCCCCCC)=O)C6=NSN=C36)=C2)=O,754.99,P3HT,5.0,3.1,1.9,CC1=CC(CCCCCC)=C(C)S1,21.1,11.6,1.82,1.0,1.0,DCB,,,100.0,,Chem. Mater.,10.1021/acs.chemmater.5b04551,"In organic photovoltaics (OPVs) using nonfullerene acceptors, the fine-tuning of interfaces between donor and acceptor in the bulk-heterojunction (BHJ) structure has become an important factor to improve the performance. A series of electron-accepting π-conjugated compounds based on benzothiadiazole and arenedicarboximides were systematically synthesized to investigate the impact of structural modification on molecular orientation at donor–acceptor interfaces. X-ray diffraction and surface free energy measurements of these compounds in the film state revealed that the crystallinity correlates with the London dispersion (γd) and the polar components of their interfacial energies. BHJ solar cells prepared with our π-conjugated compounds as acceptors and poly(3-hexyl)thiophene as a donor exhibited that the structural modification exerts a significant influence on the photovoltaic characteristics, and afforded the highest power conversion efficiency of 2.05%. Absorption, photoluminescence, and carrier mobilit..."
307,137,2016,1.58,1.41,3.99,0.45,0.89,Ph-EH,6.02,3.32,2.7,O=C1N(CC(CC)CCCC)C(C2=C1C=CC(C#CC3=CC=C(C#CC(C=C4)=CC5=C4C(N(C5=O)CC(CC)CCCC)=O)C6=NSN=C36)=C2)=O,698.88,P3HT,5.0,3.1,1.9,CC1=CC(CCCCCC)=C(C)S1,21.1,11.6,1.82,1.0,1.0,DCB,,,100.0,,Chem. Mater.,10.1021/acs.chemmater.5b04551,"In organic photovoltaics (OPVs) using nonfullerene acceptors, the fine-tuning of interfaces between donor and acceptor in the bulk-heterojunction (BHJ) structure has become an important factor to improve the performance. A series of electron-accepting π-conjugated compounds based on benzothiadiazole and arenedicarboximides were systematically synthesized to investigate the impact of structural modification on molecular orientation at donor–acceptor interfaces. X-ray diffraction and surface free energy measurements of these compounds in the film state revealed that the crystallinity correlates with the London dispersion (γd) and the polar components of their interfacial energies. BHJ solar cells prepared with our π-conjugated compounds as acceptors and poly(3-hexyl)thiophene as a donor exhibited that the structural modification exerts a significant influence on the photovoltaic characteristics, and afforded the highest power conversion efficiency of 2.05%. Absorption, photoluminescence, and carrier mobilit..."
308,137,2016,2.05,1.91,4.49,0.48,0.76,Ph-MH,6.01,3.31,2.7,O=C1N(C(C)CCCCC)C(C2=C1C=CC(C#CC3=CC=C(C#CC(C=C4)=CC5=C4C(N(C5=O)C(C)CCCCC)=O)C6=NSN=C36)=C2)=O,670.83,P3HT,5.0,3.1,1.9,CC1=CC(CCCCCC)=C(C)S1,21.1,11.6,1.82,1.0,1.0,DCB,,,100.0,,Chem. Mater.,10.1021/acs.chemmater.5b04551,"In organic photovoltaics (OPVs) using nonfullerene acceptors, the fine-tuning of interfaces between donor and acceptor in the bulk-heterojunction (BHJ) structure has become an important factor to improve the performance. A series of electron-accepting π-conjugated compounds based on benzothiadiazole and arenedicarboximides were systematically synthesized to investigate the impact of structural modification on molecular orientation at donor–acceptor interfaces. X-ray diffraction and surface free energy measurements of these compounds in the film state revealed that the crystallinity correlates with the London dispersion (γd) and the polar components of their interfacial energies. BHJ solar cells prepared with our π-conjugated compounds as acceptors and poly(3-hexyl)thiophene as a donor exhibited that the structural modification exerts a significant influence on the photovoltaic characteristics, and afforded the highest power conversion efficiency of 2.05%. Absorption, photoluminescence, and carrier mobilit..."
309,137,2016,0.11,0.09,0.55,0.29,0.66,Ph-Ipop,6.02,3.32,2.7,O=C1N(CCCOC(C)C)C(C2=C1C=CC(C#CC3=CC=C(C#CC(C=C4)=CC5=C4C(N(C5=O)CCCOC(C)C)=O)C6=NSN=C36)=C2)=O,674.77,P3HT,5.0,3.1,1.9,CC1=CC(CCCCCC)=C(C)S1,21.1,11.6,1.82,1.0,1.0,DCB,,,100.0,,Chem. Mater.,10.1021/acs.chemmater.5b04551,"In organic photovoltaics (OPVs) using nonfullerene acceptors, the fine-tuning of interfaces between donor and acceptor in the bulk-heterojunction (BHJ) structure has become an important factor to improve the performance. A series of electron-accepting π-conjugated compounds based on benzothiadiazole and arenedicarboximides were systematically synthesized to investigate the impact of structural modification on molecular orientation at donor–acceptor interfaces. X-ray diffraction and surface free energy measurements of these compounds in the film state revealed that the crystallinity correlates with the London dispersion (γd) and the polar components of their interfacial energies. BHJ solar cells prepared with our π-conjugated compounds as acceptors and poly(3-hexyl)thiophene as a donor exhibited that the structural modification exerts a significant influence on the photovoltaic characteristics, and afforded the highest power conversion efficiency of 2.05%. Absorption, photoluminescence, and carrier mobilit..."
310,137,2016,0.38,0.35,1.44,0.36,0.72,Th-EH,5.98,3.4,2.58,O=C1N(CCCCCC)C(C2=C1C=C(C#CC3=CC=C(C#CC(S4)=CC5=C4C(N(C5=O)CCCCCC)=O)C6=NSN=C36)S2)=O,654.82,P3HT,5.0,3.1,1.9,CC1=CC(CCCCCC)=C(C)S1,21.1,11.6,1.82,1.0,1.0,DCB,,,100.0,,Chem. Mater.,10.1021/acs.chemmater.5b04551,"In organic photovoltaics (OPVs) using nonfullerene acceptors, the fine-tuning of interfaces between donor and acceptor in the bulk-heterojunction (BHJ) structure has become an important factor to improve the performance. A series of electron-accepting π-conjugated compounds based on benzothiadiazole and arenedicarboximides were systematically synthesized to investigate the impact of structural modification on molecular orientation at donor–acceptor interfaces. X-ray diffraction and surface free energy measurements of these compounds in the film state revealed that the crystallinity correlates with the London dispersion (γd) and the polar components of their interfacial energies. BHJ solar cells prepared with our π-conjugated compounds as acceptors and poly(3-hexyl)thiophene as a donor exhibited that the structural modification exerts a significant influence on the photovoltaic characteristics, and afforded the highest power conversion efficiency of 2.05%. Absorption, photoluminescence, and carrier mobilit..."
311,137,2016,0.32,0.28,1.44,0.42,0.47,Py-EH,6.18,3.42,2.76,O=C1N(CCCCCC)C(C2=C1N=CC(C#CC3=CC=C(C#CC(C=C4)=NC5=C4C(N(C5=O)CCCCCC)=O)C6=NSN=C36)=C2)=O,644.75,P3HT,5.0,3.1,1.9,CC1=CC(CCCCCC)=C(C)S1,21.1,11.6,1.82,1.0,1.0,DCB,,,100.0,,Chem. Mater.,10.1021/acs.chemmater.5b04551,"In organic photovoltaics (OPVs) using nonfullerene acceptors, the fine-tuning of interfaces between donor and acceptor in the bulk-heterojunction (BHJ) structure has become an important factor to improve the performance. A series of electron-accepting π-conjugated compounds based on benzothiadiazole and arenedicarboximides were systematically synthesized to investigate the impact of structural modification on molecular orientation at donor–acceptor interfaces. X-ray diffraction and surface free energy measurements of these compounds in the film state revealed that the crystallinity correlates with the London dispersion (γd) and the polar components of their interfacial energies. BHJ solar cells prepared with our π-conjugated compounds as acceptors and poly(3-hexyl)thiophene as a donor exhibited that the structural modification exerts a significant influence on the photovoltaic characteristics, and afforded the highest power conversion efficiency of 2.05%. Absorption, photoluminescence, and carrier mobilit..."
312,138,2016,5.1,5.0,11.2,0.51,0.88,FBM,6.25,4.14,2.11,CCCCCCCCC1(CCCCCCCC)C2=C(C=CC(C3=CC=C(/C=C(C#N)\C#N)C4=NSN=C34)=C2)C5=C1C=C(C6=CC=C(/C=C(C#N)\C#N)C7=NSN=C67)C=C5,811.08,PTB7-Th,5.22,3.64,1.58,O=C(OCC(CC)CCCC)C1=C(F)C2=C(C)SC(C3=CC4=C(C(C5=CC=C(CC(CC)CCCC)S5)=C(C=C(C)S6)C6=C4C7=CC=C(CC(CC)CCCC)S7)S3)=C2S1,124.0,72.9,1.7,1.0,1.5,CB,CN,,,,Chem. Mater.,10.1021/acs.chemmater.6b00131,"Molecular acceptors are promising alternatives to fullerenes (e.g., PC61/71BM) in the fabrication of high-efficiency bulk-heterojunction (BHJ) solar cells. While solution-processed polymer–fullerene BHJ devices have recently met the 10% efficiency threshold, molecular acceptors have yet to prove comparably efficient with polymer donors. At this point in time, it is important to forge a better understanding of the design parameters that directly impact small-molecule (SM) acceptor performance in BHJ solar cells. In this report, we show that 2-(benzo[c][1,2,5]thiadiazol-4-ylmethylene)malononitrile (BM)-terminated SM acceptors can achieve efficiencies as high as 5.3% in BHJ solar cells with the polymer donor PCE10. Through systematic device optimization and characterization studies, we find that the nonfullerene analogues (FBM, CBM, and CDTBM) all perform comparably well, independent of the molecular structure and electronics of the π-bridge that links the two electron-deficient BM end groups. With estimated..."
