Repository: lunayuehuang/AI-Powered-Materials-Dataset-Construction

# AI-PowerDatasetConstruction
This is the gitHub for the research work of AI-powered workflow for constructing organic materials databases from literature: integrating Large Language Models

File: data/Nonfullerene-OPV-list.csv (part 14 of 17)
ID,Ref,year,PCE_max(%),PCE_ave(%),Jsc(mA/cm2),FF,Voc(V),Nickname(n),-HOMO_n(eV),-LUMO_n(eV),Eg_n(eV),n(SMILES),M (g/mol),Nickname(p),-HOMO_p(eV),-LUMO_p(eV),Eg_p(eV),p(SMILES),Mw (kg/mol),Mn(kg/mol),PDI,p/n ratio (p),p/n ratio (n),Solvent,Additive,TA (oC),thick (nm),,Journal,DOI
985,446,2019,5.44,5.39,11.49,0.4606,1.02,ITIC,5.6,3.99,1.61,CCCCCCC(C=C1)=CC=C1C2(C3=CC=C(CCCCCC)C=C3)C4=CC5=C(C(C6=C5SC7=C6SC(/C=C8C(C(C=CC=C9)=C9C\8=C(C#N)\C#N)=O)=C7)(C%10=CC=C(CCCCCC)C=C%10)C%11=CC=C(CCCCCC)C=C%11)C=C4C%12=C2C(SC(/C=C%13C(C(C=CC=C%14)=C%14C\%13=C(C#N)/C#N)=O)=C%15)=C%15S%12,1427.96,PT-68,5.48,3.76,1.72,CC1=CC=C(C2=C(F)C(F)=C(C3=CC=C(C4=CC=C(/C(C#N)=C/C5=C(OCC(CCCCCC)CCCCCCCC)C=C(/C=C(C#N)/C6=CC=C(C)S6)C(OCC(CCCCCCCC)CCCCCC)=C5)S4)S3)C7=NN(CC(CCCCCCCCCC)CCCCCCCCCCCC)N=C72)S1,74.025,42.3,1.75,2,1,CF,NA,100,103,,,
986,446,2019,7.03,6.91,12.43,0.5308,1.04,ITIC,5.6,3.99,1.61,CCCCCCC(C=C1)=CC=C1C2(C3=CC=C(CCCCCC)C=C3)C4=CC5=C(C(C6=C5SC7=C6SC(/C=C8C(C(C=CC=C9)=C9C\8=C(C#N)\C#N)=O)=C7)(C%10=CC=C(CCCCCC)C=C%10)C%11=CC=C(CCCCCC)C=C%11)C=C4C%12=C2C(SC(/C=C%13C(C(C=CC=C%14)=C%14C\%13=C(C#N)/C#N)=O)=C%15)=C%15S%12,1427.96,PT-810-H,5.51,3.78,1.73,CC1=CC=C(C2=C(F)C(F)=C(C3=CC=C(C4=CC=C(/C(C#N)=C/C5=C(OCC(CCCCCCCC)CCCCCCCCCC)C=C(/C=C(C#N)/C6=CC=C(C)S6)C(OCC(CCCCCCCCCC)CCCCCCCC)=C5)S4)S3)C7=NN(CC(CCCCCCCCCC)CCCCCCCCCCCC)N=C72)S1,125.44,64,1.96,2,1,CF,NA,100,103,,,
987,446,2019,6.03,5.99,10.3,0.559,1.04,ITIC,5.6,3.99,1.61,CCCCCCC(C=C1)=CC=C1C2(C3=CC=C(CCCCCC)C=C3)C4=CC5=C(C(C6=C5SC7=C6SC(/C=C8C(C(C=CC=C9)=C9C\8=C(C#N)\C#N)=O)=C7)(C%10=CC=C(CCCCCC)C=C%10)C%11=CC=C(CCCCCC)C=C%11)C=C4C%12=C2C(SC(/C=C%13C(C(C=CC=C%14)=C%14C\%13=C(C#N)/C#N)=O)=C%15)=C%15S%12,1427.96,PT-810-L,5.51,3.78,1.73,CC1=CC=C(C2=C(F)C(F)=C(C3=CC=C(C4=CC=C(/C(C#N)=C/C5=C(OCC(CCCCCCCC)CCCCCCCCCC)C=C(/C=C(C#N)/C6=CC=C(C)S6)C(OCC(CCCCCCCCCC)CCCCCCCC)=C5)S4)S3)C7=NN(CC(CCCCCCCCCC)CCCCCCCCCCCC)N=C72)S1,63.03,33,1.91,2,1,CF,NA,100,103,,,
988,447,2019,4.01,3.82,8.23,0.49,1,SF-HR,5.53,3.35,2.18,S=C(N(C/1=O)CCCCCC)SC1=C/C(S2)=CC=C2C(C=C3)=CC4=C3C5=CC=C(C6=CC=C(/C=C(S7)/C(N(CCCCCC)C7=S)=O)S6)C=C5C48C9=CC(C%10=CC=C(/C=C(S%11)/C(N(CCCCCC)C%11=S)=O)S%10)=CC=C9C%12=CC=C(C%13=CC=C(/C=C%14SC(N(C\%14=O)CCCCCC)=S)S%13)C=C%128,1554.24,P3HT,5.14,3.14,2,CC1=CC(CCCCCC)=C(C)S1,21.1,11.6,1.818965517,1,1,CF,NA,120,100,,,
989,447,2019,0.13,0.07,0.36,0.31,1.15,SF-HR,5.53,3.35,2.18,S=C(N(C/1=O)CCCCCC)SC1=C/C(S2)=CC=C2C(C=C3)=CC4=C3C5=CC=C(C6=CC=C(/C=C(S7)/C(N(CCCCCC)C7=S)=O)S6)C=C5C48C9=CC(C%10=CC=C(/C=C(S%11)/C(N(CCCCCC)C%11=S)=O)S%10)=CC=C9C%12=CC=C(C%13=CC=C(/C=C%14SC(N(C\%14=O)CCCCCC)=S)S%13)C=C%128,1554.24,PTB7-Th,5.23,3.63,1.6,O=C(OCC(CC)CCCC)C1=C(F)C2=C(C)SC(C3=CC4=C(C(C5=CC=C(CC(CC)CCCC)S5)=C(C=C(C)S6)C6=C4C7=CC=C(CC(CC)CCCC)S7)S3)=C2S1,124,72.9,1.700960219,1,1,CF,NA,120,100,,,
990,448,2019,11.8,11.5,20.3,0.66,0.879,IT-4F,5.71,4.15,1.56,CCCCCCC(C=C1)=CC=C1C2(C3=CC=C(CCCCCC)C=C3)C4=CC5=C(C(C6=C5SC7=C6SC(/C=C8C(C(C=C(F)C(F)=C9)=C9C\8=C(C#N)\C#N)=O)=C7)(C%10=CC=C(CCCCCC)C=C%10)C%11=CC=C(CCCCCC)C=C%11)C=C4C%12=C2C(SC(/C=C%13C(C(C=C(F)C(F)=C%14)=C%14C\%13=C(C#N)/C#N)=O)=C%15)=C%15S%12,1499.92,P(F-Cl),5.64,3.66,1.98,CC(SC1=C2C3=CC(F)=C(CC(CC)CCCC)S3)=CC1=C(C4=CC(F)=C(CC(CC)CCCC)S4)C5=C2C=C(C6=C(Cl)C(C)=C(C)S6)S5,38.8,25.1,1.545816733,1,1,CB,DIO,150,,,,
991,448,2019,10.2,10,20.3,0.561,0.899,IT-4F,5.71,4.15,1.56,CCCCCCC(C=C1)=CC=C1C2(C3=CC=C(CCCCCC)C=C3)C4=CC5=C(C(C6=C5SC7=C6SC(/C=C8C(C(C=C(F)C(F)=C9)=C9C\8=C(C#N)\C#N)=O)=C7)(C%10=CC=C(CCCCCC)C=C%10)C%11=CC=C(CCCCCC)C=C%11)C=C4C%12=C2C(SC(/C=C%13C(C(C=C(F)C(F)=C%14)=C%14C\%13=C(C#N)/C#N)=O)=C%15)=C%15S%12,1499.92,P(Cl-Cl),5.7,3.68,2.02,CC(SC1=C2C3=CC(Cl)=C(CC(CC)CCCC)S3)=CC1=C(C4=CC(Cl)=C(CC(CC)CCCC)S4)C5=C2C=C(C6=C(Cl)C(C)=C(C)S6)S5,34.3,21.9,1.566210046,1,1,OX,PN,150,,,,
992,449,2019,4.57,4.51,10.32,0.453,0.98,IDIC-4H,5.7,3.87,1.83,O=C1C2=C(C(/C1=C/C3=CC4=C(C5=CC(C6(C7=CC=C(CCCCCC)C=C7)C8=CC=C(CCCCCC)C=C8)=C(C9=C6C=C(/C=C%10/C(C%11=C(C%10=O)C=CC=C%11)=C(C#N)/C#N)S9)C=C5C4(C%12=CC=C(CCCCCC)C=C%12)C%13=CC=C(CCCCCC)C=C%13)S3)=C(C#N)\C#N)C=CC=C2,1315.79,PBDB-T2Cl,5.51,3.57,1.94,CC(SC1=C2C3=CC(Cl)=C(CC(CC)CCCC)S3)=CC1=C(C4=CC(Cl)=C(CC(CC)CCCC)S4)C5=C2C=C(S5)C6=CC=C(C7=C8C(C(C9=C(CC(CC)CCCC)SC(CC(CC)CCCC)=C9C8=O)=O)=C(C%10=CC=C(C)S%10)S7)S6,99.064,42.7,2.32,1,1,CB,DIO,NA,,,,
993,449,2019,7.1,7.01,13,0.6191,0.88,IDIC-4F,5.73,3.93,1.8,O=C1C2=C(C(/C1=C/C3=CC4=C(C5=CC(C6(C7=CC=C(CCCCCC)C=C7)C8=CC=C(CCCCCC)C=C8)=C(C9=C6C=C(/C=C%10/C(C%11=C(C%10=O)C=C(F)C(F)=C%11)=C(C#N)/C#N)S9)C=C5C4(C%12=CC=C(CCCCCC)C=C%12)C%13=CC=C(CCCCCC)C=C%13)S3)=C(C#N)\C#N)C=C(F)C(F)=C2,1387.75,PBDB-T2Cl,5.51,3.57,1.94,CC(SC1=C2C3=CC(Cl)=C(CC(CC)CCCC)S3)=CC1=C(C4=CC(Cl)=C(CC(CC)CCCC)S4)C5=C2C=C(S5)C6=CC=C(C7=C8C(C(C9=C(CC(CC)CCCC)SC(CC(CC)CCCC)=C9C8=O)=O)=C(C%10=CC=C(C)S%10)S7)S6,99.064,42.7,2.32,1,1,CB,DIO,NA,,,,
994,449,2019,9.24,9.18,16.21,0.6869,0.83,IDIC-4Cl,5.78,4.02,1.76,O=C1C2=C(C(/C1=C/C3=CC4=C(C5=CC(C6(C7=CC=C(CCCCCC)C=C7)C8=CC=C(CCCCCC)C=C8)=C(C9=C6C=C(/C=C%10/C(C%11=C(C%10=O)C=C(Cl)C(Cl)=C%11)=C(C#N)/C#N)S9)C=C5C4(C%12=CC=C(CCCCCC)C=C%12)C%13=CC=C(CCCCCC)C=C%13)S3)=C(C#N)\C#N)C=C(Cl)C(Cl)=C2,1453,PBDB-T2Cl,5.51,3.57,1.94,CC(SC1=C2C3=CC(Cl)=C(CC(CC)CCCC)S3)=CC1=C(C4=CC(Cl)=C(CC(CC)CCCC)S4)C5=C2C=C(S5)C6=CC=C(C7=C8C(C(C9=C(CC(CC)CCCC)SC(CC(CC)CCCC)=C9C8=O)=O)=C(C%10=CC=C(C)S%10)S7)S6,99.064,42.7,2.32,1,1,CB,DIO,NA,,,,
995,450,2019,15.7,15.5,25.2,0.761,0.82,Y6,5.65,4.1,1.55,O=C(C(C=C(F)C(F)=C1)=C1C/2=C(C#N)/C#N)C2=C/C3=C(CCCCCCCCCCC)C(SC4=C5N(CC(CC)CCCC)C6=C4C7=NSN=C7C8=C6N(CC(CC)CCCC)C9=C8SC%10=C9SC(/C=C%11/C(C%12=C(C%11=O)C=C(F)C(F)=C%12)=C(C#N)\C#N)=C%10CCCCCCCCCCC)=C5S3,1453.56,PM6,5.56,3.5,2.06,CC(SC1=C2C3=CC(F)=C(CC(CC)CCCC)S3)=CC1=C(C4=CC(F)=C(CC(CC)CCCC)S4)C5=C2C=C(S5)C6=CC=C(C7=C8C(C(C9=C(CC(CC)CCCC)SC(CC(CC)CCCC)=C9C8=O)=O)=C(C%10=CC=C(C)S%10)S7)S6,98,49,2,1,1.2,CF,CN,110,150,,,
996,451,2019,11.16,10.95,16.92,0.681,0.969,MO-IDIC,5.69,3.89,1.8,CCCCCCC(C1=C2SC(/C=C3C(C(C=CC=C4)=C4C\3=C(C#N)\C#N)=O)=C1)(CCCCCC)C5=C2C(OC)=C(C(CCCCCC)(CCCCCC)C6=C7SC(/C=C8/C(C9=C(C8=O)C=CC=C9)=C(C#N)/C#N)=C6)C7=C5OC,1071.45,PTQ10,5.54,2.98,2.56,FC1=C(C2=CC=C(C)S2)C3=NC(OCC(CCCCCC)CCCCCCCC)=CN=C3C(C)=C1F,82.11,39.1,2.1,1,1,CF,NA,120,,,,
997,451,2019,13.46,13.1,19.87,0.748,0.906,MO-IDIC-2F,5.8,3.93,1.87,CCCCCCC(C1=C2SC(/C=C3C(C(C=CC(F)=C4)=C4C\3=C(C#N)\C#N)=O)=C1)(CCCCCC)C5=C2C(OC)=C(C(CCCCCC)(CCCCCC)C6=C7SC(/C=C8/C(C9=C(C8=O)C=CC(F)=C9)=C(C#N)/C#N)=C6)C7=C5OC,1107.43,PTQ10,5.54,2.98,2.56,FC1=C(C2=CC=C(C)S2)C3=NC(OCC(CCCCCC)CCCCCCCC)=CN=C3C(C)=C1F,82.11,39.1,2.1,1,1,CF,NA,110,127,,,
998,452,2019,13.42,13.22,22.44,0.691,0.87,Y1,5.45,3.95,1.5,CCCCC(CN1C2=C(C3=C1C(SC(/C=C4/C(C5=C(C4=O)C=CC=C5)=C(C#N)/C#N)=C6)=C6S3)C7=NN(N=C7C8=C2N(C9=C8SC%10=C9SC(/C=C%11C(C(C=CC=C%12)=C%12C\%11=C(C#N)\C#N)=O)=C%10)CC(CCCC)CC)CC(CCCC)CC)CC,1166.55,PBDB-T,5.39,3.5,1.89,CC(SC1=C2C3=CC=C(CC(CC)CCCC)S3)=CC1=C(C4=CC=C(CC(CC)CCCC)S4)C5=C2C=C(S5)C6=CC=C(C7=C8C(C(C9=C(CC(CC)CCCC)SC(CC(CC)CCCC)=C9C8=O)=O)=C(C%10=CC=C(C)S%10)S7)S6,117,58.5,2,1,1,CB,CN,NA,100,,,
999,452,2019,13.4,13.25,23.56,0.694,0.82,Y2,5.43,4.04,1.39,CCCCC(CN1C2=C(C3=C1C(SC(/C=C4/C(C5=CSC=C5C4=O)=C(C#N)/C#N)=C6)=C6S3)C7=NN(N=C7C8=C2N(C9=C8SC%10=C9SC(/C=C%11C(C%12=CSC=C%12C\%11=C(C#N)\C#N)=O)=C%10)CC(CCCC)CC)CC(CCCC)CC)CC,1178.6,PBDB-T,5.39,3.5,1.89,CC(SC1=C2C3=CC=C(CC(CC)CCCC)S3)=CC1=C(C4=CC=C(CC(CC)CCCC)S4)C5=C2C=C(S5)C6=CC=C(C7=C8C(C(C9=C(CC(CC)CCCC)SC(CC(CC)CCCC)=C9C8=O)=O)=C(C%10=CC=C(C)S%10)S7)S6,117,58.5,2,1,1,CB,CN,NA,100,,,
1000,453,2019,6.88,6.6,13.42,0.61,0.84,ID4F,5.83,3.86,1.97,O=C(C(C=C(F)C(F)=C1)=C1C/2=C(C#N)\C#N)C2=C/C(S3)=CC4=C3C5=C(C4(CCCCCC)CCCCCC)C=C6C(C(CCCCCC)(CCCCCC)C7=C6SC(/C=C8C(C(C=C(F)C(F)=C9)=C9C\8=C(C#N)/C#N)=O)=C7)=C5,1083.36,PBDB-TF,5.47,3.6,1.87,CC(SC1=C2C3=CC(F)=C(CC(CC)CCCC)S3)=CC1=C(C4=CC(F)=C(CC(CC)CCCC)S4)C5=C2C=C(S5)C6=CC=C(C7=C8C(C(C9=C(CC(CC)CCCC)SC(CC(CC)CCCC)=C9C8=O)=O)=C(C%10=CC=C(C)S%10)S7)S6,38.6,19.3,2,1,1.2,CB,NA,100,,,,
1001,453,2019,4.08,3.67,8.22,0.54,0.92,PTICH,5.62,3.8,1.82,O=C(C/1=C\C2=CC=C(C3=CC(OCC(CCCCCC)CCCCCCCC)=C(C4=CC=C(/C=C(/C(C5=C6C=C(F)C(F)=C5)=C(C#N)\C#N)C6=O)S4)C=C3OCC(CCCCCC)CCCCCCCC)S2)C7=C(C=C(F)C(F)=C7)C1=C(C#N)/C#N,1203.55,PBDB-TF,5.47,3.6,1.87,CC(SC1=C2C3=CC(F)=C(CC(CC)CCCC)S3)=CC1=C(C4=CC(F)=C(CC(CC)CCCC)S4)C5=C2C=C(S5)C6=CC=C(C7=C8C(C(C9=C(CC(CC)CCCC)SC(CC(CC)CCCC)=C9C8=O)=O)=C(C%10=CC=C(C)S%10)S7)S6,38.6,19.3,2,1,1.2,CB,NA,100,,,,
1002,453,2019,10.27,10.07,16.73,0.66,0.93,PTIC,5.59,3.81,1.78,O=C(C/1=C\C2=C(CCCCCC)C=C(C3=CC(OCC(CCCCCC)CCCCCCCC)=C(C4=CC(CCCCCC)=C(/C=C(/C(C5=C6C=C(F)C(F)=C5)=C(C#N)\C#N)C6=O)S4)C=C3OCC(CCCCCC)CCCCCCCC)S2)C7=C(C=C(F)C(F)=C7)C1=C(C#N)/C#N,1371.88,PBDB-TF,5.47,3.6,1.87,CC(SC1=C2C3=CC(F)=C(CC(CC)CCCC)S3)=CC1=C(C4=CC(F)=C(CC(CC)CCCC)S4)C5=C2C=C(S5)C6=CC=C(C7=C8C(C(C9=C(CC(CC)CCCC)SC(CC(CC)CCCC)=C9C8=O)=O)=C(C%10=CC=C(C)S%10)S7)S6,38.6,19.3,2,1,1.2,CB,NA,100,,,,
1003,453,2019,6.62,6.28,12.6,0.52,1.01,PTICO,5.48,3.66,1.82,O=C(C/1=C\C2=C(OCCCCCC)C=C(C3=CC(OCC(CCCCCC)CCCCCCCC)=C(C4=CC(OCCCCCC)=C(/C=C(/C(C5=C6C=C(F)C(F)=C5)=C(C#N)\C#N)C6=O)S4)C=C3OCC(CCCCCC)CCCCCCCC)S2)C7=C(C=C(F)C(F)=C7)C1=C(C#N)/C#N,1403.88,PBDB-TF,5.47,3.6,1.87,CC(SC1=C2C3=CC(F)=C(CC(CC)CCCC)S3)=CC1=C(C4=CC(F)=C(CC(CC)CCCC)S4)C5=C2C=C(S5)C6=CC=C(C7=C8C(C(C9=C(CC(CC)CCCC)SC(CC(CC)CCCC)=C9C8=O)=O)=C(C%10=CC=C(C)S%10)S7)S6,38.6,19.3,2,1,1.2,CB,NA,100,,,,
1004,454,2019,15.6,15.6,24.9,0.753,0.834,BTP-4F,5.65,4.02,1.63,CCCCC(CN1C2=C(C3=C1C(SC(/C=C4/C(C5=C(C4=O)C=C(F)C(F)=C5)=C(C#N)\C#N)=C6CCCCCCCCCCC)=C6S3)C7=NSN=C7C8=C2N(C9=C8SC%10=C9SC(/C=C%11C(C(C=C(F)C(F)=C%12)=C%12C\%11=C(C#N)\C#N)=O)=C%10CCCCCCCCCCC)CC(CCCC)CC)CC,1451.94,PBDB-TF,5.45,3.64,1.81,CC(SC1=C2C3=CC(F)=C(CC(CC)CCCC)S3)=CC1=C(C4=CC(F)=C(CC(CC)CCCC)S4)C5=C2C=C(S5)C6=CC=C(C7=C8C(C(C9=C(CC(CC)CCCC)SC(CC(CC)CCCC)=C9C8=O)=O)=C(C%10=CC=C(C)S%10)S7)S6,38.6,19.3,2,1,1,CB,CN,100,100,,,
1005,454,2019,16.5,16.1,25.4,0.75,0.859,BTP-4Cl,5.68,4.12,1.56,CCCCC(CN1C2=C(C3=C1C(SC(/C=C4/C(C5=C(C4=O)C=C(Cl)C(Cl)=C5)=C(C#N)\C#N)=C6CCCCCCCCCCC)=C6S3)C7=NSN=C7C8=C2N(C9=C8SC%10=C9SC(/C=C%11C(C(C=C(Cl)C(Cl)=C%12)=C%12C\%11=C(C#N)\C#N)=O)=C%10CCCCCCCCCCC)CC(CCCC)CC)CC,1517.74,PBDB-TF,5.45,3.64,1.81,CC(SC1=C2C3=CC(F)=C(CC(CC)CCCC)S3)=CC1=C(C4=CC(F)=C(CC(CC)CCCC)S4)C5=C2C=C(S5)C6=CC=C(C7=C8C(C(C9=C(CC(CC)CCCC)SC(CC(CC)CCCC)=C9C8=O)=O)=C(C%10=CC=C(C)S%10)S7)S6,38.6,19.3,2,1,1,CB,CN,100,100,,,
1006,455,2019,8.4,8.27,15.89,0.63,0.82,ITIC,6.06,4.05,2.01,CCCCCCC(C=C1)=CC=C1C2(C3=CC=C(CCCCCC)C=C3)C4=CC5=C(C(C6=C5SC7=C6SC(/C=C8C(C(C=CC=C9)=C9C\8=C(C#N)\C#N)=O)=C7)(C%10=CC=C(CCCCCC)C=C%10)C%11=CC=C(CCCCCC)C=C%11)C=C4C%12=C2C(SC(/C=C%13C(C(C=CC=C%14)=C%14C\%13=C(C#N)/C#N)=O)=C%15)=C%15S%12,1427.96,PTB7-Th,5.85,3.71,2.14,O=C(OCC(CC)CCCC)C1=C(F)C2=C(C)SC(C3=CC4=C(C(C5=CC=C(CC(CC)CCCC)S5)=C(C=C(C)S6)C6=C4C7=CC=C(CC(CC)CCCC)S7)S3)=C2S1,124,72.9,1.700960219,1,1,CB,NA,NA,,,,
1007,456,2019,5.88,5.76,13.3,0.434,1.01,O-IDTBR,5.48,3.87,1.61,O=C(/C(S1)=C/C(C2=NSN=C32)=CC=C3C(S4)=CC5=C4C6=CC(C(CCCCCCCC)(CCCCCCCC)C7=C8SC(C9=CC=C(/C=C%10SC(N(CC)C\%10=O)=S)C%11=NSN=C9%11)=C7)=C8C=C6C5(CCCCCCCC)CCCCCCCC)N(CC)C1=S,1326.02,PTB7-Th,5.23,3.64,1.59,O=C(OCC(CC)CCCC)C1=C(F)C2=C(C)SC(C3=CC4=C(C(C5=CC=C(CC(CC)CCCC)S5)=C(C=C(C)S6)C6=C4C7=CC=C(CC(CC)CCCC)S7)S3)=C2S1,100,50,2,1,0.5,DCB,NA,NA,85,,,
1008,456,2019,9,8.88,15.4,0.585,0.99,O-IDTBR,5.48,3.87,1.61,O=C(/C(S1)=C/C(C2=NSN=C32)=CC=C3C(S4)=CC5=C4C6=CC(C(CCCCCCCC)(CCCCCCCC)C7=C8SC(C9=CC=C(/C=C%10SC(N(CC)C\%10=O)=S)C%11=NSN=C9%11)=C7)=C8C=C6C5(CCCCCCCC)CCCCCCCC)N(CC)C1=S,1326.02,PTB7-Th,5.23,3.64,1.59,O=C(OCC(CC)CCCC)C1=C(F)C2=C(C)SC(C3=CC4=C(C(C5=CC=C(CC(CC)CCCC)S5)=C(C=C(C)S6)C6=C4C7=CC=C(CC(CC)CCCC)S7)S3)=C2S1,100,50,2,1,1,DCB,NA,NA,85,,,
1009,456,2019,9.42,9.09,15,0.616,0.99,O-IDTBR,5.48,3.87,1.61,O=C(/C(S1)=C/C(C2=NSN=C32)=CC=C3C(S4)=CC5=C4C6=CC(C(CCCCCCCC)(CCCCCCCC)C7=C8SC(C9=CC=C(/C=C%10SC(N(CC)C\%10=O)=S)C%11=NSN=C9%11)=C7)=C8C=C6C5(CCCCCCCC)CCCCCCCC)N(CC)C1=S,1326.02,PTB7-Th,5.23,3.64,1.59,O=C(OCC(CC)CCCC)C1=C(F)C2=C(C)SC(C3=CC4=C(C(C5=CC=C(CC(CC)CCCC)S5)=C(C=C(C)S6)C6=C4C7=CC=C(CC(CC)CCCC)S7)S3)=C2S1,100,50,2,1,1.5,DCB,NA,NA,85,,,
1010,456,2019,9.18,8.91,14.4,0.625,1,O-IDTBR,5.48,3.87,1.61,O=C(/C(S1)=C/C(C2=NSN=C32)=CC=C3C(S4)=CC5=C4C6=CC(C(CCCCCCCC)(CCCCCCCC)C7=C8SC(C9=CC=C(/C=C%10SC(N(CC)C\%10=O)=S)C%11=NSN=C9%11)=C7)=C8C=C6C5(CCCCCCCC)CCCCCCCC)N(CC)C1=S,1326.02,PTB7-Th,5.23,3.64,1.59,O=C(OCC(CC)CCCC)C1=C(F)C2=C(C)SC(C3=CC4=C(C(C5=CC=C(CC(CC)CCCC)S5)=C(C=C(C)S6)C6=C4C7=CC=C(CC(CC)CCCC)S7)S3)=C2S1,100,50,2,1,2,DCB,NA,NA,85,,,
1011,456,2019,8.37,8.18,13.6,0.613,1,O-IDTBR,5.48,3.87,1.61,O=C(/C(S1)=C/C(C2=NSN=C32)=CC=C3C(S4)=CC5=C4C6=CC(C(CCCCCCCC)(CCCCCCCC)C7=C8SC(C9=CC=C(/C=C%10SC(N(CC)C\%10=O)=S)C%11=NSN=C9%11)=C7)=C8C=C6C5(CCCCCCCC)CCCCCCCC)N(CC)C1=S,1326.02,PTB7-Th,5.23,3.64,1.59,O=C(OCC(CC)CCCC)C1=C(F)C2=C(C)SC(C3=CC4=C(C(C5=CC=C(CC(CC)CCCC)S5)=C(C=C(C)S6)C6=C4C7=CC=C(CC(CC)CCCC)S7)S3)=C2S1,100,50,2,1,2.5,DCB,NA,NA,85,,,
1012,457,2019,4.3,4.1,6.7,0.56,1.07,EH-IDTBR,5.57,3.91,1.66,O=C(/C(S1)=C/C(C2=NSN=C32)=CC=C3C(S4)=CC5=C4C6=CC(C(CC(CC)CCCC)(CC(CC)CCCC)C7=C8SC(C9=CC=C(/C=C%10SC(N(CC)C\%10=O)=S)C%11=NSN=C9%11)=C7)=C8C=C6C5(CC(CC)CCCC)CC(CC)CCCC)N(CC)C1=S,1326.02,P6T-F00,5.28,3.28,2,CC1=C(CC(CCCCCCCCCC)CCCCCCCCCCCC)C=C(C2=CC=C(C3=CC=C(C4=CC(CC(CCCCCCCCCC)CCCCCCCCCCCC)=C(C5=CC=C(C6=CC=C(C)S6)S5)S4)S3)S2)S1,62,34.44,1.800232288,1,1,CB,NA,80,100,,,
1013,457,2019,7.3,7.2,11.2,0.66,0.99,EH-IDTBR,5.57,3.91,1.66,O=C(/C(S1)=C/C(C2=NSN=C32)=CC=C3C(S4)=CC5=C4C6=CC(C(CC(CC)CCCC)(CC(CC)CCCC)C7=C8SC(C9=CC=C(/C=C%10SC(N(CC)C\%10=O)=S)C%11=NSN=C9%11)=C7)=C8C=C6C5(CC(CC)CCCC)CC(CC)CCCC)N(CC)C1=S,1326.02,P6T-F100,5.25,3.33,1.92,CC1=C(CC(CCCCCCCCCC)CCCCCCCCCCCC)C=C(C2=CC=C(C3=CC=C(C4=CC(CC(CCCCCCCCCC)CCCCCCCCCCCC)=C(C5=CC(F)=C(C6=C(F)C=C(C)S6)S5)S4)S3)S2)S1,68,40,1.7,1,1,CB,NA,80,100,,,
1014,458,2019,9.68,9.05,15.88,0.67,0.85,ITIC,5.6,3.93,1.67,CCCCCCC(C=C1)=CC=C1C2(C3=CC=C(CCCCCC)C=C3)C4=CC5=C(C(C6=C5SC7=C6SC(/C=C8C(C(C=CC=C9)=C9C\8=C(C#N)\C#N)=O)=C7)(C%10=CC=C(CCCCCC)C=C%10)C%11=CC=C(CCCCCC)C=C%11)C=C4C%12=C2C(SC(/C=C%13C(C(C=CC=C%14)=C%14C\%13=C(C#N)/C#N)=O)=C%15)=C%15S%12,1427.96,PBDB-T,5.33,3.53,1.8,CC(SC1=C2C3=CC=C(CC(CC)CCCC)S3)=CC1=C(C4=CC=C(CC(CC)CCCC)S4)C5=C2C=C(S5)C6=CC=C(C7=C8C(C(C9=C(CC(CC)CCCC)SC(CC(CC)CCCC)=C9C8=O)=O)=C(C%10=CC=C(C)S%10)S7)S6,117,58.5,2,1,1,CB,DIO,160,,,,
1015,459,2019,11.45,11.14,18.31,0.721,0.86,ITIC-2Cl-Th,5.31,3.74,1.57,CCCCCCC(C=C1)=CC=C1C2(C3=CC=C(CCCCCC)C=C3)C4=CC5=C(C(C6=C5SC7=C6SC(/C=C8C(C9=CSC=C9C\8=C(C#N)\C#N)=O)=C7)(C%10=CC=C(CCCCCC)C=C%10)C%11=CC=C(CCCCCC)C=C%11)C=C4C%12=C2C(SC(/C=C%13C(C(C=C(Cl)C(Cl)=C%14)=C%14C\%13=C(C#N)/C#N)=O)=C%15)=C%15S%12,1502.86,PM6,5.5,3.61,1.89,CC(SC1=C2C3=CC(F)=C(CC(CC)CCCC)S3)=CC1=C(C4=CC(F)=C(CC(CC)CCCC)S4)C5=C2C=C(S5)C6=CC=C(C7=C8C(C(C9=C(CC(CC)CCCC)SC(CC(CC)CCCC)=C9C8=O)=O)=C(C%10=CC=C(C)S%10)S7)S6,38.6,19.3,2,1,1,CB,DIO,NA,,,,
1016,459,2019,12.25,11.98,18.02,0.726,0.91,ITIC-Cl-γ-Th,5.3,3.66,1.64,CCCCCCC(C=C1)=CC=C1C2(C3=CC=C(CCCCCC)C=C3)C4=CC5=C(C(C6=C5SC7=C6SC(/C=C8C(C9=CSC=C9C\8=C(C#N)\C#N)=O)=C7)(C%10=CC=C(CCCCCC)C=C%10)C%11=CC=C(CCCCCC)C=C%11)C=C4C%12=C2C(SC(/C=C%13C(C(C=C(Cl)C=C%14)=C%14C\%13=C(C#N)/C#N)=O)=C%15)=C%15S%12,1468.42,PM6,5.5,3.61,1.89,CC(SC1=C2C3=CC(F)=C(CC(CC)CCCC)S3)=CC1=C(C4=CC(F)=C(CC(CC)CCCC)S4)C5=C2C=C(S5)C6=CC=C(C7=C8C(C(C9=C(CC(CC)CCCC)SC(CC(CC)CCCC)=C9C8=O)=O)=C(C%10=CC=C(C)S%10)S7)S6,38.6,19.3,2,1,1,CB,DIO,NA,,,,
1017,459,2019,11.13,10.88,17.27,0.719,0.89,ITIC-Cl-δ-Th,5.31,3.7,1.61,CCCCCCC(C=C1)=CC=C1C2(C3=CC=C(CCCCCC)C=C3)C4=CC5=C(C(C6=C5SC7=C6SC(/C=C8C(C9=CSC=C9C\8=C(C#N)\C#N)=O)=C7)(C%10=CC=C(CCCCCC)C=C%10)C%11=CC=C(CCCCCC)C=C%11)C=C4C%12=C2C(SC(/C=C%13C(C(C=CC(Cl)=C%14)=C%14C\%13=C(C#N)/C#N)=O)=C%15)=C%15S%12,1468.42,PM6,5.5,3.61,1.89,CC(SC1=C2C3=CC(F)=C(CC(CC)CCCC)S3)=CC1=C(C4=CC(F)=C(CC(CC)CCCC)S4)C5=C2C=C(S5)C6=CC=C(C7=C8C(C(C9=C(CC(CC)CCCC)SC(CC(CC)CCCC)=C9C8=O)=O)=C(C%10=CC=C(C)S%10)S7)S6,38.6,19.3,2,1,1,CB,DIO,NA,,,,
1018,460,2019,10.1,9.7,15.49,0.586,1.069,ITIC2,5.48,3.84,1.64,O=C1C2=C(C=CC=C2)C(/C1=C/C3=CC(C(C4=CC=C(CCCCCC)C=C4)(C5=C6SC7=C(C8=CC=C(CC(CCCC)CC)S8)C9=C(C(C%10=CC=C(CC(CC)CCCC)S%10)=C57)SC(C%11=C%12C=C(/C=C%13/C(C(C=CC=C%14)=C%14C%13=O)=C(C#N)\C#N)S%11)=C9C%12(C%15=CC=C(CCCCCC)C=C%15)C%16=CC=C(CCCCCC)C=C%16)C%17=CC=C(CCCCCC)C=C%17)=C6S3)=C(C#N)\C#N,1816.63,PBDB-T-SF,5.4,3.6,1.8,CC(SC1=C2C3=CC(F)=C(SCC(CC)CCCC)S3)=CC1=C(C4=CC(F)=C(SCC(CC)CCCC)S4)C5=C2C=C(C6=CC=C(C7=C8C(C(C9=C(CC(CC)CCCC)SC(CC(CC)CCCC)=C9C8=O)=O)=C(C%10=CC=C(C)S%10)S7)S6)S5,58.194,18.348,3.171680837,1,1,CF,NA,NA,100,,,
1019,460,2019,11.6,11.4,16.4,0.663,1.046,ITIC-S,5.5,3.86,1.64,O=C1C2=C(C=CC=C2)C(/C1=C/C3=CC(C(C4=CC=C(CCCCCC)C=C4)(C5=C6SC7=C(C8=CC=C(SCC(CCCC)CC)S8)C9=C(C(C%10=CC=C(SCC(CC)CCCC)S%10)=C57)SC(C%11=C%12C=C(/C=C%13/C(C(C=CC=C%14)=C%14C%13=O)=C(C#N)\C#N)S%11)=C9C%12(C%15=CC=C(CCCCCC)C=C%15)C%16=CC=C(CCCCCC)C=C%16)C%17=CC=C(CCCCCC)C=C%17)=C6S3)=C(C#N)\C#N,1880.75,PBDB-T-SF,5.4,3.6,1.8,CC(SC1=C2C3=CC(F)=C(SCC(CC)CCCC)S3)=CC1=C(C4=CC(F)=C(SCC(CC)CCCC)S4)C5=C2C=C(C6=CC=C(C7=C8C(C(C9=C(CC(CC)CCCC)SC(CC(CC)CCCC)=C9C8=O)=O)=C(C%10=CC=C(C)S%10)S7)S6)S5,58.194,18.348,3.171680837,1,1,CF,NA,NA,100,,,
1020,461,2019,10.86,10.54,17.91,0.6611,0.88,ITIC,5.6,3.85,1.75,CCCCCCC(C=C1)=CC=C1C2(C3=CC=C(CCCCCC)C=C3)C4=CC5=C(C(C6=C5SC7=C6SC(/C=C8C(C(C=CC=C9)=C9C\8=C(C#N)\C#N)=O)=C7)(C%10=CC=C(CCCCCC)C=C%10)C%11=CC=C(CCCCCC)C=C%11)C=C4C%12=C2C(SC(/C=C%13C(C(C=CC=C%14)=C%14C\%13=C(C#N)/C#N)=O)=C%15)=C%15S%12,1427.96,p-PBDTPS-FTAZ,5.32,3.36,1.96,CC(SC1=C2C3=CC=C(SCC(CC)CCCC)C=C3)=CC1=C(C4=CC=C(SCC(CC)CCCC)C=C4)C5=C2C=C(C6=CC=C(C7=C(F)C(F)=C(C8=CC=C(C)S8)C9=NN(CC(CCCCCC)CCCCCCCC)N=C97)S6)S5,48.3,23,2.1,1,1,DCB,NA,NA,,,,
1021,461,2019,13.16,13.01,18.02,0.7153,0.95,ITIC,5.6,3.85,1.75,CCCCCCC(C=C1)=CC=C1C2(C3=CC=C(CCCCCC)C=C3)C4=CC5=C(C(C6=C5SC7=C6SC(/C=C8C(C(C=CC=C9)=C9C\8=C(C#N)\C#N)=O)=C7)(C%10=CC=C(CCCCCC)C=C%10)C%11=CC=C(CCCCCC)C=C%11)C=C4C%12=C2C(SC(/C=C%13C(C(C=CC=C%14)=C%14C\%13=C(C#N)/C#N)=O)=C%15)=C%15S%12,1427.96,m-PBDTPS-FTAZ,5.4,3.4,2,CC(SC1=C2C3=CC=CC(SCC(CC)CCCC)=C3)=CC1=C(C4=CC(SCC(CC)CCCC)=CC=C4)C5=C2C=C(C6=CC=C(C7=C(F)C(F)=C(C8=CC=C(C)S8)C9=NN(CC(CCCCCC)CCCCCCCC)N=C97)S6)S5,38,20,1.9,1,1,DCB,NA,NA,,,,
1022,462,2019,9.33,9.14,15.83,0.6376,0.85,BDCPDT-IC,5.41,3.87,1.54,CCCCCCC1=CC=C(C2(C3=CC=C(CCCCCC)C=C3)C4=C(SC(/C=C5C(C(C=CC=C6)=C6C\5=C(C#N)\C#N)=O)=C4)C7=C2C8=C(S7)C=C9C(SC%10=C9C(C%11=CC=C(CCCCCC)C=C%11)(C%12=CC=C(CCCCCC)C=C%12)C%13=C%10SC(/C=C%14C(C(C=CC=C%15)=C%15C\%14=C(C#N)/C#N)=O)=C%13)=C8)C=C1,1427.96,PBDB-T,5.36,3.54,1.82,CC(SC1=C2C3=CC=C(CC(CC)CCCC)S3)=CC1=C(C4=CC=C(CC(CC)CCCC)S4)C5=C2C=C(S5)C6=CC=C(C7=C8C(C(C9=C(CC(CC)CCCC)SC(CC(CC)CCCC)=C9C8=O)=O)=C(C%10=CC=C(C)S%10)S7)S6,117,58.5,2,1,1,CB,NA,NA,,,,
1023,462,2019,10.82,10.52,18.31,0.6249,0.92,BDCPDT-BC,5.4,3.85,1.55,CCCCCCC1=CC=C(C2(C3=CC=C(CCCCCC)C=C3)C4=C(SC(/C=C5C(C(C(C=CC=C6)=C6S7)=C7C\5=C(C#N)\C#N)=O)=C4)C8=C2C9=C(S8)C=C%10C(SC%11=C%10C(C%12=CC=C(CCCCCC)C=C%12)(C%13=CC=C(CCCCCC)C=C%13)C%14=C%11SC(/C=C%15C(C(C(C=CC=C%16)=C%16S%17)=C%17C\%15=C(C#N)/C#N)=O)=C%14)=C9)C=C1,1540.12,PBDB-T,5.36,3.54,1.82,CC(SC1=C2C3=CC=C(CC(CC)CCCC)S3)=CC1=C(C4=CC=C(CC(CC)CCCC)S4)C5=C2C=C(S5)C6=CC=C(C7=C8C(C(C9=C(CC(CC)CCCC)SC(CC(CC)CCCC)=C9C8=O)=O)=C(C%10=CC=C(C)S%10)S7)S6,117,58.5,2,1,1,CB,NA,NA,,,,
1024,462,2019,9.25,9.25,14.26,0.6408,0.97,DTCC-BC,5.46,3.81,1.65,O=C(C(C(C=CC=C1)=C1S2)=C2C/3=C(C#N)/C#N)C3=C/C(S4)=CC5=C4C6=C(C(C7=CC=C(CCCCCCCC)C=C7)5C8=CC=CC(CCCCCCCC)=C8)C=C9C(N(C(CCCCCCCC)CCCCCCCC)C%10=C9C=C%11C(C(SC(/C=C%12C(C%13=C(SC%14=C%13C=CC=C%14)C\%12=C(C#N)\C#N)=O)=C%15)=C%15C%11(C%16=CC=C(CCCCCCCC)C=C%16)C%17=CC=C(CCCCCCCC)C=C%17)=C%10)=C6,1867.73,PBDB-T,5.36,3.54,1.82,CC(SC1=C2C3=CC=C(CC(CC)CCCC)S3)=CC1=C(C4=CC=C(CC(CC)CCCC)S4)C5=C2C=C(S5)C6=CC=C(C7=C8C(C(C9=C(CC(CC)CCCC)SC(CC(CC)CCCC)=C9C8=O)=O)=C(C%10=CC=C(C)S%10)S7)S6,117,58.5,2,1,1.5,CB,NA,NA,,,,
1025,462,2019,10.74,10.46,17.16,0.6154,0.98,DTCC-IC,5.47,3.83,1.64,O=C(C(C=CC=C1)=C1C/2=C(C#N)/C#N)C2=C/C(S3)=CC4=C3C5=C(C(C6=CC=C(CCCCCCCC)C=C6)4C7=CC=CC(CCCCCCCC)=C7)C=C8C(N(C(CCCCCCCC)CCCCCCCC)C9=C8C=C%10C(C(SC(/C=C%11C(C(C=CC=C%12)=C%12C\%11=C(C#N)\C#N)=O)=C%13)=C%13C%10(C%14=CC=C(CCCCCCCC)C=C%14)C%15=CC=C(CCCCCCCC)C=C%15)=C9)=C5,1755.56,PBDB-T,5.36,3.54,1.82,CC(SC1=C2C3=CC=C(CC(CC)CCCC)S3)=CC1=C(C4=CC=C(CC(CC)CCCC)S4)C5=C2C=C(S5)C6=CC=C(C7=C8C(C(C9=C(CC(CC)CCCC)SC(CC(CC)CCCC)=C9C8=O)=O)=C(C%10=CC=C(C)S%10)S7)S6,117,58.5,2,1,1.5,CB,NA,NA,,,,
1026,462,2019,10.05,10.01,16.74,0.6416,0.92,ITIC,5.61,4.01,1.6,CCCCCCC(C=C1)=CC=C1C2(C3=CC=C(CCCCCC)C=C3)C4=CC5=C(C(C6=C5SC7=C6SC(/C=C8C(C(C=CC=C9)=C9C\8=C(C#N)\C#N)=O)=C7)(C%10=CC=C(CCCCCC)C=C%10)C%11=CC=C(CCCCCC)C=C%11)C=C4C%12=C2C(SC(/C=C%13C(C(C=CC=C%14)=C%14C\%13=C(C#N)/C#N)=O)=C%15)=C%15S%12,1427.96,PBDB-T,5.36,3.54,1.82,CC(SC1=C2C3=CC=C(CC(CC)CCCC)S3)=CC1=C(C4=CC=C(CC(CC)CCCC)S4)C5=C2C=C(S5)C6=CC=C(C7=C8C(C(C9=C(CC(CC)CCCC)SC(CC(CC)CCCC)=C9C8=O)=O)=C(C%10=CC=C(C)S%10)S7)S6,117,58.5,2,1,1,CB,NA,NA,,,,
1027,462,2019,12.07,11.7,19.61,0.6348,0.94,ITBC,5.49,3.9,1.59,CCCCCCC(C=C1)=CC=C1C2(C3=CC=C(CCCCCC)C=C3)C4=CC5=C(C(C6=C5SC7=C6SC(/C=C8S(C(C=CC=C9)=C9C\8=C(C#N)\C#N)(=O)=O)=C7)(C%10=CC=C(CCCCCC)C=C%10)C%11=CC=C(CCCCCC)C=C%11)C=C4C%12=C2C(SC(/C=C%13S(C(C=CC=C%14)=C%14C\%13=C(C#N)/C#N)(=O)=O)=C%15)=C%15S%12,1500.05,PBDB-T,5.36,3.54,1.82,CC(SC1=C2C3=CC=C(CC(CC)CCCC)S3)=CC1=C(C4=CC=C(CC(CC)CCCC)S4)C5=C2C=C(S5)C6=CC=C(C7=C8C(C(C9=C(CC(CC)CCCC)SC(CC(CC)CCCC)=C9C8=O)=O)=C(C%10=CC=C(C)S%10)S7)S6,117,58.5,2,1,1.2,CB,NA,NA,,,,
1028,463,2019,9,8.8,16.01,0.6,0.92,ATT-1,5.51,3.68,1.83,CCCCCCC1=CC=C(C2(C3=CC=C(CCCCCC)C=C3)C4=CC5=C(C(C6=CC=C(CCCCCC)C=C6)(C7=CC=C(CCCCCC)C=C7)C8=C5SC(C9=C(C=C(C(OCCCCCCCC)=O)S%10)C%10=C(/C=C(S/%11)/C(N(CC)C%11=C(C#N)/C#N)=O)S9)=C8)C=C4C%12=C2C=C(C%13=C(C=C(C(OCCCCCCCC)=O)S%14)C%14=C(/C=C(S/%15)/C(N(CC)C%15=C(C#N)\C#N)=O)S%13)S%12)C=C1,1902.71,PBDB-T,5.33,2.92,2.41,CC(SC1=C2C3=CC=C(CC(CC)CCCC)S3)=CC1=C(C4=CC=C(CC(CC)CCCC)S4)C5=C2C=C(S5)C6=CC=C(C7=C8C(C(C9=C(CC(CC)CCCC)SC(CC(CC)CCCC)=C9C8=O)=O)=C(C%10=CC=C(C)S%10)S7)S6,117,58.5,2,1,1,CF,NA,160,100,,,
1029,463,2019,11.22,10.92,17.13,0.68,0.925,ATT-4,5.41,3.62,1.79,O=C(/C(S/1)=C/C(S2)=C3C(C=C(C(OCCCCCCCC)=O)S3)=C2C(S4)=CC5=C4C6=CC(C(CCCCCC)(CCCCCC)C7=C8SC(C9=C(C=C(C(OCCCCCCCC)=O)S%10)C%10=C(/C=C(S/%11)/C(N(CC)C%11=C(C#N)/C#N)=O)S9)=C7)=C8C=C6C5(CCCCCC)CCCCCC)N(CC)C1=C(C#N)\C#N,1598.32,PBDB-T,5.33,2.92,2.41,CC(SC1=C2C3=CC=C(CC(CC)CCCC)S3)=CC1=C(C4=CC=C(CC(CC)CCCC)S4)C5=C2C=C(S5)C6=CC=C(C7=C8C(C(C9=C(CC(CC)CCCC)SC(CC(CC)CCCC)=C9C8=O)=O)=C(C%10=CC=C(C)S%10)S7)S6,117,58.5,2,1,1,CF,NA,160,100,,,
1030,463,2019,12.36,11.97,18.56,0.7,0.927,ATT-5,5.41,3.6,1.81,O=C(/C(S/1)=C/C(S2)=C3C(C=C(C(OCC(CC)CCCC)=O)S3)=C2C(S4)=CC5=C4C6=CC(C(CCCCCC)(CCCCCC)C7=C8SC(C9=C(C=C(C(OCC(CC)CCCC)=O)S%10)C%10=C(/C=C(S/%11)/C(N(CC)C%11=C(C#N)/C#N)=O)S9)=C7)=C8C=C6C5(CCCCCC)CCCCCC)N(CC)C1=C(C#N)\C#N,1598.32,PBDB-T,5.33,2.92,2.41,CC(SC1=C2C3=CC=C(CC(CC)CCCC)S3)=CC1=C(C4=CC=C(CC(CC)CCCC)S4)C5=C2C=C(S5)C6=CC=C(C7=C8C(C(C9=C(CC(CC)CCCC)SC(CC(CC)CCCC)=C9C8=O)=O)=C(C%10=CC=C(C)S%10)S7)S6,117,58.5,2,1,1,CF,NA,160,100,,,
1031,464,2019,11.6,11.3,19.3,0.719,0.81,IT-4F,5.66,4.14,1.52,CCCCCCC(C=C1)=CC=C1C2(C3=CC=C(CCCCCC)C=C3)C4=CC5=C(C(C6=C5SC7=C6SC(/C=C8C(C(C=C(F)C(F)=C9)=C9C\8=C(C#N)\C#N)=O)=C7)(C%10=CC=C(CCCCCC)C=C%10)C%11=CC=C(CCCCCC)C=C%11)C=C4C%12=C2C(SC(/C=C%13C(C(C=C(F)C(F)=C%14)=C%14C\%13=C(C#N)/C#N)=O)=C%15)=C%15S%12,1499.92,PBDB-T-2F,5.45,3.65,1.8,CC(SC1=C2C3=CC(F)=C(CC(CC)CCCC)S3)=CC1=C(C4=CC(F)=C(CC(CC)CCCC)S4)C5=C2C=C(C6=CC=C(C7=C8C(C(C9=C(CC(CC)CCCC)SC(CC(CC)CCCC)=C9C8=O)=O)=C(C%10=CC=C(C)S%10)S7)S6)S5,87.845,30.282,2.900898223,1,1,CB/CF,DIO,100,120,,,
1032,465,2019,6.6,5.8,10.8,0.5,1.07,tPDI2N-EH,5.9,3.7,2.2,O=C(N(C(CC)CC)C1=O)C2=CC=C3C4=C(C5=C6C=C(C(N(C(CC)CC)C7=O)=O)C8=C7C=C(C9=CC%10=C%11C(C%12=C(N%13CC(CC)CCCC)C=C%11C(N(C(CC)CC)C%10=O)=O)=C9C%14=CC=C(C(N(C(CC)CC)C%15=O)=O)C%16=C%15C=C%13C%12=C%14%16)C3=C58)C(N6CC(CCCC)CC)=CC1=C42,1309.66,QX-3,5.4,3.1,2.3,CC(SC1=C2C3=CC=C(CC(CC)CCCC)S3)=CC1=C(C4=CC=C(CC(CC)CCCC)S4)C5=C2C=C(C6=CC=C(C7=C(F)C(F)=C(C8=CC=C(C)S8)C9=C7N=C(C%10=CC(F)=C(CC(CC)CCCC)C(F)=C%10)C(C%11=CC(F)=C(CC(CC)CCCC)C(F)=C%11)=N9)S6)S5,50,25,2,1,1,TL,NA,NA,,,,
1033,465,2019,5.8,4.7,9.2,0.47,1.08,tPDI2N-EH,5.9,3.7,2.2,O=C(N(C(CC)CC)C1=O)C2=CC=C3C4=C(C5=C6C=C(C(N(C(CC)CC)C7=O)=O)C8=C7C=C(C9=CC%10=C%11C(C%12=C(N%13CC(CC)CCCC)C=C%11C(N(C(CC)CC)C%10=O)=O)=C9C%14=CC=C(C(N(C(CC)CC)C%15=O)=O)C%16=C%15C=C%13C%12=C%14%16)C3=C58)C(N6CC(CCCC)CC)=CC1=C42,1309.66,QX-3,5.4,3.1,2.3,CC(SC1=C2C3=CC=C(CC(CC)CCCC)S3)=CC1=C(C4=CC=C(CC(CC)CCCC)S4)C5=C2C=C(C6=CC=C(C7=C(F)C(F)=C(C8=CC=C(C)S8)C9=C7N=C(C%10=CC(F)=C(CC(CC)CCCC)C(F)=C%10)C(C%11=CC(F)=C(CC(CC)CCCC)C(F)=C%11)=N9)S6)S5,50,25,2,1,1,TL,DIO,NA,,,,
1034,465,2019,7.3,6.2,11.1,0.54,1.09,tPDI2N-EH,5.9,3.7,2.2,O=C(N(C(CC)CC)C1=O)C2=CC=C3C4=C(C5=C6C=C(C(N(C(CC)CC)C7=O)=O)C8=C7C=C(C9=CC%10=C%11C(C%12=C(N%13CC(CC)CCCC)C=C%11C(N(C(CC)CC)C%10=O)=O)=C9C%14=CC=C(C(N(C(CC)CC)C%15=O)=O)C%16=C%15C=C%13C%12=C%14%16)C3=C58)C(N6CC(CCCC)CC)=CC1=C42,1309.66,QX-3,5.4,3.1,2.3,CC(SC1=C2C3=CC=C(CC(CC)CCCC)S3)=CC1=C(C4=CC=C(CC(CC)CCCC)S4)C5=C2C=C(C6=CC=C(C7=C(F)C(F)=C(C8=CC=C(C)S8)C9=C7N=C(C%10=CC(F)=C(CC(CC)CCCC)C(F)=C%10)C(C%11=CC(F)=C(CC(CC)CCCC)C(F)=C%11)=N9)S6)S5,50,25,2,1,1,TL,DPE,NA,,,,
1035,466,2019,11,10.9,19.1,0.606,0.92,IEICO-4F,5.44,4.19,1.25,CCCCCCC(C=C1)=CC=C1C(C2=C3SC(C4=C(OCC(CC)CCCC)C=C(/C=C5C(C(C=C(F)C(F)=C6)=C6C\5=C(C#N)\C#N)=O)S4)=C2)(C7=CC=C(CCCCCC)C=C7)C8=C3C=C(C(C9=C%10SC(C(S%11)=C(C=C%11/C=C%12/C(C(C=C%13F)=C(C%12=O)C=C%13F)=C(C#N)/C#N)OCC(CCCC)CC)=C9)(C%14=CC=C(CCCCCC)C=C%14)C%15=CC=C(CCCCCC)C=C%15)C%10=C8,1808.42,PBDB-T,5.33,3.53,1.8,CC(SC1=C2C3=CC=C(CC(CC)CCCC)S3)=CC1=C(C4=CC=C(CC(CC)CCCC)S4)C5=C2C=C(S5)C6=CC=C(C7=C8C(C(C9=C(CC(CC)CCCC)SC(CC(CC)CCCC)=C9C8=O)=O)=C(C%10=CC=C(C)S%10)S7)S6,117,58.5,2,1,1,CB,NA,NA,110,,,
1036,467,2019,12.96,12.85,18.84,0.7449,0.881,IT-4F,5.66,4.14,1.52,CCCCCCC(C=C1)=CC=C1C2(C3=CC=C(CCCCCC)C=C3)C4=CC5=C(C(C6=C5SC7=C6SC(/C=C8C(C(C=C(F)C(F)=C9)=C9C\8=C(C#N)\C#N)=O)=C7)(C%10=CC=C(CCCCCC)C=C%10)C%11=CC=C(CCCCCC)C=C%11)C=C4C%12=C2C(SC(/C=C%13C(C(C=C(F)C(F)=C%14)=C%14C\%13=C(C#N)/C#N)=O)=C%15)=C%15S%12,1499.92,PBDB-T-2Cl,5.5,3.6,1.9,CC(SC1=C2C3=CC(Cl)=C(CC(CC)CCCC)S3)=CC1=C(C4=CC(Cl)=C(CC(CC)CCCC)S4)C5=C2C=C(S5)C6=CC=C(C7=C8C(C(C9=C(CC(CC)CCCC)SC(CC(CC)CCCC)=C9C8=O)=O)=C(C%10=CC=C(C)S%10)S7)S6,44.88,25.5,1.76,1,1,CB,DIO,100,100,,,
1037,468,2019,10.59,10.38,17.52,0.645,0.918,BDTB-Ph,5.49,3.76,1.73,O=C1C2=C(C=CC=C2)C(/C1=C\C3=CC(C(C4=CC=C(CCCCCC)C=C4)(C5=C6SC7=C(C(C=C8)=CC=C8SCC(CCCC)CC)C9=C(C(C%10=CC=C(C=C%10)SCC(CC)CCCC)=C57)SC(C%11=C%12C=C(/C=C%13\C(C(C=CC=C%14)=C%14C%13=O)=C(C#N)/C#N)S%11)=C9C%12(C%15=CC=C(CCCCCC)C=C%15)C%16=CC=C(CCCCCC)C=C%16)C%17=CC=C(CCCCCC)C=C%17)=C6S3)=C(C#N)\C#N,1868.7,PBDT-BZ,5.38,3.56,1.82,CC(SC1=C2C3=CC=C(SCC(CCCC)CCCCCC)S3)=CC1=C(C4=CC=C(SCC(CCCC)CCCCCC)S4)C5=C2C=C(C6=CC=C(C7=C(F)C(F)=C(C8=CC=C(C)S8)C9=NN(CC(CCCCCC)CCCCCCCC)N=C97)S6)S5,68.4,34.2,2,1,1,CB,NA,120,,,,
1038,468,2019,10.14,10.01,17.66,0.626,0.888,BDTB-Na,5.5,3.8,1.7,O=C1C2=C(C=C3C(C=CC=C3)=C2)C(/C1=C\C4=CC(C(C5=CC=C(CCCCCC)C=C5)(C6=C7SC8=C(C(C=C9)=CC=C9SCC(CCCC)CC)C%10=C(C(C%11=CC=C(C=C%11)SCC(CC)CCCC)=C68)SC(C%12=C%13C=C(/C=C%14\C(C(C=C%15C(C=CC=C%15)=C%16)=C%16C%14=O)=C(C#N)/C#N)S%12)=C%10C%13(C%17=CC=C(CCCCCC)C=C%17)C%18=CC=C(CCCCCC)C=C%18)C%19=CC=C(CCCCCC)C=C%19)=C7S4)=C(C#N)\C#N,1968.82,PBDT-BZ,5.38,3.56,1.82,CC(SC1=C2C3=CC=C(SCC(CCCC)CCCCCC)S3)=CC1=C(C4=CC=C(SCC(CCCC)CCCCCC)S4)C5=C2C=C(C6=CC=C(C7=C(F)C(F)=C(C8=CC=C(C)S8)C9=NN(CC(CCCCCC)CCCCCCCC)N=C97)S6)S5,68.4,34.2,2,1,1,CB,NA,120,,,,
1039,468,2019,4.04,3.88,9.81,0.428,0.921,TBDB-Ph,5.44,3.74,1.7,O=C1C2=C(C=CC=C2)C(/C1=C\C3=CC(C(C4=CC=C(CCCCCC)C=C4)(C5=C6SC7=C(C(C=C8)=CC=C8SCC(CCCC)CC)C(C(S9)=C(C%10=C9C(SC(/C=C%11\C(C(C=CC=C%12)=C%12C%11=O)=C(C#N)/C#N)=C%13)=C%13C%10(C%14=CC=C(CCCCCC)C=C%14)C%15=CC=C(CCCCCC)C=C%15)S%16)=C%16C(C%17=CC=C(C=C%17)SCC(CC)CCCC)=C57)C%18=CC=C(CCCCCC)C=C%18)=C6S3)=C(C#N)\C#N,1924.79,PBDT-BZ,5.38,3.56,1.82,CC(SC1=C2C3=CC=C(SCC(CCCC)CCCCCC)S3)=CC1=C(C4=CC=C(SCC(CCCC)CCCCCC)S4)C5=C2C=C(C6=CC=C(C7=C(F)C(F)=C(C8=CC=C(C)S8)C9=NN(CC(CCCCCC)CCCCCCCC)N=C97)S6)S5,68.4,34.2,2,1,1,CB,NA,120,,,,
1040,468,2019,6.32,6.1,13.02,0.516,0.903,TBDB-Na,5.45,3.77,1.68,O=C1C2=C(C=C3C(C=CC=C3)=C2)C(/C1=C\C4=CC(C(C5=CC=C(CCCCCC)C=C5)(C6=C7SC8=C(C(C=C9)=CC=C9SCC(CCCC)CC)C(C(S%10)=C(C%11=C%10C(SC(/C=C%12\C(C(C=C%13C(C=CC=C%13)=C%14)=C%14C%12=O)=C(C#N)/C#N)=C%15)=C%15C%11(C%16=CC=C(CCCCCC)C=C%16)C%17=CC=C(CCCCCC)C=C%17)S%18)=C%18C(C%19=CC=C(C=C%19)SCC(CC)CCCC)=C68)C%20=CC=C(CCCCCC)C=C%20)=C7S4)=C(C#N)\C#N,2024.91,PBDT-BZ,5.38,3.56,1.82,CC(SC1=C2C3=CC=C(SCC(CCCC)CCCCCC)S3)=CC1=C(C4=CC=C(SCC(CCCC)CCCCCC)S4)C5=C2C=C(C6=CC=C(C7=C(F)C(F)=C(C8=CC=C(C)S8)C9=NN(CC(CCCCCC)CCCCCCCC)N=C97)S6)S5,68.4,34.2,2,1,1,CB,NA,120,,,,
1041,468,2019,9.26,9.04,16.54,0.585,0.926,BDTB-Ph,5.49,3.76,1.73,O=C1C2=C(C=CC=C2)C(/C1=C\C3=CC(C(C4=CC=C(CCCCCC)C=C4)(C5=C6SC7=C(C(C=C8)=CC=C8SCC(CCCC)CC)C9=C(C(C%10=CC=C(C=C%10)SCC(CC)CCCC)=C57)SC(C%11=C%12C=C(/C=C%13\C(C(C=CC=C%14)=C%14C%13=O)=C(C#N)/C#N)S%11)=C9C%12(C%15=CC=C(CCCCCC)C=C%15)C%16=CC=C(CCCCCC)C=C%16)C%17=CC=C(CCCCCC)C=C%17)=C6S3)=C(C#N)\C#N,1868.7,PTBD-BZ,5.4,3.59,1.81,CC(SC1=C2C3=CC=C(SCC(CCCC)CCCCCC)S3)=CC1=C(C4=CC=C(SCC(CCCC)CCCCCC)S4)C5=C2C(SC(C6=CC=C(C7=C(F)C(F)=C(C8=CC=C(C)S8)C9=NN(CC(CCCCCC)CCCCCCCC)N=C97)S6)=C%10)=C%10S5,78.4,39.2,2,1,1,CB,NA,SVA-CB,,,,
1042,468,2019,10.03,9.85,18.25,0.61,0.875,BDTB-Na,5.5,3.8,1.7,O=C1C2=C(C=C3C(C=CC=C3)=C2)C(/C1=C\C4=CC(C(C5=CC=C(CCCCCC)C=C5)(C6=C7SC8=C(C(C=C9)=CC=C9SCC(CCCC)CC)C%10=C(C(C%11=CC=C(C=C%11)SCC(CC)CCCC)=C68)SC(C%12=C%13C=C(/C=C%14\C(C(C=C%15C(C=CC=C%15)=C%16)=C%16C%14=O)=C(C#N)/C#N)S%12)=C%10C%13(C%17=CC=C(CCCCCC)C=C%17)C%18=CC=C(CCCCCC)C=C%18)C%19=CC=C(CCCCCC)C=C%19)=C7S4)=C(C#N)\C#N,1968.82,PTBD-BZ,5.4,3.59,1.81,CC(SC1=C2C3=CC=C(SCC(CCCC)CCCCCC)S3)=CC1=C(C4=CC=C(SCC(CCCC)CCCCCC)S4)C5=C2C(SC(C6=CC=C(C7=C(F)C(F)=C(C8=CC=C(C)S8)C9=NN(CC(CCCCCC)CCCCCCCC)N=C97)S6)=C%10)=C%10S5,78.4,39.2,2,1,1,CB,NA,SVA-CB,,,,
1043,468,2019,11.06,10.92,17.94,0.65,0.923,TBDB-Ph,5.44,3.74,1.7,O=C1C2=C(C=CC=C2)C(/C1=C\C3=CC(C(C4=CC=C(CCCCCC)C=C4)(C5=C6SC7=C(C(C=C8)=CC=C8SCC(CCCC)CC)C(C(S9)=C(C%10=C9C(SC(/C=C%11\C(C(C=CC=C%12)=C%12C%11=O)=C(C#N)/C#N)=C%13)=C%13C%10(C%14=CC=C(CCCCCC)C=C%14)C%15=CC=C(CCCCCC)C=C%15)S%16)=C%16C(C%17=CC=C(C=C%17)SCC(CC)CCCC)=C57)C%18=CC=C(CCCCCC)C=C%18)=C6S3)=C(C#N)\C#N,1924.79,PTBD-BZ,5.4,3.59,1.81,CC(SC1=C2C3=CC=C(SCC(CCCC)CCCCCC)S3)=CC1=C(C4=CC=C(SCC(CCCC)CCCCCC)S4)C5=C2C(SC(C6=CC=C(C7=C(F)C(F)=C(C8=CC=C(C)S8)C9=NN(CC(CCCCCC)CCCCCCCC)N=C97)S6)=C%10)=C%10S5,78.4,39.2,2,1,1,CB,NA,SVA-CB,,,,
1044,468,2019,12.47,12.25,19.5,0.692,0.905,TBDB-Na,5.45,3.77,1.68,O=C1C2=C(C=C3C(C=CC=C3)=C2)C(/C1=C\C4=CC(C(C5=CC=C(CCCCCC)C=C5)(C6=C7SC8=C(C(C=C9)=CC=C9SCC(CCCC)CC)C(C(S%10)=C(C%11=C%10C(SC(/C=C%12\C(C(C=C%13C(C=CC=C%13)=C%14)=C%14C%12=O)=C(C#N)/C#N)=C%15)=C%15C%11(C%16=CC=C(CCCCCC)C=C%16)C%17=CC=C(CCCCCC)C=C%17)S%18)=C%18C(C%19=CC=C(C=C%19)SCC(CC)CCCC)=C68)C%20=CC=C(CCCCCC)C=C%20)=C7S4)=C(C#N)\C#N,2024.91,PTBD-BZ,5.4,3.59,1.81,CC(SC1=C2C3=CC=C(SCC(CCCC)CCCCCC)S3)=CC1=C(C4=CC=C(SCC(CCCC)CCCCCC)S4)C5=C2C(SC(C6=CC=C(C7=C(F)C(F)=C(C8=CC=C(C)S8)C9=NN(CC(CCCCCC)CCCCCCCC)N=C97)S6)=C%10)=C%10S5,78.4,39.2,2,1,1,CB,NA,SVA-CB,,,,
1045,468,2019,6.5,6.19,13.2,0.539,0.883,BDTB-Ph,5.49,3.76,1.73,O=C1C2=C(C=CC=C2)C(/C1=C\C3=CC(C(C4=CC=C(CCCCCC)C=C4)(C5=C6SC7=C(C(C=C8)=CC=C8SCC(CCCC)CC)C9=C(C(C%10=CC=C(C=C%10)SCC(CC)CCCC)=C57)SC(C%11=C%12C=C(/C=C%13\C(C(C=CC=C%14)=C%14C%13=O)=C(C#N)/C#N)S%11)=C9C%12(C%15=CC=C(CCCCCC)C=C%15)C%16=CC=C(CCCCCC)C=C%16)C%17=CC=C(CCCCCC)C=C%17)=C6S3)=C(C#N)\C#N,1868.7,PDTBDT-BZ,5.32,3.51,1.81,CC(S1)=CC=C1C(C2=NN(CC(CCCCCC)CCCCCCCC)N=C23)=C(F)C(F)=C3C4=CC=C(C5=CC6=C(S5)C7=C(C(C8=CC=C(SCC(CCCC)CCCCCC)S8)=C9C(SC(C)=C%10)=C%10SC9=C7C%11=CC=C(SCC(CCCC)CCCCCC)S%11)S6)S4,70.6,35.3,2,1,1.25,CB,NA,120,,,,
1046,468,2019,4.95,4.7,12.72,0.432,0.863,BDTB-Na,5.5,3.8,1.7,O=C1C2=C(C=C3C(C=CC=C3)=C2)C(/C1=C\C4=CC(C(C5=CC=C(CCCCCC)C=C5)(C6=C7SC8=C(C(C=C9)=CC=C9SCC(CCCC)CC)C%10=C(C(C%11=CC=C(C=C%11)SCC(CC)CCCC)=C68)SC(C%12=C%13C=C(/C=C%14\C(C(C=C%15C(C=CC=C%15)=C%16)=C%16C%14=O)=C(C#N)/C#N)S%12)=C%10C%13(C%17=CC=C(CCCCCC)C=C%17)C%18=CC=C(CCCCCC)C=C%18)C%19=CC=C(CCCCCC)C=C%19)=C7S4)=C(C#N)\C#N,1968.82,PDTBDT-BZ,5.32,3.51,1.81,CC(S1)=CC=C1C(C2=NN(CC(CCCCCC)CCCCCCCC)N=C23)=C(F)C(F)=C3C4=CC=C(C5=CC6=C(S5)C7=C(C(C8=CC=C(SCC(CCCC)CCCCCC)S8)=C9C(SC(C)=C%10)=C%10SC9=C7C%11=CC=C(SCC(CCCC)CCCCCC)S%11)S6)S4,70.6,35.3,2,1,1.25,CB,NA,120,,,,
1047,468,2019,6.2,5.97,13.18,0.505,0.911,TBDB-Ph,5.44,3.74,1.7,O=C1C2=C(C=CC=C2)C(/C1=C\C3=CC(C(C4=CC=C(CCCCCC)C=C4)(C5=C6SC7=C(C(C=C8)=CC=C8SCC(CCCC)CC)C(C(S9)=C(C%10=C9C(SC(/C=C%11\C(C(C=CC=C%12)=C%12C%11=O)=C(C#N)/C#N)=C%13)=C%13C%10(C%14=CC=C(CCCCCC)C=C%14)C%15=CC=C(CCCCCC)C=C%15)S%16)=C%16C(C%17=CC=C(C=C%17)SCC(CC)CCCC)=C57)C%18=CC=C(CCCCCC)C=C%18)=C6S3)=C(C#N)\C#N,1924.79,PDTBDT-BZ,5.32,3.51,1.81,CC(S1)=CC=C1C(C2=NN(CC(CCCCCC)CCCCCCCC)N=C23)=C(F)C(F)=C3C4=CC=C(C5=CC6=C(S5)C7=C(C(C8=CC=C(SCC(CCCC)CCCCCC)S8)=C9C(SC(C)=C%10)=C%10SC9=C7C%11=CC=C(SCC(CCCC)CCCCCC)S%11)S6)S4,70.6,35.3,2,1,1.25,CB,NA,120,,,,
1048,468,2019,5.38,5.13,11.08,0.528,0.878,TBDB-Na,5.45,3.77,1.68,O=C1C2=C(C=C3C(C=CC=C3)=C2)C(/C1=C\C4=CC(C(C5=CC=C(CCCCCC)C=C5)(C6=C7SC8=C(C(C=C9)=CC=C9SCC(CCCC)CC)C(C(S%10)=C(C%11=C%10C(SC(/C=C%12\C(C(C=C%13C(C=CC=C%13)=C%14)=C%14C%12=O)=C(C#N)/C#N)=C%15)=C%15C%11(C%16=CC=C(CCCCCC)C=C%16)C%17=CC=C(CCCCCC)C=C%17)S%18)=C%18C(C%19=CC=C(C=C%19)SCC(CC)CCCC)=C68)C%20=CC=C(CCCCCC)C=C%20)=C7S4)=C(C#N)\C#N,2024.91,PDTBDT-BZ,5.32,3.51,1.81,CC(S1)=CC=C1C(C2=NN(CC(CCCCCC)CCCCCCCC)N=C23)=C(F)C(F)=C3C4=CC=C(C5=CC6=C(S5)C7=C(C(C8=CC=C(SCC(CCCC)CCCCCC)S8)=C9C(SC(C)=C%10)=C%10SC9=C7C%11=CC=C(SCC(CCCC)CCCCCC)S%11)S6)S4,70.6,35.3,2,1,1.25,CB,NA,120,,,,
1049,469,2019,9.3,9.2,15.7,0.66,0.88,ITIC,5.51,3.78,1.73,CCCCCCC(C=C1)=CC=C1C2(C3=CC=C(CCCCCC)C=C3)C4=CC5=C(C(C6=C5SC7=C6SC(/C=C8C(C(C=CC=C9)=C9C\8=C(C#N)\C#N)=O)=C7)(C%10=CC=C(CCCCCC)C=C%10)C%11=CC=C(CCCCCC)C=C%11)C=C4C%12=C2C(SC(/C=C%13C(C(C=CC=C%14)=C%14C\%13=C(C#N)/C#N)=O)=C%15)=C%15S%12,1427.96,PBDB-T,5.23,3.18,2.05,CC(SC1=C2C3=CC=C(CC(CC)CCCC)S3)=CC1=C(C4=CC=C(CC(CC)CCCC)S4)C5=C2C=C(S5)C6=CC=C(C7=C8C(C(C9=C(CC(CC)CCCC)SC(CC(CC)CCCC)=C9C8=O)=O)=C(C%10=CC=C(C)S%10)S7)S6,117,58.5,2,1,1,CB,NA,130,100,,,
1050,469,2019,10.7,10.5,16.9,0.69,0.9,ITIC,5.51,3.78,1.73,CCCCCCC(C=C1)=CC=C1C2(C3=CC=C(CCCCCC)C=C3)C4=CC5=C(C(C6=C5SC7=C6SC(/C=C8C(C(C=CC=C9)=C9C\8=C(C#N)\C#N)=O)=C7)(C%10=CC=C(CCCCCC)C=C%10)C%11=CC=C(CCCCCC)C=C%11)C=C4C%12=C2C(SC(/C=C%13C(C(C=CC=C%14)=C%14C\%13=C(C#N)/C#N)=O)=C%15)=C%15S%12,1427.96,PBDB-T,5.23,3.18,2.05,CC(SC1=C2C3=CC=C(CC(CC)CCCC)S3)=CC1=C(C4=CC=C(CC(CC)CCCC)S4)C5=C2C=C(S5)C6=CC=C(C7=C8C(C(C9=C(CC(CC)CCCC)SC(CC(CC)CCCC)=C9C8=O)=O)=C(C%10=CC=C(C)S%10)S7)S6,117,58.5,2,1,1,CB,DIO,130,100,,,
1051,470,2019,3.82,3.82,9.43,0.532,0.78,P-1,5.79,4.31,1.48,O=C(C(C=C(F)C(F)=C1)=C1C/2=C(C#N)\C#N)C2=C/C3=CC=C(/C(C(C=C/4)=NC4=C5\C6=CC(OCCCCCCCCCCCC)=C(OCCCCCCCCCCCC)C(OCCCCCCCCCCCC)=C6)=C7C=C/C8=C(C9=CC(OCCCCCCCCCCCC)=C(OCCCCCCCCCCCC)C(OCCCCCCCCCCCC)=C9)/C%10=N/C(C=C%10)=C(C%11=CC=C(/C=C%12C(C(C=C(F)C(F)=C%13)=C%13C\%12=C(C#N)\C#N)=O)S%11)\C%14=CC=C5N%14[Zn]N8\7)S3,2276.44,PTB7-Th,5.24,3.66,1.58,O=C(OCC(CC)CCCC)C1=C(F)C2=C(C)SC(C3=CC4=C(C(C5=CC=C(CC(CC)CCCC)S5)=C(C=C(C)S6)C6=C4C7=CC=C(CC(CC)CCCC)S7)S3)=C2S1,124,72.9,1.700960219,1,1,CB,pyridine,NA,120,,,
1052,470,2019,6.98,6.98,13.5,0.648,0.8,P-2,5.71,4.28,1.43,O=C(C(C=C(F)C(F)=C1)=C1C/2=C(C#N)\C#N)C2=C/C3=CC=C(/C(C(C=C/4)=NC4=C5\C6=C(OCCCCCCCCCCCC)C=CC=C6OCCCCCCCCCCCC)=C7C=C/C8=C(C9=C(OCCCCCCCCCCCC)C=CC=C9OCCCCCCCCCCCC)/C%10=N/C(C=C%10)=C(C%11=CC=C(/C=C%12C(C(C=C(F)C(F)=C%13)=C%13C\%12=C(C#N)\C#N)=O)S%11)\C%14=CC=C5N%14[Zn]N8\7)S3,1907.79,PTB7-Th,5.24,3.66,1.58,O=C(OCC(CC)CCCC)C1=C(F)C2=C(C)SC(C3=CC4=C(C(C5=CC=C(CC(CC)CCCC)S5)=C(C=C(C)S6)C6=C4C7=CC=C(CC(CC)CCCC)S7)S3)=C2S1,124,72.9,1.700960219,1,1,CB,pyridine,NA,120,,,
1053,470,2019,5.48,5.48,12.07,0.567,0.77,P-3,5.82,4.32,1.5,O=C(C(C=C(F)C(F)=C1)=C1C/2=C(C#N)\C#N)C2=C/C3=CC=C(/C(C(C=C/4)=NC4=C5\C6=CC(C(C)(C)C)=CC(C(C)(C)C)=C6)=C7C=C/C8=C(C9=CC(C(C)(C)C)=CC(C(C)(C)C)=C9)/C%10=N/C(C=C%10)=C(C%11=CC=C(/C=C%12C(C(C=C(F)C(F)=C%13)=C%13C\%12=C(C#N)\C#N)=O)S%11)\C%14=CC=C5N%14[Zn]N8\7)S3,1394.93,PTB7-Th,5.24,3.66,1.58,O=C(OCC(CC)CCCC)C1=C(F)C2=C(C)SC(C3=CC4=C(C(C5=CC=C(CC(CC)CCCC)S5)=C(C=C(C)S6)C6=C4C7=CC=C(CC(CC)CCCC)S7)S3)=C2S1,124,72.9,1.700960219,1,1,CB,pyridine,NA,120,,,
1054,471,2019,7.27,7.08,13.18,0.61,0.85,FDTBT-IDTT-FINCN,5.46,3.92,1.54,CCCCCCC(C=C1)=CC=C1C2(C3=CC=C(CCCCCC)C=C3)C4=CC5=C(C(C6=C5SC7=C6SC(/C=C8C(C(C=C(F)C(F)=C9)=C9C\8=C(C#N)\C#N)=O)=C7)(C%10=CC=C(CCCCCC)C=C%10)C%11=CC=C(CCCCCC)C=C%11)C=C4C%12=C2C(SC(C%13=CC=C(C%14=C(F)C(F)=C(C(S%15)=CC=C%15C%16=CC(S%17)=C(S%16)C%18=C%17C%19=C(C(C%20=CC=C(CCCCCC)C=C%20)%18C%21=CC=C(CCCCCC)C=C%21)C=C%22C(C(C%23=C%22SC%24=C%23SC(/C=C%25C(C(C=C(F)C(F)=C%26)=C%26C\%25=C(C#N)/C#N)=O)=C%24)(C%27=CC=C(CCCCCC)C=C%27)C%28=CC=C(CCCCCC)C=C%28)=C%19)C%29=NSN=C%29%14)S%13)=C%30)=C%30S%12,2851.86,PBDB-T,5.29,3.43,1.86,CC(SC1=C2C3=CC=C(CC(CC)CCCC)S3)=CC1=C(C4=CC=C(CC(CC)CCCC)S4)C5=C2C=C(S5)C6=CC=C(C7=C8C(C(C9=C(CC(CC)CCCC)SC(CC(CC)CCCC)=C9C8=O)=O)=C(C%10=CC=C(C)S%10)S7)S6,117,58.5,2,1,1,CB,DIO,NA,100,,,
1055,471,2019,9.13,9.01,16.69,0.64,0.81,CNDTBT-IDTT-FINCN,5.56,3.98,1.58,CCCCCCC(C=C1)=CC=C1C2(C3=CC=C(CCCCCC)C=C3)C4=CC5=C(C(C6=C5SC7=C6SC(/C=C8C(C(C=C(F)C(F)=C9)=C9C\8=C(C#N)\C#N)=O)=C7)(C%10=CC=C(CCCCCC)C=C%10)C%11=CC=C(CCCCCC)C=C%11)C=C4C%12=C2C(SC(C%13=CC=C(C%14=C(C#N)C(C#N)=C(C(S%15)=CC=C%15C%16=CC(S%17)=C(S%16)C%18=C%17C%19=C(C(C%20=CC=C(CCCCCC)C=C%20)%18C%21=CC=C(CCCCCC)C=C%21)C=C%22C(C(C%23=C%22SC%24=C%23SC(/C=C%25C(C(C=C(F)C(F)=C%26)=C%26C\%25=C(C#N)/C#N)=O)=C%24)(C%27=CC=C(CCCCCC)C=C%27)C%28=CC=C(CCCCCC)C=C%28)=C%19)C%29=NSN=C%29%14)S%13)=C%30)=C%30S%12,2865.9,PBDB-T,5.29,3.43,1.86,CC(SC1=C2C3=CC=C(CC(CC)CCCC)S3)=CC1=C(C4=CC=C(CC(CC)CCCC)S4)C5=C2C=C(S5)C6=CC=C(C7=C8C(C(C9=C(CC(CC)CCCC)SC(CC(CC)CCCC)=C9C8=O)=O)=C(C%10=CC=C(C)S%10)S7)S6,117,58.5,2,1,1,CB,DIO,NA,100,,,
1056,472,2019,12.8,12.5,20.7,0.708,0.85,m-INPOIC,5.38,4,1.38,CCCCCCC(C=C1)=CC=C1C2(C3=CC=C(CCCCCC)C=C3)C4=CC5=C(C(C6=C5SC7=C6SC(/C=C8C(C(C=C(F)C(F)=C9)=C9C\8=C(C#N)\C#N)=O)=C7)(C%10=CC=C(CCCCCC)C=C%10)C%11=CC=C(CCCCCC)C=C%11)C=C4C%12=C2C(SC(C%13=CC=C(C%14=C(C#N)C(C#N)=C(C(S%15)=CC=C%15C%16=CC(S%17)=C(S%16)C%18=C%17C%19=C(C(C%20=CC=C(CCCCCC)C=C%20)%18C%21=CC=C(CCCCCC)C=C%21)C=C%22C(C(C%23=C%22SC%24=C%23SC(/C=C%25C(C(C=C(F)C(F)=C%26)=C%26C\%25=C(C#N)/C#N)=O)=C%24)(C%27=CC=C(CCCCCC)C=C%27)C%28=CC=C(CCCCCC)C=C%28)=C%19)C%29=NSN=C%29%14)S%13)=C%30)=C%30S%12,1866.42,PBDB-T,5.33,3.53,1.8,CC(SC1=C2C3=CC=C(CC(CC)CCCC)S3)=CC1=C(C4=CC=C(CC(CC)CCCC)S4)C5=C2C=C(S5)C6=CC=C(C7=C8C(C(C9=C(CC(CC)CCCC)SC(CC(CC)CCCC)=C9C8=O)=O)=C(C%10=CC=C(C)S%10)S7)S6,117,58.5,2,1,1,CB,DIO,100,105,,,
1057,473,2019,14.16,14.02,25.01,0.712,0.78,Y6,5.68,4.06,1.62,O=C(C(C=C(F)C(F)=C1)=C1C/2=C(C#N)/C#N)C2=C/C3=C(CCCCCCCCCCC)C(SC4=C5N(CC(CC)CCCC)C6=C4C7=NSN=C7C8=C6N(CC(CC)CCCC)C9=C8SC%10=C9SC(/C=C%11/C(C%12=C(C%11=O)C=C(F)C(F)=C%12)=C(C#N)\C#N)=C%10CCCCCCCCCCC)=C5S3,1451.94,PFT-EHp,5.38,3.24,2.14,CC(SC1=C2C3=CC(F)=C(CC(CC)CCCC)S3)=CC1=C(C4=CC(F)=C(CC(CC)CCCC)S4)C5=C2C=C(S5)C6=CC=C(C(C7=NN(CCC(CC)CCCC)N=C87)=C(C(N9CCCCCCCC)=O)C(C9=O)=C8C%10=CC=C(C)S%10)S6,50,25,2,1,1,CF,DBE,110,100,,,
1058,473,2019,15.06,14.96,25.7,0.727,0.79,Y6,5.68,4.06,1.62,O=C(C(C=C(F)C(F)=C1)=C1C/2=C(C#N)/C#N)C2=C/C3=C(CCCCCCCCCCC)C(SC4=C5N(CC(CC)CCCC)C6=C4C7=NSN=C7C8=C6N(CC(CC)CCCC)C9=C8SC%10=C9SC(/C=C%11/C(C%12=C(C%11=O)C=C(F)C(F)=C%12)=C(C#N)\C#N)=C%10CCCCCCCCCCC)=C5S3,1451.94,PCT-EHp,5.46,3.13,2.33,CC(SC1=C2C3=CC(Cl)=C(CC(CC)CCCC)S3)=CC1=C(C4=CC(Cl)=C(CC(CC)CCCC)S4)C5=C2C=C(S5)C6=CC=C(C(C7=NN(CCC(CC)CCCC)N=C87)=C(C(N9CCCCCCCC)=O)C(C9=O)=C8C%10=CC=C(C)S%10)S6,50,25,2,1,1,CF,DBE,110,100,,,
1059,473,2019,15.65,15.5,26.11,0.733,0.81,Y6,5.68,4.06,1.62,O=C(C(C=C(F)C(F)=C1)=C1C/2=C(C#N)/C#N)C2=C/C3=C(CCCCCCCCCCC)C(SC4=C5N(CC(CC)CCCC)C6=C4C7=NSN=C7C8=C6N(CC(CC)CCCC)C9=C8SC%10=C9SC(/C=C%11/C(C%12=C(C%11=O)C=C(F)C(F)=C%12)=C(C#N)\C#N)=C%10CCCCCCCCCCC)=C5S3,1451.94,P2F-EHp,5.46,3.14,2.32,CC(SC1=C2C(C=C3F)=CC(F)=C3CC(CC)CCCC)=CC1=C(C4=CC(F)=C(C(F)=C4)CC(CC)CCCC)C5=C2C=C(S5)C6=CC=C(C(C7=NN(CCC(CC)CCCC)N=C87)=C(C(N9CCCCCCCC)=O)C(C9=O)=C8C%10=CC=C(C)S%10)S6,50,25,2,1,1,CF,DBE,110,100,,,
1060,474,2019,8.61,8.44,23.41,0.553,0.66,Y6,5.65,4.1,1.55,O=C(C(C=C(F)C(F)=C1)=C1C/2=C(C#N)/C#N)C2=C/C3=C(CCCCCCCCCCC)C(SC4=C5N(CC(CC)CCCC)C6=C4C7=NSN=C7C8=C6N(CC(CC)CCCC)C9=C8SC%10=C9SC(/C=C%11/C(C%12=C(C%11=O)C=C(F)C(F)=C%12)=C(C#N)\C#N)=C%10CCCCCCCCCCC)=C5S3,1451.94,PE61,5.19,3.44,1.75,CC1=CC(C(S1)=C2C3=CC=C(CC(CC)CCCC)S3)=C(C4=C2C=C(C5=CC=C(C6=C(F)C(F)=C(C7=CC=C(C)S7)C8=C6N=C(C9=CC=CC(OCCCCCCCC)=C9)C(C%10=CC(OCCCCCCCC)=CC=C%10)=N8)S5)S4)C%11=CC=C(CC(CC)CCCC)S%11,55.4,18.3,3.027322404,1,1.2,CF,DPE,110,,,,
