Repository: lunayuehuang/AI-Powered-Materials-Dataset-Construction

# AI-PowerDatasetConstruction
This is the gitHub for the research work of AI-powered workflow for constructing organic materials databases from literature: integrating Large Language Models

File: data/Nonfullerene_OPV_Abstract.csv (part 14 of 22)
ID,Ref,year,PCE_max(%),PCE_ave(%),Jsc(mA/cm2),FF,Voc(V),Nickname(n),-HOMO_n(eV),-LUMO_n(eV),Eg_n(eV),n(SMILES),M (g/mol),Nickname(p),-HOMO_p(eV),-LUMO_p(eV),Eg_p(eV),p(SMILES),Mw (kg/mol),Mn(kg/mol),PDI,p/n ratio (p),p/n ratio (n),Solvent,Additive,TA (oC),thick (nm),Unnamed: 28,Journal,DOI,Abstract
313,138,2016,5.3,5.0,10.6,0.53,0.88,CBM,6.05,4.13,1.92,CCCCCCCCC(CCCCCCCC)N1C2=C(C=CC(C3=CC=C(/C=C(C#N)\C#N)C4=NSN=C34)=C2)C5=C1C=C(C6=CC=C(/C=C(C#N)\C#N)C7=NSN=C67)C=C5,826.1,PTB7-Th,5.22,3.64,1.58,O=C(OCC(CC)CCCC)C1=C(F)C2=C(C)SC(C3=CC4=C(C(C5=CC=C(CC(CC)CCCC)S5)=C(C=C(C)S6)C6=C4C7=CC=C(CC(CC)CCCC)S7)S3)=C2S1,124.0,72.9,1.7,1.0,2.3,CB,DIO,,,,Chem. Mater.,10.1021/acs.chemmater.6b00131,"Molecular acceptors are promising alternatives to fullerenes (e.g., PC61/71BM) in the fabrication of high-efficiency bulk-heterojunction (BHJ) solar cells. While solution-processed polymer–fullerene BHJ devices have recently met the 10% efficiency threshold, molecular acceptors have yet to prove comparably efficient with polymer donors. At this point in time, it is important to forge a better understanding of the design parameters that directly impact small-molecule (SM) acceptor performance in BHJ solar cells. In this report, we show that 2-(benzo[c][1,2,5]thiadiazol-4-ylmethylene)malononitrile (BM)-terminated SM acceptors can achieve efficiencies as high as 5.3% in BHJ solar cells with the polymer donor PCE10. Through systematic device optimization and characterization studies, we find that the nonfullerene analogues (FBM, CBM, and CDTBM) all perform comparably well, independent of the molecular structure and electronics of the π-bridge that links the two electron-deficient BM end groups. With estimated..."
314,138,2016,5.0,4.8,11.9,0.6,0.66,CDTBM,5.69,4.28,1.41,CCCCCCCCC1(CCCCCCCC)C2=C(SC(C3=CC=C(/C=C(C#N)/C#N)C4=NSN=C34)=C2)C5=C1C=C(C6=CC=C(/C=C(C#N)\C#N)C7=NSN=C67)S5,823.13,PTB7-Th,5.22,3.64,1.58,O=C(OCC(CC)CCCC)C1=C(F)C2=C(C)SC(C3=CC4=C(C(C5=CC=C(CC(CC)CCCC)S5)=C(C=C(C)S6)C6=C4C7=CC=C(CC(CC)CCCC)S7)S3)=C2S1,124.0,72.9,1.7,1.0,1.5,CB,CN,,,,Chem. Mater.,10.1021/acs.chemmater.6b00131,"Molecular acceptors are promising alternatives to fullerenes (e.g., PC61/71BM) in the fabrication of high-efficiency bulk-heterojunction (BHJ) solar cells. While solution-processed polymer–fullerene BHJ devices have recently met the 10% efficiency threshold, molecular acceptors have yet to prove comparably efficient with polymer donors. At this point in time, it is important to forge a better understanding of the design parameters that directly impact small-molecule (SM) acceptor performance in BHJ solar cells. In this report, we show that 2-(benzo[c][1,2,5]thiadiazol-4-ylmethylene)malononitrile (BM)-terminated SM acceptors can achieve efficiencies as high as 5.3% in BHJ solar cells with the polymer donor PCE10. Through systematic device optimization and characterization studies, we find that the nonfullerene analogues (FBM, CBM, and CDTBM) all perform comparably well, independent of the molecular structure and electronics of the π-bridge that links the two electron-deficient BM end groups. With estimated..."
315,139,2016,4.66,4.46,7.3,0.629,0.965,SF-OR,5.5,3.25,2.25,O=C(/C(S1)=C/C(S2)=C(CCCCCCCC)C=C2C(C=C3)=CC4=C3C5=CC=C(C6=CC(CCCCCCCC)=C(/C=C7SC(N(CCCCCCCC)C\7=O)=S)S6)C=C5C84C9=CC(C%10=CC(CCCCCCCC)=C(/C=C%11SC(N(CCCCCCCC)C\%11=O)=S)S%10)=CC=C9C%12=C8C=C(C%13=CC(CCCCCCCC)=C(/C=C%14SC(N(CCCCCCCC)C\%14=O)=S)S%13)C=C%12)N(CCCCCCCC)C1=S,2115.32,P3HT,5.0,3.1,1.9,CC1=CC(CCCCCC)=C(C)S1,21.1,11.6,1.82,1.0,0.5,CF,,,,,Chem. Mater.,10.1021/acs.chemmater.6b03323,"Two spirobifluorene (SF)-functioned 3D nonfullerene electron acceptors—SF-OR and SF-ORCN—that use rhodanine and 2-(1,1-dicyanomethylene)rhodanine as the terminal units, respectively, were designed and synthesized. These new acceptor materials show reversible electrochemical reduction and a high optical absorption coefficient, which are critical in device operation. Electronic and structural characterizations reveal that the inclusion of cyano group on rhodanine improve the electron accepting ability at the sacrifice of structure order, since the conjugated backbone becomes less planar, which prohibits cofacial stacking. SF-OR and SF-ORCN show good photovoltaic performances when paired with a poly(3-hexylthiophene) (P3HT) donor, and the optimized devices give power conversion efficiencies of 4.66% and 4.48%, respectively. These values are higher than that of fullerene acceptor-based control devices (3.55%), which are also among the best in small molecular nonfullerene acceptor organic solar cells based on ..."
316,139,2016,4.48,4.42,7.58,0.633,0.912,SF-ORCN,5.55,3.29,2.26,O=C(/C(S/1)=C/C(S2)=C(CCCCCCCC)C=C2C(C=C3)=CC4=C3C5=CC=C(C6=CC(CCCCCCCC)=C(/C=C7S/C(N(CCCCCCCC)C\7=O)=C(C#N)/C#N)S6)C=C5C84C9=CC(C%10=CC(CCCCCCCC)=C(/C=C%11S/C(N(CCCCCCCC)C\%11=O)=C(C#N)/C#N)S%10)=CC=C9C%12=C8C=C(C%13=CC(CCCCCCCC)=C(/C=C%14S/C(N(CCCCCCCC)C\%14=O)=C(C#N)/C#N)S%13)C=C%12)N(CCCCCCCC)C1=C(C#N)/C#N,2243.27,P3HT,5.0,3.1,1.9,CC1=CC(CCCCCC)=C(C)S1,21.1,11.6,1.82,1.0,0.5,CF,,,,,Chem. Mater.,10.1021/acs.chemmater.6b03323,"Two spirobifluorene (SF)-functioned 3D nonfullerene electron acceptors—SF-OR and SF-ORCN—that use rhodanine and 2-(1,1-dicyanomethylene)rhodanine as the terminal units, respectively, were designed and synthesized. These new acceptor materials show reversible electrochemical reduction and a high optical absorption coefficient, which are critical in device operation. Electronic and structural characterizations reveal that the inclusion of cyano group on rhodanine improve the electron accepting ability at the sacrifice of structure order, since the conjugated backbone becomes less planar, which prohibits cofacial stacking. SF-OR and SF-ORCN show good photovoltaic performances when paired with a poly(3-hexylthiophene) (P3HT) donor, and the optimized devices give power conversion efficiencies of 4.66% and 4.48%, respectively. These values are higher than that of fullerene acceptor-based control devices (3.55%), which are also among the best in small molecular nonfullerene acceptor organic solar cells based on ..."
317,140,2017,5.85,5.58,11.9,0.57,0.82,bTPB6,5.92,3.79,2.13,O=C(N(C(CCCCCC)CCCCCC)C1=O)C2=CC=C(C3=C4C=CC1C32)C5=C(C(S6)=CC7=C6C(C8=CC=C(C9=CC%10C%11C%12=C9C%13=CC=C(C(N%14C(CCCCCC)CCCCCC)=O)C%15=C%13C(C%12=CC=C%11C(N(C(CCCCCC)CCCCCC)C%10=O)=O)=CC=C%15C%14=O)S8)=C(C=C(C%16=CC%17=C%18C(C%19=CC=C%20C%21=C%19C%17=CC=C%21C(N(C(CCCCCC)CCCCCC)C%20=O)=O)=CC=C(C%22=O)C%18C%16C(N%22C(CCCCCC)CCCCCC)=O)S%23)C%23=C7C%24=CC=C(C%25=C(C%26=C%27C=CC%28C%26C(C(N(C(CCCCCC)CCCCCC)C%28=O)=O)=C%25)C%29=CC=C%30C%31=C%29C%27=CC=C%31C(N(C(CCCCCC)CCCCCC)C%30=O)=O)S%24)C=C%32C%33=C5C4=CC=C%33C(N(C(CCC)CCC)C%32=O)=O,3290.58,PTB7-Th,5.22,3.64,1.58,O=C(OCC(CC)CCCC)C1=C(F)C2=C(C)SC(C3=CC4=C(C(C5=CC=C(CC(CC)CCCC)S5)=C(C=C(C)S6)C6=C4C7=CC=C(CC(CC)CCCC)S7)S3)=C2S1,124.0,72.9,1.7,1.0,0.67,CB,,,,,Chem. Mater.,10.1021/acs.chemmater.6b04287,"This paper describes the synthesis and application of βTPB6 and βTPB6-C as electron acceptors for organic solar cells. Compound βTPB6 contains four covalently bonded PDIs with a BDT-Th core at the β-position. The free rotation of PDIs renders βTPB6 with varying molecular geometries. The cyclization of βTPB6 yields βTPB6-C with high rigidity of the molecular geometry and enlarged conjugated skeleton. The inverted solar cells based on βTPB6-C and PTB7-Th as the donor polymer exhibited the highest efficiency of 7.69% with Voc of 0.92 V, Jsc of 14.9 mAcm–2, and FF of 0.56, which is 31% higher than that for βTPB6 based devices. The larger fraction of βTPB6-C and PTB7-Th than that of βTPB6:PTB7-Th in a blend film takes a face-on orientation packing pattern for π-systems that benefits the charge transport and hence higher PCE value than that for βTPB6:PTB7-Th. It was also found that a proper DIO:DPE additive further enhances this trend, which results in an increase of the PCE value for βTPB6-C:PTB7-Th while decr..."
318,140,2017,7.69,7.56,14.7,0.56,0.92,bTPB6-C,6.21,3.75,2.46,O=C(N(C(CCCCCC)CCCCCC)C1=O)C2=CC3=C(C4=C5C=CC1C42)C6=C(C7=C3SC8=C7C(C(S9)=CC%10=C9C%11=C(C%12=C%10C=C(C%13=O)C%14C%12=C%15C=CC%14C(N%13C(CCCCCC)CCCCCC)=O)C(C%15=CC=C%16C(N(C(CCCCCC)CCCCCC)C%17=O)=O)=C%16C%17=C%11)=C%18C(C%19=C(C(C=C%20C(N(C(CCCCCC)CCCCCC)C%21=O)=O)=C%22C%23=C%20C%21=CC=C%23C%24=CC=C(C%25=O)C%26C%24=C%22C%19=CC%26C(N%25C(CCCCCC)CCCCCC)=O)S%18)=C8C(S%27)=CC%28=C%27C%29=CC%30C%31C%32=C%29C%33=C%28C=C(C(N%34C(CCCCCC)CCCCCC)=O)C%35=C%33C(C%32=CC=C%31C(N(C(CCCCCC)CCCCCC)C%30=O)=O)=CC=C%35C%34=O)C=C%36C%37=C6C5=CC=C%37C(N(C(CCC)CCC)C%36=O)=O,3282.52,PTB7-Th,5.22,3.64,1.58,O=C(OCC(CC)CCCC)C1=C(F)C2=C(C)SC(C3=CC4=C(C(C5=CC=C(CC(CC)CCCC)S5)=C(C=C(C)S6)C6=C4C7=CC=C(CC(CC)CCCC)S7)S3)=C2S1,124.0,72.9,1.7,1.0,0.67,CB,DIO/DPE,,,,Chem. Mater.,10.1021/acs.chemmater.6b04287,"This paper describes the synthesis and application of βTPB6 and βTPB6-C as electron acceptors for organic solar cells. Compound βTPB6 contains four covalently bonded PDIs with a BDT-Th core at the β-position. The free rotation of PDIs renders βTPB6 with varying molecular geometries. The cyclization of βTPB6 yields βTPB6-C with high rigidity of the molecular geometry and enlarged conjugated skeleton. The inverted solar cells based on βTPB6-C and PTB7-Th as the donor polymer exhibited the highest efficiency of 7.69% with Voc of 0.92 V, Jsc of 14.9 mAcm–2, and FF of 0.56, which is 31% higher than that for βTPB6 based devices. The larger fraction of βTPB6-C and PTB7-Th than that of βTPB6:PTB7-Th in a blend film takes a face-on orientation packing pattern for π-systems that benefits the charge transport and hence higher PCE value than that for βTPB6:PTB7-Th. It was also found that a proper DIO:DPE additive further enhances this trend, which results in an increase of the PCE value for βTPB6-C:PTB7-Th while decr..."
319,141,2017,3.39,3.28,7.71,0.4563,0.96,DTNIC6,5.87,3.92,1.95,O=C(C(C=CC=C1)=C1C/2=C(C#N)/C#N)C2=C/C3=CC4=C(S3)C5=C(C=CC6=C5C=CC7=C6C(SC(/C=C8C(C(C=CC=C9)=C9C\8=C(C#N)\C#N)=O)=C%10)=C%10C7(CCCCCC)CCCCCC)C4(CCCCCC)CCCCCC,1061.46,PBDB-T,5.33,2.92,2.41,CC(SC1=C2C3=CC=C(CC(CC)CCCC)S3)=CC1=C(C4=CC=C(CC(CC)CCCC)S4)C5=C2C=C(S5)C6=CC=C(C7=C8C(C(C9=C(CC(CC)CCCC)SC(CC(CC)CCCC)=C9C8=O)=O)=C(C%10=CC=C(C)S%10)S7)S6,117.0,58.5,2.0,1.0,1.0,CB,,,,,Chem. Mater.,10.1021/acs.chemmater.7b02887,"Two novel small molecule acceptors (DTNIC6 and DTNIC8) based on a ladder-type dithienonaphthalene (DTN) building block with linear (hexyl) or branched (2-ethylhexyl) alkyl substituents are designed and synthesized. Both acceptors exhibit strong and broad absorption in the range from 500 to 720 nm as well as appropriate highest occupied molecular orbital (HOMO) and lowest unoccupied molecular orbital (LUMO) levels. Replacing the linear hexyl chains with the branched 2-ethylhexyl chains has a large impact on the film morphology of photoactive layers. In the blend film based on DTNIC8 bearing the branched alkyl chains, morphology with well-defined phase separation was observed. This optimal phase morphology yields efficient exciton dissociation, reduced bimolecular recombination, and enhanced and balanced charge carrier mobilities. Benefited from these factors, organic solar cells (OSCs) based on PBDB-T:DTNIC8 deliver a highest power conversion efficiency (PCE) of 9.03% with a high fill factor (FF) of 72.84%..."
320,141,2017,9.03,8.89,12.92,0.7284,0.96,DTNIC8,5.91,3.93,1.98,O=C(C(C=CC=C1)=C1C/2=C(C#N)/C#N)C2=C/C3=CC4=C(S3)C5=C(C=CC6=C5C=CC7=C6C(SC(/C=C8C(C(C=CC=C9)=C9C\8=C(C#N)\C#N)=O)=C%10)=C%10C7(CC(CC)CCCC)CC(CC)CCCC)C4(CC(CC)CCCC)CC(CC)CCCC,1173.68,PBDB-T,5.33,2.92,2.41,CC(SC1=C2C3=CC=C(CC(CC)CCCC)S3)=CC1=C(C4=CC=C(CC(CC)CCCC)S4)C5=C2C=C(S5)C6=CC=C(C7=C8C(C(C9=C(CC(CC)CCCC)SC(CC(CC)CCCC)=C9C8=O)=O)=C(C%10=CC=C(C)S%10)S7)S6,117.0,58.5,2.0,1.0,1.0,CB,,,,,Chem. Mater.,10.1021/acs.chemmater.7b02887,"Two novel small molecule acceptors (DTNIC6 and DTNIC8) based on a ladder-type dithienonaphthalene (DTN) building block with linear (hexyl) or branched (2-ethylhexyl) alkyl substituents are designed and synthesized. Both acceptors exhibit strong and broad absorption in the range from 500 to 720 nm as well as appropriate highest occupied molecular orbital (HOMO) and lowest unoccupied molecular orbital (LUMO) levels. Replacing the linear hexyl chains with the branched 2-ethylhexyl chains has a large impact on the film morphology of photoactive layers. In the blend film based on DTNIC8 bearing the branched alkyl chains, morphology with well-defined phase separation was observed. This optimal phase morphology yields efficient exciton dissociation, reduced bimolecular recombination, and enhanced and balanced charge carrier mobilities. Benefited from these factors, organic solar cells (OSCs) based on PBDB-T:DTNIC8 deliver a highest power conversion efficiency (PCE) of 9.03% with a high fill factor (FF) of 72.84%..."
321,142,2017,6.34,6.24,11.77,0.5229,1.013,IffBR,5.71,3.77,1.94,O=C(/C(S1)=C/C(C2=NSN=C32)=C(F)C(F)=C3C(S4)=CC5=C4C6=CC(C(C7=CC=C(CCCCCC)C=C7)(C8=CC=C(CCCCCC)C=C8)C9=C%10SC(C%11=C(F)C(F)=C(/C=C%12SC(N(CC)C\%12=O)=S)C%13=NSN=C%11%13)=C9)=C%10C=C6C5(C%14=CC=C(CCCCCC)C=C%14)C%15=CC=C(CCCCCC)C=C%15)N(CC)C1=S,1590.15,PBTA-BO,5.31,2.89,2.42,CC1=CC2=C(S1)C(C3=CC(CCCCCC)=C(CCCCCC)S3)=C4C=C(SC4=C2C5=CC(CCCCCC)=C(CCCCCC)S5)C6=CC=C(S6)C7=C(C(F)=C(C8=NN(N=C87)CC(CCCC)CCCCCC)C9=CC=C(S9)C)F,100.0,50.0,2.0,1.0,1.6,CB,,,,,Chem. Mater.,10.1021/acs.chemmater.7b02228,"We developed a novel nonfullerene electron acceptor, IffBR, that consists of electron-rich indaceno[1,2-b:5,6-b′]dithiophene as the central unit and an electron-deficient 5,6-difluorobenzo[c][1,2,5]thiadiazole unit flanked with rhodanine as the peripheral group. IffBR exhibits peak UV–vis absorbance at 658 nm, which is complementary with the absorption profiles of the wide-bandgap conjugated polymers poly[4,8-bis(4,5-dihexylthiophen-2-yl)benzo[1,2-b:4,5-b′]-dithiophene-alt-2-(2-butyloctyl)-5,6-difluoro-4,7-di(thiophen-2-yl)-2H-benzo[d][1,2,3]triazole] (PBTA-BO) and the fullerene acceptor [6,6]-phenyl-C71-butyric acid methyl ester (PC71BM). The ternary device constructed with PBTA-BO/PC71BM/IffBR as the light-absorption layer exhibited significantly better photovoltaic performance than those obtained from devices based on a bulk-heterojunction layer comprised of binary components. This improvement was attributed to the broadened absorbance, formation of cascade charge-transfer pathways, reduced nongeminate..."
322,143,2018,6.91,6.46,13.5,0.606,0.846,IHIC-N,5.57,3.8,1.77,O=C(C(C=CC=C1)=C1C/2=C(C#N)/C#N)C2=C/C(S3)=CC4=C3C(C=C(C=C(C(C5=CC=C(CCCCCC)C=C5)(C6=CC=C(CCCCCC)C=C6)C7=C8SC(/C=C9C(C(C=CC=C%10)=C%10C\9=C(C#N)\C#N)=O)=C7)C8=C%11)C%11=C%12)=C%12C4(C%13=CC=C(CCCCCC)C=C%13)C%14=CC=C(CCCCCC)C=C%14,1365.85,PTB7-Th,5.2,3.59,1.61,O=C(OCC(CC)CCCC)C1=C(F)C2=C(C)SC(C3=CC4=C(C(C5=CC=C(CC(CC)CCCC)S5)=C(C=C(C)S6)C6=C4C7=CC=C(CC(CC)CCCC)S7)S3)=C2S1,124.0,72.9,1.7,1.0,1.5,DCB,DIO,,85.0,,Chem. Mater.,10.1021/acs.chemmater.7b04499,
323,143,2018,10.6,10.2,19.4,0.725,0.752,IHIC,5.45,3.93,1.52,O=C(C(C=CC=C1)=C1C/2=C(C#N)/C#N)C2=C/C(S3)=CC4=C3C(SC5=C6SC7=C5C(C8=CC=C(CCCCCC)C=C8)(C9=CC=C(CCCCCC)C=C9)C%10=C7SC(/C=C%11C(C(C=CC=C%12)=C%12C\%11=C(C#N)\C#N)=O)=C%10)=C6C4(C%13=CC=C(CCCCCC)C=C%13)C%14=CC=C(CCCCCC)C=C%14,1377.9,PTB7-Th,5.2,3.59,1.61,O=C(OCC(CC)CCCC)C1=C(F)C2=C(C)SC(C3=CC4=C(C(C5=CC=C(CC(CC)CCCC)S5)=C(C=C(C)S6)C6=C4C7=CC=C(CC(CC)CCCC)S7)S3)=C2S1,124.0,72.9,1.7,1.0,1.5,DCB,,,85.0,,Chem. Mater.,10.1021/acs.chemmater.7b04499,
324,144,2018,7.31,7.21,12.69,0.576,1.0,NCIC,5.37,3.73,1.64,O=C(C(C=CC=C1)=C1C/2=C(C#N)/C#N)C2=C/C(S3)=CC4=C3C5=C(C(C=C(CCCCCCCCCCCC)C6=C7C(CCCCCCCCCCCC)=CC8=C6SC9=C8C(C%10=CC=C(CCCCCC)C=C%10)(C%11=CC=C(CCCCCC)C=C%11)C%12=C9SC(/C=C%13C(C(C=CC=C%14)=C%14C\%13=C(C#N)\C#N)=O)=C%12)=C7S5)C4(C%15=CC=C(CCCCCC)C=C%15)C%16=CC=C(CCCCCC)C=C%16,1814.66,PBDB-T,5.36,3.54,1.82,CC(SC1=C2C3=CC=C(CC(CC)CCCC)S3)=CC1=C(C4=CC=C(CC(CC)CCCC)S4)C5=C2C=C(S5)C6=CC=C(C7=C8C(C(C9=C(CC(CC)CCCC)SC(CC(CC)CCCC)=C9C8=O)=O)=C(C%10=CC=C(C)S%10)S7)S6,45.0,30.0,1.5,1.0,1.0,CB,DIO,,,,Chem. Mater.,10.1021/acs.chemmater.8b01089,"An angular-shaped 4,9-didodecylnaphthodithiophene-based octacyclic ladder-type structure was developed. This new ladder-type donor (LD) was coupled with electron-withdrawing IC and FIC units to form two A-LD-A type non-fullerene acceptor materials, NCIC and NCFIC. NCIC and NCFIC as the n-type acceptors are blended with a p-type donor PBDB-T to form the complementary absorption and suitable energy level alignments. The binary-blend PBDB-T:NCIC and PBDB-T:NCFIC devices achieved an efficiency of 7.3% and 7.5%, respectively. PC71BM was incorporated to form D1:A1:A2 ternary blends which further strengthen the absorption at shorter wavelengths. Introduction of PC71BM not only efficiently improves the absorption but also provides multiple channels for exciton dissociation and electron transport to dramatically improve Jsc. It is interesting to find that the Voc of the ternary-blend devices is reversely in proportional to the added amount of PC71BM. The device using the PBDB-T:NCIC:PC71BM (1:1:1 in wt %) showed a..."
325,144,2018,7.52,7.44,15.19,0.563,0.88,NCFIC,5.43,3.94,1.49,O=C(C(C=C(F)C(F)=C1)=C1C/2=C(C#N)/C#N)C2=C/C(S3)=CC4=C3C5=C(C(C=C(CCCCCCCCCCCC)C6=C7C(CCCCCCCCCCCC)=CC8=C6SC9=C8C(C%10=CC=C(CCCCCC)C=C%10)(C%11=CC=C(CCCCCC)C=C%11)C%12=C9SC(/C=C%13C(C(C=C(F)C(F)=C%14)=C%14C\%13=C(C#N)\C#N)=O)=C%12)=C7S5)C4(C%15=CC=C(CCCCCC)C=C%15)C%16=CC=C(CCCCCC)C=C%16,1886.63,PBDB-T,5.36,3.54,1.82,CC(SC1=C2C3=CC=C(CC(CC)CCCC)S3)=CC1=C(C4=CC=C(CC(CC)CCCC)S4)C5=C2C=C(S5)C6=CC=C(C7=C8C(C(C9=C(CC(CC)CCCC)SC(CC(CC)CCCC)=C9C8=O)=O)=C(C%10=CC=C(C)S%10)S7)S6,45.0,30.0,1.5,1.0,1.0,CB,DIO,,,,Chem. Mater.,10.1021/acs.chemmater.8b01089,"An angular-shaped 4,9-didodecylnaphthodithiophene-based octacyclic ladder-type structure was developed. This new ladder-type donor (LD) was coupled with electron-withdrawing IC and FIC units to form two A-LD-A type non-fullerene acceptor materials, NCIC and NCFIC. NCIC and NCFIC as the n-type acceptors are blended with a p-type donor PBDB-T to form the complementary absorption and suitable energy level alignments. The binary-blend PBDB-T:NCIC and PBDB-T:NCFIC devices achieved an efficiency of 7.3% and 7.5%, respectively. PC71BM was incorporated to form D1:A1:A2 ternary blends which further strengthen the absorption at shorter wavelengths. Introduction of PC71BM not only efficiently improves the absorption but also provides multiple channels for exciton dissociation and electron transport to dramatically improve Jsc. It is interesting to find that the Voc of the ternary-blend devices is reversely in proportional to the added amount of PC71BM. The device using the PBDB-T:NCIC:PC71BM (1:1:1 in wt %) showed a..."
326,145,2018,9.6,9.2,16.5,0.66,0.88,SN6IC,5.38,3.93,1.45,O=C(C(C=CC=C1)=C1C/2=C(C#N)/C#N)C2=C/C(S3)=CC4=C3C(SC5=C6SC7=C5N(C(CCCCCCCC)CCCCCCCC)C8=C7SC(/C=C9C(C(C=CC=C%10)=C%10C\9=C(C#N)\C#N)=O)=C8)=C6N4C(CCCCCCCC)CCCCCCCC,1215.75,PBDB-T,5.33,3.53,1.8,CC(SC1=C2C3=CC=C(CC(CC)CCCC)S3)=CC1=C(C4=CC=C(CC(CC)CCCC)S4)C5=C2C=C(S5)C6=CC=C(C7=C8C(C(C9=C(CC(CC)CCCC)SC(CC(CC)CCCC)=C9C8=O)=O)=C(C%10=CC=C(C)S%10)S7)S6,117.0,58.5,2.0,1.0,1.0,CB,DIO,,,,Chem. Mater.,10.1021/acs.chemmater.8b02276,"Two novel non-fullerene acceptors, SN6IC and SN6IC-4F, based on an S,N-heteroacene backbone were designed and synthesized. The cyclopentadiene fragments of commonly used acceptors were replaced with pyrrole rings to improve the electron-donating ability to increase the energy levels of the molecules. Both acceptors match well with the absorption and energy levels of the polymer donor PBDB-T, and PBDB-T:SN6IC-4F-based solar cells showed an excellent power conversion efficiency of 13.2%, with a relatively small VOC loss of 0.54 eV. This study proves that the introduction of a nitrogen atom to replace the sp3-hybridized carbon in the fused ring is very effective for making highly efficient NFAs to further improve the performance of organic solar cells."
327,145,2018,13.2,12.5,23.2,0.73,0.78,SN6IC-4F,5.52,4.11,1.41,O=C(C(C=C(F)C(F)=C1)=C1C/2=C(C#N)/C#N)C2=C/C(S3)=CC4=C3C(SC5=C6SC7=C5N(C(CCCCCCCC)CCCCCCCC)C8=C7SC(/C=C9C(C(C=C(F)C(F)=C%10)=C%10C\9=C(C#N)\C#N)=O)=C8)=C6N4C(CCCCCCCC)CCCCCCCC,1287.71,PBDB-T,5.33,3.53,1.8,CC(SC1=C2C3=CC=C(CC(CC)CCCC)S3)=CC1=C(C4=CC=C(CC(CC)CCCC)S4)C5=C2C=C(S5)C6=CC=C(C7=C8C(C(C9=C(CC(CC)CCCC)SC(CC(CC)CCCC)=C9C8=O)=O)=C(C%10=CC=C(C)S%10)S7)S6,117.0,58.5,2.0,1.0,1.0,CB,DIO,,,,Chem. Mater.,10.1021/acs.chemmater.8b02276,"Two novel non-fullerene acceptors, SN6IC and SN6IC-4F, based on an S,N-heteroacene backbone were designed and synthesized. The cyclopentadiene fragments of commonly used acceptors were replaced with pyrrole rings to improve the electron-donating ability to increase the energy levels of the molecules. Both acceptors match well with the absorption and energy levels of the polymer donor PBDB-T, and PBDB-T:SN6IC-4F-based solar cells showed an excellent power conversion efficiency of 13.2%, with a relatively small VOC loss of 0.54 eV. This study proves that the introduction of a nitrogen atom to replace the sp3-hybridized carbon in the fused ring is very effective for making highly efficient NFAs to further improve the performance of organic solar cells."
328,146,2017,2.31,2.28,7.03,0.313,1.033,T1,6.05,3.71,2.34,O=C(N(C(CCCCC)CCCCC)C1=O)C2=CC=C(C3=C4C(C5=CC6=C([C@H]7C(C=CC=C8)=C8[C@@H]6C9=C7C=CC=C9)C=C5%10)=CC1C32)C%11=CC=C%12C%13=C%11C4=C%10C=C%13C(N(C(CCCCC)CCCCC)C%12=O)=O,951.26,PTB7-Th,5.2,3.59,1.61,O=C(OCC(CC)CCCC)C1=C(F)C2=C(C)SC(C3=CC4=C(C(C5=CC=C(CC(CC)CCCC)S5)=C(C=C(C)S6)C6=C4C7=CC=C(CC(CC)CCCC)S7)S3)=C2S1,124.0,72.9,1.7,1.0,1.0,CF,,,,,Chem. Asian J.,DOI : 10.1002/asia.201700440,
329,146,2017,6.15,6.04,12.8,0.492,0.96,T2,6.09,3.73,2.36,O=C(N(C(CCCCC)CCCCC)C1=O)C2=CC=C(C3=C4C(C5=CC6=C([C@H]7C(C=C(C8=C(C9=C%10C=C(C%11=O)C%12C9=C%13C=CC%12C(N%11C(CCCCC)CCCCC)=O)C(C%13=CC=C%14C(N(C(CCCCC)CCCCC)C%15=O)=O)=C%14C%15=C8)C%10=C%16)=C%16[C@@H]6C%17=C7C=CC=C%17)C=C5%18)=CC1C32)C%19=CC=C%20C%21=C%19C4=C%18C=C%21C(N(C(CCCCC)CCCCC)C%20=O)=O,1648.2,PTB7-Th,5.2,3.59,1.61,O=C(OCC(CC)CCCC)C1=C(F)C2=C(C)SC(C3=CC4=C(C(C5=CC=C(CC(CC)CCCC)S5)=C(C=C(C)S6)C6=C4C7=CC=C(CC(CC)CCCC)S7)S3)=C2S1,124.0,72.9,1.7,1.0,1.0,CF,DIO/CN,,,,Chem. Asian J.,DOI : 10.1002/asia.201700440,
330,146,2017,5.26,5.13,12.74,0.446,0.902,T3,6.1,3.73,2.37,O=C(N(C(CCCCC)CCCCC)C1=O)C2=CC=C(C3=C4C(C5=CC6=C([C@H]7C(C=C(C8=C(C9=C%10C=C(C%11=O)C%12C9=C%13C=CC%12C(N%11C(CCCCC)CCCCC)=O)C(C%13=CC=C%14C(N(C(CCCCC)CCCCC)C%15=O)=O)=C%14C%15=C8)C%10=C%16)=C%16[C@@H]6C%17=C7C=C(C(C=C%18C(N(C(CCCCC)CCCCC)C%19=O)=O)=C%20C%21=C%18C%19=CC=C%21C%22=CC=C(C%23=O)C%24C%22=C%20C%25=CC%24C(N%23C(CCCCC)CCCCC)=O)C%25=C%17)C=C5%26)=CC1C32)C%27=CC=C%28C%29=C%27C4=C%26C=C%29C(N(C(CCCCC)CCCCC)C%28=O)=O,2345.13,PTB7-Th,5.2,3.59,1.61,O=C(OCC(CC)CCCC)C1=C(F)C2=C(C)SC(C3=CC4=C(C(C5=CC=C(CC(CC)CCCC)S5)=C(C=C(C)S6)C6=C4C7=CC=C(CC(CC)CCCC)S7)S3)=C2S1,124.0,72.9,1.7,1.0,1.0,CF,CN,,,,Chem. Asian J.,DOI : 10.1002/asia.201700440,
331,147,2015,0.1,0.1,0.99,0.35,0.42,M6,5.9,3.6,2.3,CCCCC(CC)CC(C1=C2C=CC=C1)C3=C2C=CC(C4=CC=C(/C=C(C#N)/C#N)C5=NSN=C45)=C3,488.65,P3HT,5.0,3.1,1.9,CC1=CC(CCCCCC)=C(C)S1,21.1,11.6,1.82,1.0,1.5,DCB,,85,,,ChemPhysChem,10.1002/cphc.201402568,"Broad spectral coverage over the solar spectrum is necessary for photovoltaic technologies and is a focus for organic solar cells. We report a series of small-molecule, nonfullerene electron acceptors containing the [(benzo[c][1,2,5]thiadiazol-4-yl)methylene]malononitrile unit as a high electron affinity component. The optoelectronic properties of these molecules were fine-tuned with the objective of attaining strong absorption at longer wavelengths by changing the low-ionization-potential moiety. The electron-accepting function of these materials was investigated with poly(3-n-hexylthiophene) (P3HT) as a standard electron donor. Significant photocurrent generation in the near infrared region, with an external quantum yield reaching as high as 22 % at 700 nm and an onset >800 nm was achieved. The results support efficient hole transfer to P3HT taking place after light absorption by the acceptor molecules. A Channel II-dominated power conversion efficiency of up to 1.5 % was, thus, achieved."
332,147,2015,0.4,0.4,2.3,0.36,0.48,M10,5.7,3.6,2.1,CCCCC(CC)CN1C2=C(SC=C2)C3=C1C=C(C4=CC=C(/C=C(C#N)/C#N)C5=NSN=C45)S3,501.69,P3HT,5.0,3.1,1.9,CC1=CC(CCCCCC)=C(C)S1,21.1,11.6,1.82,1.0,1.5,DCB,,110,,,ChemPhysChem,10.1002/cphc.201402568,"Broad spectral coverage over the solar spectrum is necessary for photovoltaic technologies and is a focus for organic solar cells. We report a series of small-molecule, nonfullerene electron acceptors containing the [(benzo[c][1,2,5]thiadiazol-4-yl)methylene]malononitrile unit as a high electron affinity component. The optoelectronic properties of these molecules were fine-tuned with the objective of attaining strong absorption at longer wavelengths by changing the low-ionization-potential moiety. The electron-accepting function of these materials was investigated with poly(3-n-hexylthiophene) (P3HT) as a standard electron donor. Significant photocurrent generation in the near infrared region, with an external quantum yield reaching as high as 22 % at 700 nm and an onset >800 nm was achieved. The results support efficient hole transfer to P3HT taking place after light absorption by the acceptor molecules. A Channel II-dominated power conversion efficiency of up to 1.5 % was, thus, achieved."
333,147,2015,0.3,0.3,1.4,0.4,0.58,M14,5.7,3.6,2.1,CCCCCCN1C2=C(SC=C2)C3=C1C=C(C4=CC=C(/C=C(C#N)/C#N)C5=NSN=C45)S3,473.63,P3HT,5.0,3.1,1.9,CC1=CC(CCCCCC)=C(C)S1,21.1,11.6,1.82,1.0,1.5,DCB,,110,,,ChemPhysChem,10.1002/cphc.201402568,"Broad spectral coverage over the solar spectrum is necessary for photovoltaic technologies and is a focus for organic solar cells. We report a series of small-molecule, nonfullerene electron acceptors containing the [(benzo[c][1,2,5]thiadiazol-4-yl)methylene]malononitrile unit as a high electron affinity component. The optoelectronic properties of these molecules were fine-tuned with the objective of attaining strong absorption at longer wavelengths by changing the low-ionization-potential moiety. The electron-accepting function of these materials was investigated with poly(3-n-hexylthiophene) (P3HT) as a standard electron donor. Significant photocurrent generation in the near infrared region, with an external quantum yield reaching as high as 22 % at 700 nm and an onset >800 nm was achieved. The results support efficient hole transfer to P3HT taking place after light absorption by the acceptor molecules. A Channel II-dominated power conversion efficiency of up to 1.5 % was, thus, achieved."
334,147,2015,1.5,1.5,5.88,0.46,0.54,M18,5.7,3.7,2.0,CCC[Si]1(CCC)C2=C(SC(C3=CC=C(F)C=C3)=C2)C4=C1C=C(C5=CC=C(/C=C(C#N)/C#N)C6=NSN=C56)S4,582.81,P3HT,5.0,3.1,1.9,CC1=CC(CCCCCC)=C(C)S1,21.1,11.6,1.82,1.0,1.5,DCB,,140,,,ChemPhysChem,10.1002/cphc.201402568,"Broad spectral coverage over the solar spectrum is necessary for photovoltaic technologies and is a focus for organic solar cells. We report a series of small-molecule, nonfullerene electron acceptors containing the [(benzo[c][1,2,5]thiadiazol-4-yl)methylene]malononitrile unit as a high electron affinity component. The optoelectronic properties of these molecules were fine-tuned with the objective of attaining strong absorption at longer wavelengths by changing the low-ionization-potential moiety. The electron-accepting function of these materials was investigated with poly(3-n-hexylthiophene) (P3HT) as a standard electron donor. Significant photocurrent generation in the near infrared region, with an external quantum yield reaching as high as 22 % at 700 nm and an onset >800 nm was achieved. The results support efficient hole transfer to P3HT taking place after light absorption by the acceptor molecules. A Channel II-dominated power conversion efficiency of up to 1.5 % was, thus, achieved."
335,148,2018,7.66,7.48,14.2,0.64,0.84,PTIC,5.67,3.85,1.82,O=C(C(C=CC=C1)=C1C/2=C(C#N)/C#N)C2=C/C3=CC4=C(C(C=C(OC5(C6=CC=C(CCCCCC)C=C6)C7=CC=C(CCCCCC)C=C7)C(C8=C5C=C(/C=C9C(C(C=CC=C%10)=C%10C\9=C(C#N)\C#N)=O)S8)=C%11)=C%11OC4(C%12=CC=C(CCCCCC)C=C%12)C%13=CC=C(CCCCCC)C=C%13)S3,1347.79,PBDB-T,5.36,3.54,1.82,CC(SC1=C2C3=CC=C(CC(CC)CCCC)S3)=CC1=C(C4=CC=C(CC(CC)CCCC)S4)C5=C2C=C(S5)C6=CC=C(C7=C8C(C(C9=C(CC(CC)CCCC)SC(CC(CC)CCCC)=C9C8=O)=O)=C(C%10=CC=C(C)S%10)S7)S6,45.0,30.0,1.5,1.0,1.0,CB,,160,,,ChemSusChem,DOI : 10.1002/cssc.201701917,
336,149,2018,3.28,3.08,5.45,0.59,1.02,BTA21,5.76,3.56,2.2,CCN(C/1=O)C(SC1=C\C2=CC=C(C3=CC(C4(C(C=CC=C5)=C5C6=C4C=CC=C6)C7C8C=CC(C(C9=NN(CCCCCCCC)N=C%109)=CC=C%10/C=C%11SC(N(C/%11=O)CC)=S)=C7)=C8C=C3)C%12=NN(CCCCCCCC)N=C2%12)=S,1119.54,P3HT,5.0,3.1,1.9,CC1=CC(CCCCCC)=C(C)S1,21.1,11.6,1.82,1.0,1.0,CF,CN,,,,Chi. J. Chem.,10.1002/cjoc.201700792,
337,149,2018,0.57,0.54,2.09,0.3,0.91,BTA23,5.7,3.57,2.13,CCN(C/1=O)/C(SC1=C\C2=CC=C(C3=CC(C4(C(C=CC=C5)=C5C6=C4C=CC=C6)C7C8C=CC(C(C9=NN(CCCCCCCC)N=C%109)=CC=C%10/C=C%11S/C(N(C/%11=O)CC)=C(C#N)\C#N)=C7)=C8C=C3)C%12=NN(CCCCCCCC)N=C2%12)=C(C#N)/C#N,1183.51,P3HT,5.0,3.1,1.9,CC1=CC(CCCCCC)=C(C)S1,21.1,11.6,1.82,1.0,1.0,CF,CN,,,,Chi. J. Chem.,10.1002/cjoc.201700792,
338,149,2018,0.2,0.17,1.07,0.4,0.47,BTA27,6.08,3.81,2.27,CCCCCCCCN1N=C2C(/C=C(C#N)/C#N)=CC=C(C3=CC(C4(C(C=CC=C5)=C5C6=C4C=CC=C6)C7C8C=CC(C(C9=NN(CCCCCCCC)N=C%109)=CC=C%10/C=C(C#N)\C#N)=C7)=C8C=C3)C2=N1,929.19,P3HT,5.0,3.1,1.9,CC1=CC(CCCCCC)=C(C)S1,21.1,11.6,1.82,1.0,1.0,CF,CN,,,,Chi. J. Chem.,10.1002/cjoc.201700792,
339,150,2018,8.16,8.13,13.53,0.6556,0.92,SiIDT-IC,5.47,3.78,1.69,O=C(C(C=CC=C1)=C1C/2=C(C#N)\C#N)C2=C/C(S3)=CC4=C3C5=C([Si]4(CCCCCC)CCCCCC)C=C6C([Si](CCCCCC)(CCCCCC)C7=C6SC(/C=C8C(C(C=CC=C9)=C9C\8=C(C#N)/C#N)=O)=C7)=C5,1043.55,PBDB-T,5.33,3.53,1.8,CC(SC1=C2C3=CC=C(CC(CC)CCCC)S3)=CC1=C(C4=CC=C(CC(CC)CCCC)S4)C5=C2C=C(S5)C6=CC=C(C7=C8C(C(C9=C(CC(CC)CCCC)SC(CC(CC)CCCC)=C9C8=O)=O)=C(C%10=CC=C(C)S%10)S7)S6,117.0,58.5,2.0,1.0,1.0,CB,,110,,,Chi. J. Chem.,10.1002/cjoc.201700809,
340,150,2018,8.83,8.78,16.69,0.6536,0.81,IDIC,5.53,3.91,1.62,O=C(C(C=CC=C1)=C1C/2=C(C#N)\C#N)C2=C/C(S3)=CC4=C3C5=C(C4(CCCCCC)CCCCCC)C=C6C(C(CCCCCC)(CCCCCC)C7=C6SC(/C=C8C(C(C=CC=C9)=C9C\8=C(C#N)/C#N)=O)=C7)=C5,1011.4,PBDB-T,5.33,3.53,1.8,CC(SC1=C2C3=CC=C(CC(CC)CCCC)S3)=CC1=C(C4=CC=C(CC(CC)CCCC)S4)C5=C2C=C(S5)C6=CC=C(C7=C8C(C(C9=C(CC(CC)CCCC)SC(CC(CC)CCCC)=C9C8=O)=O)=C(C%10=CC=C(C)S%10)S7)S6,117.0,58.5,2.0,1.0,1.0,CB,,110,,,Chi. J. Chem.,10.1002/cjoc.201700809,
341,151,2019,4.69,4.69,10.06,0.5362,0.87,STIC,5.6,3.9,1.7,CC(C)(C)C(C=C1)=CC=C1O[B@]23N4C5=C6C(C=C(C7=C(CCCCCCCC)C=C(/C=C8C(C(C=CC=C9)=C9C\8=C(C#N)/C#N)=O)S7)C=C6)=C4N=C%10C%11=C(C=C(C%12=C(CCCCCCCC)C=C(/C=C%13C(C(C=CC=C%14)=C%14C\%13=C(C#N)/C#N)=O)S%12)C=C%11)C(N%103)=NC%15=[N]2C(C%16=C%15C=C(C%17=C(CCCCCCCC)C=C(/C=C%18C(C(C=CC=C%19)=C%19C\%18=C(C#N)/C#N)=O)S%17)C=C%16)=N5,1740.0,PBDB-T,5.33,3.53,1.8,CC(SC1=C2C3=CC=C(CC(CC)CCCC)S3)=CC1=C(C4=CC=C(CC(CC)CCCC)S4)C5=C2C=C(S5)C6=CC=C(C7=C8C(C(C9=C(CC(CC)CCCC)SC(CC(CC)CCCC)=C9C8=O)=O)=C(C%10=CC=C(C)S%10)S7)S6,117.0,58.5,2.0,1.0,1.0,CB,CN,,,,Dyes and Pigments,10.1016/j.dyepig.2018.07.050,
342,151,2019,3.8,3.8,10.51,0.47,0.77,STFIC,5.63,4.06,1.57,CC(C)(C)C(C=C1)=CC=C1O[B@]23N4C5=C6C(C=C(C7=C(CCCCCCCC)C=C(/C=C8C(C(C=C(F)C(F)=C9)=C9C\8=C(C#N)/C#N)=O)S7)C=C6)=C4N=C%10C%11=C(C=C(C%12=C(CCCCCCCC)C=C(/C=C%13C(C(C=C(F)C(F)=C%14)=C%14C\%13=C(C#N)/C#N)=O)S%12)C=C%11)C(N%103)=NC%15=[N]2C(C%16=C%15C=C(C%17=C(CCCCCCCC)C=C(/C=C%18C(C(C=C(F)C(F)=C%19)=C%19C\%18=C(C#N)/C#N)=O)S%17)C=C%16)=N5,1847.94,PBDB-T,5.33,3.53,1.8,CC(SC1=C2C3=CC=C(CC(CC)CCCC)S3)=CC1=C(C4=CC=C(CC(CC)CCCC)S4)C5=C2C=C(S5)C6=CC=C(C7=C8C(C(C9=C(CC(CC)CCCC)SC(CC(CC)CCCC)=C9C8=O)=O)=C(C%10=CC=C(C)S%10)S7)S6,117.0,58.5,2.0,1.0,1.0,CB,CN,,,,Dyes and Pigments,10.1016/j.dyepig.2018.07.050,
343,152,2014,3.2,3.2,9.0,0.46,0.77,bis-PDI,5.9,3.8,2.1,O=C(N(C(CCCCCCC)CCCCCCC)C1=O)C2=CC=C(C3=C4C=CC1C32)C5=CC=C6C7=C5C4=CC=C7C(N(N8C(C9=CC=C%10C%11=C9C(C8=O)=CC=C%11C%12=CC=C(C%13=O)C%14C%12=C%10C=CC%14C(N%13C(CCCCCCC)CCCCCCC)=O)=O)C6=O)=O,1203.53,PBDTTT-C-T,5.11,3.25,1.86,O=C(C1=CC2=C(SC(C3=CC4=C(S3)C(C5=CC=C(S5)CC(CCCC)CC)=C6C=C(SC6=C4C7=CC=C(S7)CC(CCCC)CC)C)=C2S1)C)CC(CC)CCCC,56.0,20.0,2.8,1.0,1.0,CF,,,,,Energy Environ. Sci.,10.1039/c3ee42484g,"The origin of high current density in efficient non-fullerene based bulk heterojunction (BHJ) organic solar cells employing a non-planar perylene dimer (TP) as an electron acceptor and a thiophene based donor polymer PBDTTT-CT is investigated using electrical and optical techniques. Photoluminescence measurements reveal almost complete quenching of both the donor and acceptor excitons, indicating efficient electron and hole transfer processes. The nanomorphology of the films shows fine mixing of the donor polymer and TP at 50 : 50% weight ratio with a photon to current conversion efficiency (IPCE) of 45% in the visible regime. At the donor–acceptor interface, both polymer and TP excitons undergo fast dissociation with similar time scales of a few picoseconds. The magnitude of the polaron yield of PBDTTT-CT:TP blends is observed to be comparable to that of PBDTTT-CT:PC70BM blends and exhibits similar μs-decay dynamics. A power conversion efficiency of 3.2% is achieved for devices with 50 : 50% by weight compositional ratio of polymer and TP."
344,153,2015,6.3,6.0,10.7,0.57,0.98,SF-PDI2,5.9,3.83,2.07,O=C(N(C(CCCCC)CCCCC)C1=O)C2=CC=C(C3=C4C=CC1C32)C5=C(C6=CC7=C(C8C(C7(C9C%10C=CC=C9)C%11=C%10C=CC=C%11)C=C(C%12=C(C%13=C%14C=CC%15C%13C(C(N(C(CCCCC)CCCCC)C%15=O)=O)=C%12)C%16=CC=C%17C%18=C%16C%14=CC=C%18C(N(C(CCCCC)CCCCC)C%17=O)=O)C=C8)C=C6)C=C%19C%20=C5C4=CC=C%20C(N(C(CCCCC)CCCCC)C%19=O)=O,1718.33,PffBT4T-2DT,5.36,3.71,1.65,CC1=C(C=C(S1)C2=C(C(F)=C(C3=NSN=C32)C4=CC(CC(CCCCCCCCCC)CCCCCCCCCCCC)=C(S4)C5=CC=C(S5)C6=CC=C(S6)C)F)CC(CCCCCCCCCCCC)CCCCCCCCCC,140.0,70.0,2.0,1.0,1.4,CB,,100,120.0,,Energy Environ. Sci.,10.1039/c4ee02990a,"Here we report high-performance small molecule acceptor (SMA)-based organic solar cells (OSCs) enabled by the combination of a difluorobenzothiadiazole donor polymer named PffBT4T-2DT and a SMA named SF-PDI2. It is found that SF-PDI2 matches particularly well with PffBT4T-2DT and non-fullerene OSCs with an impressive VOC of 0.98 V, and a high power conversion efficiency of 6.3% is achieved. Our study shows that PffBT4T-2DT is a promising donor material for SMA-based OSCs, and the selection of a matching SMA is also important to achieve the best OSC performance."
345,153,2015,5.4,5.1,11.4,0.53,0.84,diPDI,5.99,3.96,2.03,O=C(N(C(CCCCCC)CCCCCC)C1=O)C2=CC3=C(C4=CC5=C6C7=C4C8=CC=C(C(N9C(CCCCCC)CCCCCC)=O)C%10=C8C(C7=CC=C6C(N(C(CCCCCC)CCCCCC)C5=O)=O)=CC=C%10C9=O)C=C%11C=C%12C%13=C%14C%11=C3C(C2=C1C=C%15)=C%15C%14=CC=C%13C(N(C(CCCCCC)CCCCCC)C%12=O)=O,1532.12,PffBT4T-2DT,5.36,3.71,1.65,CC1=C(C=C(S1)C2=C(C(F)=C(C3=NSN=C32)C4=CC(CC(CCCCCCCCCC)CCCCCCCCCCCC)=C(S4)C5=CC=C(S5)C6=CC=C(S6)C)F)CC(CCCCCCCCCCCC)CCCCCCCCCC,140.0,70.0,2.0,1.0,1.4,CB,,100,120.0,,Energy Environ. Sci.,10.1039/c4ee02990a,"Here we report high-performance small molecule acceptor (SMA)-based organic solar cells (OSCs) enabled by the combination of a difluorobenzothiadiazole donor polymer named PffBT4T-2DT and a SMA named SF-PDI2. It is found that SF-PDI2 matches particularly well with PffBT4T-2DT and non-fullerene OSCs with an impressive VOC of 0.98 V, and a high power conversion efficiency of 6.3% is achieved. Our study shows that PffBT4T-2DT is a promising donor material for SMA-based OSCs, and the selection of a matching SMA is also important to achieve the best OSC performance."
346,153,2015,3.0,2.9,7.4,0.39,1.0,SF-PDI2,5.9,3.83,2.07,O=C(N(C(CCCCC)CCCCC)C1=O)C2=CC=C(C3=C4C=CC1C32)C5=C(C6=CC7=C(C8C(C7(C9C%10C=CC=C9)C%11=C%10C=CC=C%11)C=C(C%12=C(C%13=C%14C=CC%15C%13C(C(N(C(CCCCC)CCCCC)C%15=O)=O)=C%12)C%16=CC=C%17C%18=C%16C%14=CC=C%18C(N(C(CCCCC)CCCCC)C%17=O)=O)C=C8)C=C6)C=C%19C%20=C5C4=CC=C%20C(N(C(CCCCC)CCCCC)C%19=O)=O,1718.33,PTB7-Th,5.39,3.79,1.6,O=C(OCC(CC)CCCC)C1=C(F)C2=C(C)SC(C3=CC4=C(C(C5=CC=C(CC(CC)CCCC)S5)=C(C=C(C)S6)C6=C4C7=CC=C(CC(CC)CCCC)S7)S3)=C2S1,124.0,72.9,1.7,1.0,1.4,CB,,100,120.0,,Energy Environ. Sci.,10.1039/c4ee02990a,"Here we report high-performance small molecule acceptor (SMA)-based organic solar cells (OSCs) enabled by the combination of a difluorobenzothiadiazole donor polymer named PffBT4T-2DT and a SMA named SF-PDI2. It is found that SF-PDI2 matches particularly well with PffBT4T-2DT and non-fullerene OSCs with an impressive VOC of 0.98 V, and a high power conversion efficiency of 6.3% is achieved. Our study shows that PffBT4T-2DT is a promising donor material for SMA-based OSCs, and the selection of a matching SMA is also important to achieve the best OSC performance."
347,154,2015,6.31,6.08,13.55,0.48,0.97,IEIC,5.45,3.88,1.57,CCCCCCC(C=C1)=CC=C1C(C2=C3SC(C4=C(CC(CC)CCCC)C=C(/C=C5C(C(C=CC=C6)=C6C\5=C(C#N)\C#N)=O)S4)=C2)(C7=CC=C(CCCCCC)C=C7)C8=C3C=C(C(C9=C%10SC(C(S%11)=C(C=C%11/C=C%12/C(C%13=C(C%12=O)C=CC=C%13)=C(C#N)/C#N)CC(CC)CCCC)=C9)(C%14=CC=C(CCCCCC)C=C%14)C%15=CC=C(CCCCCC)C=C%15)C%10=C8,1704.46,PTB7-Th,5.39,3.79,1.6,O=C(OCC(CC)CCCC)C1=C(F)C2=C(C)SC(C3=CC4=C(C(C5=CC=C(CC(CC)CCCC)S5)=C(C=C(C)S6)C6=C4C7=CC=C(CC(CC)CCCC)S7)S3)=C2S1,124.0,72.9,1.7,1.0,1.5,CB,,,,,Energy Environ. Sci.,10.1039/c4ee03424d,"A nonfullerene electron acceptor (IEIC) based on indaceno[1,2-b:5,6-b′]dithiophene and 2-(3-oxo-2,3-dihydroinden-1-ylidene)malononitrile was designed and synthesized. IEIC exhibited good thermal stability, strong absorption in the 500–750 nm region with an extinction coefficient of 1.1 × 105 M−1 cm−1 at 672 nm, deep LUMO energy level (−3.82 eV) close to those of fullerenes, and a relatively high electron mobility of 2.1 × 10−4 cm2 V−1 s−1. Fullerene-free polymer solar cells (PSCs) based on the blends of the IEIC acceptor and a low-bandgap polymer donor PTB7-TH, using a perylene diimide derivative as a cathode interlayer, showed power conversion efficiencies (PCEs) of up to 6.31%, which is among the best PCEs reported for fullerene-free PSCs."
348,155,2016,8.58,8.21,15.2,0.62,0.91,IDSe-T-IC,5.45,3.79,1.66,CCCCCCC(C=C1)=CC=C1C(C2=C3[Se]C(C4=C(CC(CC)CCCC)C(C=C5C(C(C=CC=C6)=C6/C5=C(C#N)/C#N)=O)=CS4)=C2)(C7=CC=C(CCCCCC)C=C7)C8=C3C=C(C(C9=C%10[Se]C(C%11=C(C(/C=C%12\C(C%13=C(C%12=O)C=CC=C%13)=C(C#N)\C#N)=CS%11)CC(CC)CCCC)=C9)(C%14=CC=C(CCCCCC)C=C%14)C%15=CC=C(CCCCCC)C=C%15)C%10=C8,1798.26,J51,5.29,3.3,1.99,CC1=CC(C(S1)=C2C3=CC=C(CC(CCCCCC)CCCCCCCC)S3)=C(C4=C2C=C(C5=CC=C(C6=C(F)C(F)=C(C7=CC=C(C)S7)C8=NN(CCCCCCCC)N=C68)S5)S4)C9=CC=C(CC(CCCCCC)CCCCCCCC)S9,140.0,70.0,2.0,1.0,1.0,CF,,,,,Energy Environ. Sci.,10.1039/c6ee00315j,"In this work, we present a non-fullerene electron acceptor bearing a fused five-heterocyclic ring containing selenium atoms, denoted as IDSe-T-IC, for fullerene-free polymer solar cells (PSCs). This molecule exhibits a low band gap (Eg = 1.52 eV), strong absorption in the 600–850 nm region and a high LUMO level (−3.79 eV). When a large band gap polymer J51 (Eg = 1.91 eV) was used as the donor, complementary absorption of the polymer donor and acceptor was obtained in the wavelength range of 350–850 nm. The solar cell based on J51:IDSe-T-IC gives a maximum PCE of 8.6%, with a high Voc of 0.91 V, a Jsc of 15.20 mA cm−2 and a fill factor (FF) of 62.0%. Moreover, this performance is much higher than that of J51:PC71BM based PSCs under similar device fabrication conditions (PCE = 6.0%). The trade-off features of the Jsc and Voc existing in PSCs with fullerene acceptors have been minimized in the fullerene-free PSCs based on IDSe-T-IC and J51. The results demonstrate that fine-tuning the absorption and electronic energy levels of non-fullerene acceptors, and properly selecting a polymer donor to achieve complementary absorption, is a promising way to further improve the performance of the PSCs."
