Repository: lunayuehuang/AI-Powered-Materials-Dataset-Construction

# AI-PowerDatasetConstruction
This is the gitHub for the research work of AI-powered workflow for constructing organic materials databases from literature: integrating Large Language Models

File: data/Nonfullerene_OPV_Abstract.csv (part 15 of 22)
ID,Ref,year,PCE_max(%),PCE_ave(%),Jsc(mA/cm2),FF,Voc(V),Nickname(n),-HOMO_n(eV),-LUMO_n(eV),Eg_n(eV),n(SMILES),M (g/mol),Nickname(p),-HOMO_p(eV),-LUMO_p(eV),Eg_p(eV),p(SMILES),Mw (kg/mol),Mn(kg/mol),PDI,p/n ratio (p),p/n ratio (n),Solvent,Additive,TA (oC),thick (nm),Unnamed: 28,Journal,DOI,Abstract
349,156,2017,11.9,11.4,18.9,0.63,1.0,IT-M,5.58,3.96,1.62,CCCCCCC(C=C1)=CC=C1C2(C3=CC=C(CCCCCC)C=C3)C4=CC5=C(C(C6=C5SC7=C6SC(/C=C8C(C(C=CC(C)=C9)=C9C\8=C(C#N)\C#N)=O)=C7)(C%10=CC=C(CCCCCC)C=C%10)C%11=CC=C(CCCCCC)C=C%11)C=C4C%12=C2C(SC(/C=C%13C(C(C=CC(C)=C%14)=C%14C\%13=C(C#N)/C#N)=O)=C%15)=C%15S%12,1456.01,PB3T,5.39,3.37,2.02,CC1=CC(C(S1)=C2C3=CC=C(SCCCCCCCC)S3)=C(C4=C2C=C(C5=CC(C(OCC(CC)CCCC)=O)=C(C6=CC=C(C7=C(C(OCC(CC)CCCC)=O)C=C(C)S7)S6)S5)S4)C8=CC=C(SCCCCCCCC)S8,107.457,35.7,3.01,1.0,0.67,AS,,,,,Energy Environ. Sci.,10.1039/c6ee03489f,"Two p-type conjugated polymers with disparate optical and electronic properties, PB3T and PB2T, were developed and applied in fullerene-free polymer solar cells (PSCs). The photovoltaic performance of the PB3T-based PSC device processed by anisole achieved a high power conversion efficiency of 11.9% with a Jsc of 18.8 mA cm−2 and Voc of 1.00 V."
350,156,2017,0.01,0.01,0.08,0.26,0.56,IT-M,5.58,3.96,1.62,CCCCCCC(C=C1)=CC=C1C2(C3=CC=C(CCCCCC)C=C3)C4=CC5=C(C(C6=C5SC7=C6SC(/C=C8C(C(C=CC(C)=C9)=C9C\8=C(C#N)\C#N)=O)=C7)(C%10=CC=C(CCCCCC)C=C%10)C%11=CC=C(CCCCCC)C=C%11)C=C4C%12=C2C(SC(/C=C%13C(C(C=CC(C)=C%14)=C%14C\%13=C(C#N)/C#N)=O)=C%15)=C%15S%12,1456.01,PB2T,5.63,3.63,2.0,CC1=CC(C(S1)=C2C3=CC=C(SCCCCCCCC)S3)=C(C4=C2C=C(C5=CC(C(OCC(CC)CCCC)=O)=C(C6=C(C(OCC(CC)CCCC)=O)C=C(C)S6)S5)S4)C7=CC=C(SCCCCCCCC)S7,59.888,30.4,1.97,1.0,1.0,CB,,150,,,Energy Environ. Sci.,10.1039/c6ee03489f,"Two p-type conjugated polymers with disparate optical and electronic properties, PB3T and PB2T, were developed and applied in fullerene-free polymer solar cells (PSCs). The photovoltaic performance of the PB3T-based PSC device processed by anisole achieved a high power conversion efficiency of 11.9% with a Jsc of 18.8 mA cm−2 and Voc of 1.00 V."
351,157,2017,9.56,9.37,16.35,0.671,0.87,BT-IC,5.32,3.85,1.47,O=C(C(C=CC=C1)=C1C/2=C(C#N)\C#N)C2=C/C3=CC(C4(C5=CC=C(CCCCCC)C=C5)C6=CC=C(CCCCCC)C=C6)=C(S3)C7=C4C8=C(OCC(CC)CCCC)C(SC9=C%10C(C%11=CC=C(CCCCCC)C=C%11)(C%12=CC=C(CCCCCC)C=C%12)C%13=C9SC(/C=C%14C(C(C=CC=C%15)=C%15C\%14=C(C#N)\C#N)=O)=C%13)=C%10C(OCC(CC)CCCCC)=C8S7,1698.41,J61,5.22,3.21,2.01,CC1=CC(C(S1)=C2C3=CC=C(SCCCCCCCCCCCC)S3)=C(C4=C2C=C(C5=CC=C(C6=C(F)C(F)=C(C7=CC=C(C)S7)C8=NN(CC(CCCCCC)CCCCCCCC)N=C68)S5)S4)C9=CC=C(SCCCCCCCCCCCC)S9,140.0,70.0,2.0,1.0,1.0,CF,,,,,Energy Environ. Sci.,10.1039/c7ee00844a,"Low-bandgap polymers/molecules are an interesting family of semiconductor materials, and have enabled many recent exciting breakthroughs in the field of organic electronics, especially for organic photovoltaics (OPVs). Here, such a low-bandgap (1.43 eV) non-fullerene electron acceptor (BT-IC) bearing a fused 7-heterocyclic ring with absorption edge extending to the near-infrared (NIR) region was specially designed and synthesized. Benefitted from its NIR light harvesting, high performance OPVs were fabricated with medium bandgap polymers (J61 and J71) as donors, showing power conversion efficiencies of 9.6% with J61 and 10.5% with J71 along with extremely low energy loss (0.56 eV for J61 and 0.53 eV for J71). Interestingly, femtosecond transient absorption spectroscopy studies on both systems show that efficient charge generation was observed despite the fact that the highest occupied molecular orbital (HOMO)–HOMO offset (ΔEH) in the blends was as low as 0.10 eV, suggesting that such a small ΔEH is not a crucial limitation in realizing high performance of NIR non-fullerene based OPVs. Our results indicated that BT-IC is an interesting NIR non-fullerene acceptor with great potential application in tandem/multi-junction, semitransparent, and ternary blend solar cells."
352,157,2017,10.46,10.28,17.75,0.657,0.9,BT-IC,5.32,3.85,1.47,O=C(C(C=CC=C1)=C1C/2=C(C#N)\C#N)C2=C/C3=CC(C4(C5=CC=C(CCCCCC)C=C5)C6=CC=C(CCCCCC)C=C6)=C(S3)C7=C4C8=C(OCC(CC)CCCC)C(SC9=C%10C(C%11=CC=C(CCCCCC)C=C%11)(C%12=CC=C(CCCCCC)C=C%12)C%13=C9SC(/C=C%14C(C(C=CC=C%15)=C%15C\%14=C(C#N)\C#N)=O)=C%13)=C%10C(OCC(CC)CCCCC)=C8S7,1698.41,J71,5.25,3.18,2.07,CCC[Si](CCC)(C1=CC=C(C(C2=C3C=C(C4=CC=C(C5=C(F)C(F)=C(C6=CC=C(C)S6)C7=NN(CC(CCCCCC)CCCCCCCC)N=C57)S4)S2)=C8C(SC(C)=C8)=C3C9=CC=C([Si](CCC)(CCC)CCC)S9)S1)CCC,139.0,56.2,2.47,1.0,1.5,CF,,,,,Energy Environ. Sci.,10.1039/c7ee00844a,"Low-bandgap polymers/molecules are an interesting family of semiconductor materials, and have enabled many recent exciting breakthroughs in the field of organic electronics, especially for organic photovoltaics (OPVs). Here, such a low-bandgap (1.43 eV) non-fullerene electron acceptor (BT-IC) bearing a fused 7-heterocyclic ring with absorption edge extending to the near-infrared (NIR) region was specially designed and synthesized. Benefitted from its NIR light harvesting, high performance OPVs were fabricated with medium bandgap polymers (J61 and J71) as donors, showing power conversion efficiencies of 9.6% with J61 and 10.5% with J71 along with extremely low energy loss (0.56 eV for J61 and 0.53 eV for J71). Interestingly, femtosecond transient absorption spectroscopy studies on both systems show that efficient charge generation was observed despite the fact that the highest occupied molecular orbital (HOMO)–HOMO offset (ΔEH) in the blends was as low as 0.10 eV, suggesting that such a small ΔEH is not a crucial limitation in realizing high performance of NIR non-fullerene based OPVs. Our results indicated that BT-IC is an interesting NIR non-fullerene acceptor with great potential application in tandem/multi-junction, semitransparent, and ternary blend solar cells."
353,158,2018,11.02,10.76,16.0,0.753,0.915,IDT6CN-M,5.68,3.92,1.76,CCCCCCC(C=C1)=CC=C1C2(C3=CC=C(CCCCCC)C=C3)C4=CC5=C(C(C6=C5SC7=C6SC(/C=C8C(C(C=CC(C)=C9)=C9C\8=C(C#N)\C#N)=O)=C7)(C%10=CC=C(CCCCCC)C=C%10)C%11=CC=C(CCCCCC)C=C%11)C=C4C%12=C2C=C(/C=C%13C(C(C=C(C)C=C%14)=C%14C\%13=C(C#N)/C#N)=O)S%12,1399.93,PBDB-T,5.21,3.41,1.8,CC(SC1=C2C3=CC=C(CC(CC)CCCC)S3)=CC1=C(C4=CC=C(CC(CC)CCCC)S4)C5=C2C=C(S5)C6=CC=C(C7=C8C(C(C9=C(CC(CC)CCCC)SC(CC(CC)CCCC)=C9C8=O)=O)=C(C%10=CC=C(C)S%10)S7)S6,117.0,58.5,2.0,1.0,1.2,CB,DIO,120,,,Energy Environ. Sci.,10.1039/c8ee00215k,"Non-fullerene polymer solar cells (PSCs) attract more attention due to the constantly refreshed power conversion efficiency (PCE) based on the versatile non-fullerene acceptors. In this work, PCEs of 10.51% and 11.02% were obtained for two kinds of non-fullerene PSC with IDT6CN-M or ITCPTC as the acceptor and PBDB-T as the donor. ITCPTC has a relatively narrow bandgap and a high absorption coefficient compared with IDT6CN-M, which explains well the relatively large short-circuit current density of 17.44 mA cm−2 for the ITCPTC based binary PSCs. Meanwhile, the IDT6CN-M based binary PSCs exhibit a relatively high fill factor (FF) of 75.3% and an open-circuit voltage of 0.915 V. A PCE of 11.92% and a FF of 76.5% were achieved for the ternary PSCs with 60 wt% ITCPTC content in the acceptors, which should be attributed to the enhanced photon harvesting and their good compatibility for a synergistic improvement of exciton utilization and charge transport in the ternary active layers. The FF of 76.5% is among the top values of ternary non-fullerene PSCs."
354,158,2018,10.51,10.32,17.44,0.721,0.836,ITCPTC,5.64,3.98,1.66,CCCCCCC(C=C1)=CC=C1C2(C3=CC=C(CCCCCC)C=C3)C4=CC5=C(C(C6=C5SC7=C6SC(/C=C8C(C9=CSC=C9C\8=C(C#N)\C#N)=O)=C7)(C%10=CC=C(CCCCCC)C=C%10)C%11=CC=C(CCCCCC)C=C%11)C=C4C%12=C2C(SC(/C=C%13C(C%14=CSC=C%14C\%13=C(C#N)\C#N)=O)=C%15)=C%15S%12,1440.0,PBDB-T,5.21,3.41,1.8,CC(SC1=C2C3=CC=C(CC(CC)CCCC)S3)=CC1=C(C4=CC=C(CC(CC)CCCC)S4)C5=C2C=C(S5)C6=CC=C(C7=C8C(C(C9=C(CC(CC)CCCC)SC(CC(CC)CCCC)=C9C8=O)=O)=C(C%10=CC=C(C)S%10)S7)S6,117.0,58.5,2.0,1.0,1.2,CB,DIO,120,,,Energy Environ. Sci.,10.1039/c8ee00215k,"Non-fullerene polymer solar cells (PSCs) attract more attention due to the constantly refreshed power conversion efficiency (PCE) based on the versatile non-fullerene acceptors. In this work, PCEs of 10.51% and 11.02% were obtained for two kinds of non-fullerene PSC with IDT6CN-M or ITCPTC as the acceptor and PBDB-T as the donor. ITCPTC has a relatively narrow bandgap and a high absorption coefficient compared with IDT6CN-M, which explains well the relatively large short-circuit current density of 17.44 mA cm−2 for the ITCPTC based binary PSCs. Meanwhile, the IDT6CN-M based binary PSCs exhibit a relatively high fill factor (FF) of 75.3% and an open-circuit voltage of 0.915 V. A PCE of 11.92% and a FF of 76.5% were achieved for the ternary PSCs with 60 wt% ITCPTC content in the acceptors, which should be attributed to the enhanced photon harvesting and their good compatibility for a synergistic improvement of exciton utilization and charge transport in the ternary active layers. The FF of 76.5% is among the top values of ternary non-fullerene PSCs."
355,159,2018,12.55,12.37,20.81,0.7093,0.85,MeIC1,5.59,3.89,1.7,CCCCCCC(C=C1)=CC=C1C(C2=C3SC(/C=C4C(C5=C(C)SC=C5C\4=C(C#N)\C#N)=O)=C2)(C6=CC=C(CCCCCC)C=C6)C7=C3C=C(C(C8=C9SC%10=C8SC%11=C%10SC(/C=C%12C(C%13=C(C)SC=C%13C\%12=C(C#N)\C#N)=O)=C%11)(C%14=CC=C(CCCCCC)C=C%14)C%15=CC=C(CCCCCC)C=C%15)C9=C7,1468.05,PBDB-T,5.33,3.53,1.8,CC(SC1=C2C3=CC=C(CC(CC)CCCC)S3)=CC1=C(C4=CC=C(CC(CC)CCCC)S4)C5=C2C=C(S5)C6=CC=C(C7=C8C(C(C9=C(CC(CC)CCCC)SC(CC(CC)CCCC)=C9C8=O)=O)=C(C%10=CC=C(C)S%10)S7)S6,117.0,58.5,2.0,1.0,1.0,CB,DIO,120,,,Energy Environ. Sci.,10.1039/c8ee01107a,"Highly efficient ternary polymer solar cells (PSCs) are fabricated from two well-compatible small molecular nonfullerene acceptors (INPIC-4F and MeIC1) and one polymer donor, PBDB-T. The power conversion efficiency (PCE) of the INPIC-4F or MeIC1 based binary PSCs reaches 12.55% and 11.53%. Based on these efficient binary PSCs, a high PCE of 13.73% is achieved in the ternary PSCs with 50 wt% MeIC1 in the acceptors, resulting from the simultaneously improved short circuit current (JSC) of 21.86 mA cm−2, open circuit voltage (VOC) of 0.88 V and fill factor (FF) of 71.39%. The PCE improvement of the ternary PSCs should be mainly attributed to the simultaneously optimized photon harvesting and film morphology of the ternary active layers. This result may provide more in-depth insight into the material selection criteria for fabricating highly efficient ternary PSCs: (i) the complementary absorption spectra and good compatibility of the used materials; (ii) the complementary photovoltaic parameters of the corresponding two binary PSCs."
356,159,2018,11.53,11.48,17.53,0.7311,0.9,INPIC-4F,5.42,3.94,1.48,CCCCCCC(C=C1)=CC=C1C2(C3=CC=C(CCCCCC)C=C3)C4=CC5=C(C(C6=C5SC7=C6N(CCCCCCCC)C8=C7SC(/C=C9C(C(C=C(F)C(F)=C%10)=C%10C\9=C(C#N)\C#N)=O)=C8)(C%11=CC=C(CCCCCC)C=C%11)C%12=CC=C(CCCCCC)C=C%12)C=C4C%13=C2C(N(CCCCCCCC)C%14=C%15SC(/C=C%16/C(C%17=C(C%16=O)C=C(F)C(F)=C%17)=C(C#N)\C#N)=C%14)=C%15S%13,1802.42,PBDB-T,5.33,3.53,1.8,CC(SC1=C2C3=CC=C(CC(CC)CCCC)S3)=CC1=C(C4=CC=C(CC(CC)CCCC)S4)C5=C2C=C(S5)C6=CC=C(C7=C8C(C(C9=C(CC(CC)CCCC)SC(CC(CC)CCCC)=C9C8=O)=O)=C(C%10=CC=C(C)S%10)S7)S6,117.0,58.5,2.0,1.0,1.0,CB,DIO,120,,,Energy Environ. Sci.,10.1039/c8ee01107a,"Highly efficient ternary polymer solar cells (PSCs) are fabricated from two well-compatible small molecular nonfullerene acceptors (INPIC-4F and MeIC1) and one polymer donor, PBDB-T. The power conversion efficiency (PCE) of the INPIC-4F or MeIC1 based binary PSCs reaches 12.55% and 11.53%. Based on these efficient binary PSCs, a high PCE of 13.73% is achieved in the ternary PSCs with 50 wt% MeIC1 in the acceptors, resulting from the simultaneously improved short circuit current (JSC) of 21.86 mA cm−2, open circuit voltage (VOC) of 0.88 V and fill factor (FF) of 71.39%. The PCE improvement of the ternary PSCs should be mainly attributed to the simultaneously optimized photon harvesting and film morphology of the ternary active layers. This result may provide more in-depth insight into the material selection criteria for fabricating highly efficient ternary PSCs: (i) the complementary absorption spectra and good compatibility of the used materials; (ii) the complementary photovoltaic parameters of the corresponding two binary PSCs."
357,160,2014,5.04,4.91,10.14,0.58,0.86,DBFI-T,5.8,3.8,2.0,O=C(N(CC(CCCCCCCCCC)CCCCCCCCCCCC)C1=O)C2=C(C1=CC=C3C4=NC5=C(C6=CC=C(C(C7=N8)=C9N=C(C%10=CC=C%11C(N(C%12=O)CC(CCCCCCCCCCCC)CCCCCCCCCC)=O)C(C%13=C%10C%11=C%12C=C%13)=NC9=C(C7=NC(C%14=C%15C%16=C%17C=C%14)=C8C%15=CC=C%16C(N(C%17=O)CC(CCCCCCCCCCCC)CCCCCCCCCC)=O)C%18=CC=CC=C%18)S6)C%19=NC%20=C%21C%22=C%23C(C%24=CC=C%23%20)=C(C(N(CC(CCCCCCCCCC)CCCCCCCCCCCC)C%24=O)=O)C=C%22)C3=C(C4=NC5=C(C%25=CC=CC=C%25)C%19=N%21)C=C2,2715.91,PSEHTT,5.1,3.3,1.8,CC1=CC(CC(CC)CCCC)=C(C2=NC(SC(C3=C(CC(CCCC)CC)C=C(C4=CC([Si](CC(CC)CCCC)(CC(CCCC)CC)C5=C6SC(C)=C5)=C6S4)S3)=N7)=C7S2)S1,132.21,33.9,3.9,1.0,2.0,CF,,175,,,J. Am. Chem. Soc.,10.1021/ja508472j,"New electron-acceptor materials are long sought to overcome the small photovoltage, high-cost, poor photochemical stability, and other limitations of fullerene-based organic photovoltaics. However, all known nonfullerene acceptors have so far shown inferior photovoltaic properties compared to fullerene benchmark [6,6]-phenyl-C60-butyric acid methyl ester (PC60BM), and there are as yet no established design principles for realizing improved materials. Herein we report a design strategy that has produced a novel multichromophoric, large size, nonplanar three-dimensional (3D) organic molecule, DBFI-T, whose π-conjugated framework occupies space comparable to an aggregate of 9 [C60]-fullerene molecules. Comparative studies of DBFI-T with its planar monomeric analogue (BFI-P2) and PC60BM in bulk heterojunction (BHJ) solar cells, by using a common thiazolothiazole-dithienosilole copolymer donor (PSEHTT), showed that DBFI-T has superior charge photogeneration and photovoltaic properties; PSEHTT:DBFI-T solar cells combined a high short-circuit current (10.14 mA/cm(2)) with a high open-circuit voltage (0.86 V) to give a power conversion efficiency of 5.0%. The external quantum efficiency spectrum of PSEHTT:DBFI-T devices had peaks of 60-65% in the 380-620 nm range, demonstrating that both hole transfer from photoexcited DBFI-T to PSEHTT and electron transfer from photoexcited PSEHTT to DBFI-T contribute substantially to charge photogeneration. The superior charge photogeneration and electron-accepting properties of DBFI-T were further confirmed by independent Xenon-flash time-resolved microwave conductivity measurements, which correctly predict the relative magnitudes of the conversion efficiencies of the BHJ solar cells: PSEHTT:DBFI-T > PSEHTT:PC60BM > PSEHTT:BFI-P2. The results demonstrate that the large size, multichromophoric, nonplanar 3D molecular design is a promising approach to more efficient organic photovoltaic materials."
358,160,2014,1.44,1.39,3.16,0.49,0.94,BFI-P2,5.8,3.6,2.2,CCCCCCCCCCC(CN(C1=O)C(C2=CC=C3C4=C(C5=C3C2=C1C=C5)N=C6C(C7=CC=CC=C7)=C8N=C(C9=C%10C%11=C%12C=C9)C(C%10=CC=C%11C(N(C%12=O)CC(CCCCCCCCCCCC)CCCCCCCCCC)=O)=NC8=C(C%13=CC=CC=C%13)C6=N4)=O)CCCCCCCCCCCC,1394.0,PSEHTT,5.1,3.3,1.8,CC1=CC(CC(CC)CCCC)=C(C2=NC(SC(C3=C(CC(CCCC)CC)C=C(C4=CC([Si](CC(CC)CCCC)(CC(CCCC)CC)C5=C6SC(C)=C5)=C6S4)S3)=N7)=C7S2)S1,132.21,33.9,3.9,1.0,4.0,CF,,175,,,J. Am. Chem. Soc.,10.1021/ja508472j,"New electron-acceptor materials are long sought to overcome the small photovoltage, high-cost, poor photochemical stability, and other limitations of fullerene-based organic photovoltaics. However, all known nonfullerene acceptors have so far shown inferior photovoltaic properties compared to fullerene benchmark [6,6]-phenyl-C60-butyric acid methyl ester (PC60BM), and there are as yet no established design principles for realizing improved materials. Herein we report a design strategy that has produced a novel multichromophoric, large size, nonplanar three-dimensional (3D) organic molecule, DBFI-T, whose π-conjugated framework occupies space comparable to an aggregate of 9 [C60]-fullerene molecules. Comparative studies of DBFI-T with its planar monomeric analogue (BFI-P2) and PC60BM in bulk heterojunction (BHJ) solar cells, by using a common thiazolothiazole-dithienosilole copolymer donor (PSEHTT), showed that DBFI-T has superior charge photogeneration and photovoltaic properties; PSEHTT:DBFI-T solar cells combined a high short-circuit current (10.14 mA/cm(2)) with a high open-circuit voltage (0.86 V) to give a power conversion efficiency of 5.0%. The external quantum efficiency spectrum of PSEHTT:DBFI-T devices had peaks of 60-65% in the 380-620 nm range, demonstrating that both hole transfer from photoexcited DBFI-T to PSEHTT and electron transfer from photoexcited PSEHTT to DBFI-T contribute substantially to charge photogeneration. The superior charge photogeneration and electron-accepting properties of DBFI-T were further confirmed by independent Xenon-flash time-resolved microwave conductivity measurements, which correctly predict the relative magnitudes of the conversion efficiencies of the BHJ solar cells: PSEHTT:DBFI-T > PSEHTT:PC60BM > PSEHTT:BFI-P2. The results demonstrate that the large size, multichromophoric, nonplanar 3D molecular design is a promising approach to more efficient organic photovoltaic materials."
359,161,2014,0.65,0.58,1.51,0.3929,1.076,hexyl-PDI,5.9,3.83,2.07,O=C(N(CCCCCCCC)C1=O)C2=C(CCCCCC)C=C(C3=C4C=C(CCCCCC)C1C32)C5=CC(CCCCCC)=C6C7=C5C4=CC(CCCCCC)=C7C(N(CCCCCCCC)C6=O)=O,953.45,PBTI3T,5.58,3.77,1.81,O=C(N(CC(CCCC)CCCCCC)C(C1=C2SC(C3=C(CCCCCCCCCCCC)C=C(C4=CC=C(C5=CC(CCCCCCCCCCCC)=C(C)S5)S4)S3)=C1)=O)C6=C2SC(C)=C6,62.0,31.0,2.0,1.0,1.0,CF,,,60.0,,J. Am. Chem. Soc.,10.1021/ja508814z,"Perylenediimide (PDI)-based acceptors offer a potential replacement for fullerenes in bulk-heterojunction (BHJ) organic photovoltaic cells (OPVs). The most promising efforts have focused on creating twisted PDI dimers to disrupt aggregation and thereby suppress excimer formation. Here, we present an alternative strategy for developing high-performance OPVs based on PDI acceptors that promote slip-stacking in the solid state, thus preventing the coupling necessary for rapid excimer formation. This packing structure is accomplished by substitution at the PDI 2,5,8,11-positions (""headland positions""). Using this design principle, three PDI acceptors, N,N-bis(n-octyl)-2,5,8,11-tetra(n-hexyl)-PDI (Hexyl-PDI), N,N-bis(n-octyl)-2,5,8,11-tetraphenethyl-PDI (Phenethyl-PDI), and N,N-bis(n-octyl)-2,5,8,11-tetraphenyl-PDI (Phenyl-PDI), were synthesized, and their molecular and electronic structures were characterized. They were then blended with the donor polymer PBTI3T, and inverted OPVs of the structure ITO/ZnO/Active Layer/MoO3/Ag were fabricated and characterized. Of these, 1:1 PBTI3T:Phenyl-PDI proved to have the best performance with Jsc = 6.56 mA/cm(2), Voc = 1.024 V, FF = 54.59%, and power conversion efficiency (PCE) = 3.67%. Devices fabricated with Phenethyl-PDI and Hexyl-PDI have significantly lower performance. The thin film morphology and the electronic and photophysical properties of the three materials are examined, and although all three materials undergo efficient charge separation, PBTI3T:Phenyl-PDI is found to have the deepest LUMO, intermediate crystallinity, and the most well-mixed domains. This minimizes geminate recombination in Phenyl-PDI OPVs and affords the highest PCE. Thus, slip-stacked PDI strategies represent a promising approach to fullerene replacements in BHJ OPVs."
360,161,2014,1.2,1.15,2.44,0.4848,1.016,Phenetyl-PDI,5.92,3.91,2.01,O=C(N(CCCCCCCC)C1=O)C2=C(CCC3=CC=CC=C3)C=C(C4=C5C=C(CCC6=CC=CC=C6)C1C42)C7=CC(CCC8=CC=CC=C8)=C9C%10=C7C5=CC(CCC%11=CC=CC=C%11)=C%10C(N(CCCCCCCC)C9=O)=O,1033.41,PBTI3T,5.58,3.77,1.81,O=C(N(CC(CCCC)CCCCCC)C(C1=C2SC(C3=C(CCCCCCCCCCCC)C=C(C4=CC=C(C5=CC(CCCCCCCCCCCC)=C(C)S5)S4)S3)=C1)=O)C6=C2SC(C)=C6,62.0,31.0,2.0,1.0,1.0,CF,,,60.0,,J. Am. Chem. Soc.,10.1021/ja508814z,"Perylenediimide (PDI)-based acceptors offer a potential replacement for fullerenes in bulk-heterojunction (BHJ) organic photovoltaic cells (OPVs). The most promising efforts have focused on creating twisted PDI dimers to disrupt aggregation and thereby suppress excimer formation. Here, we present an alternative strategy for developing high-performance OPVs based on PDI acceptors that promote slip-stacking in the solid state, thus preventing the coupling necessary for rapid excimer formation. This packing structure is accomplished by substitution at the PDI 2,5,8,11-positions (""headland positions""). Using this design principle, three PDI acceptors, N,N-bis(n-octyl)-2,5,8,11-tetra(n-hexyl)-PDI (Hexyl-PDI), N,N-bis(n-octyl)-2,5,8,11-tetraphenethyl-PDI (Phenethyl-PDI), and N,N-bis(n-octyl)-2,5,8,11-tetraphenyl-PDI (Phenyl-PDI), were synthesized, and their molecular and electronic structures were characterized. They were then blended with the donor polymer PBTI3T, and inverted OPVs of the structure ITO/ZnO/Active Layer/MoO3/Ag were fabricated and characterized. Of these, 1:1 PBTI3T:Phenyl-PDI proved to have the best performance with Jsc = 6.56 mA/cm(2), Voc = 1.024 V, FF = 54.59%, and power conversion efficiency (PCE) = 3.67%. Devices fabricated with Phenethyl-PDI and Hexyl-PDI have significantly lower performance. The thin film morphology and the electronic and photophysical properties of the three materials are examined, and although all three materials undergo efficient charge separation, PBTI3T:Phenyl-PDI is found to have the deepest LUMO, intermediate crystallinity, and the most well-mixed domains. This minimizes geminate recombination in Phenyl-PDI OPVs and affords the highest PCE. Thus, slip-stacked PDI strategies represent a promising approach to fullerene replacements in BHJ OPVs."
361,161,2014,3.67,3.6,6.56,0.5459,1.024,Phenyl-PDI,6.02,4.01,2.01,O=C(N(CCCCCCCC)C1=O)C2=C(C3=CC=CC=C3)C=C(C4=C5C=C(C6=CC=CC=C6)C1C42)C7=CC(C8=CC=CC=C8)=C9C%10=C7C5=CC(C%11=CC=CC=C%11)=C%10C(N(CCCCCCCC)C9=O)=O,921.19,PBTI3T,5.58,3.77,1.81,O=C(N(CC(CCCC)CCCCCC)C(C1=C2SC(C3=C(CCCCCCCCCCCC)C=C(C4=CC=C(C5=CC(CCCCCCCCCCCC)=C(C)S5)S4)S3)=C1)=O)C6=C2SC(C)=C6,62.0,31.0,2.0,1.0,1.0,CF,,,60.0,,J. Am. Chem. Soc.,10.1021/ja508814z,"Perylenediimide (PDI)-based acceptors offer a potential replacement for fullerenes in bulk-heterojunction (BHJ) organic photovoltaic cells (OPVs). The most promising efforts have focused on creating twisted PDI dimers to disrupt aggregation and thereby suppress excimer formation. Here, we present an alternative strategy for developing high-performance OPVs based on PDI acceptors that promote slip-stacking in the solid state, thus preventing the coupling necessary for rapid excimer formation. This packing structure is accomplished by substitution at the PDI 2,5,8,11-positions (""headland positions""). Using this design principle, three PDI acceptors, N,N-bis(n-octyl)-2,5,8,11-tetra(n-hexyl)-PDI (Hexyl-PDI), N,N-bis(n-octyl)-2,5,8,11-tetraphenethyl-PDI (Phenethyl-PDI), and N,N-bis(n-octyl)-2,5,8,11-tetraphenyl-PDI (Phenyl-PDI), were synthesized, and their molecular and electronic structures were characterized. They were then blended with the donor polymer PBTI3T, and inverted OPVs of the structure ITO/ZnO/Active Layer/MoO3/Ag were fabricated and characterized. Of these, 1:1 PBTI3T:Phenyl-PDI proved to have the best performance with Jsc = 6.56 mA/cm(2), Voc = 1.024 V, FF = 54.59%, and power conversion efficiency (PCE) = 3.67%. Devices fabricated with Phenethyl-PDI and Hexyl-PDI have significantly lower performance. The thin film morphology and the electronic and photophysical properties of the three materials are examined, and although all three materials undergo efficient charge separation, PBTI3T:Phenyl-PDI is found to have the deepest LUMO, intermediate crystallinity, and the most well-mixed domains. This minimizes geminate recombination in Phenyl-PDI OPVs and affords the highest PCE. Thus, slip-stacked PDI strategies represent a promising approach to fullerene replacements in BHJ OPVs."
362,162,2015,4.11,4.11,7.95,0.63,0.82,FBR,5.83,3.7,2.13,S=C(S/1)N(CC)C(C1=C/C2=CC=C(C3=CC(C4(CCCCCCCC)CCCCCCCC)=C(C=C3)C(C4=C5)=CC=C5C(C6=NSN=C67)=CC=C7/C=C8SC(N(C/8=O)CC)=S)C9=NSN=C29)=O,1001.43,P3HT,5.0,3.1,1.9,CC1=CC(CCCCCC)=C(C)S1,21.1,11.6,1.82,1.0,1.0,CF/DCB,,110,80.0,,J. Am. Chem. Soc.,10.1021/ja5110602,"A novel small molecule, FBR, bearing 3-ethylrhodanine flanking groups was synthesized as a nonfullerene electron acceptor for solution-processed bulk heterojunction organic photovoltaics (OPV). A straightforward synthesis route was employed, offering the potential for large scale preparation of this material. Inverted OPV devices employing poly(3-hexylthiophene) (P3HT) as the donor polymer and FBR as the acceptor gave power conversion efficiencies (PCE) up to 4.1%. Transient and steady state optical spectroscopies indicated efficient, ultrafast charge generation and efficient photocurrent generation from both donor and acceptor. Ultrafast transient absorption spectroscopy was used to investigate polaron generation efficiency as well as recombination dynamics. It was determined that the P3HT:FBR blend is highly intermixed, leading to increased charge generation relative to comparative devices with P3HT:PC60BM, but also faster recombination due to a nonideal morphology in which, in contrast to P3HT:PC60BM devices, the acceptor does not aggregate enough to create appropriate percolation pathways that prevent fast nongeminate recombination. Despite this nonoptimal morphology the P3HT:FBR devices exhibit better performance than P3HT:PC60BM devices, used as control, demonstrating that this acceptor shows great promise for further optimization."
363,163,2015,7.16,6.9,11.65,0.655,0.9,SdiPBI-S,6.05,3.85,2.2,O=C(N(C(CCCCC)CCCCC)C1=O)C2=CCC(C3=C4C5=CC1=C32)=C6C(C7=CC8=C9C%10=C7C%11=CC=C(C(N%12C(CCCCC)CCCCC)=O)C%13=C%11C(C%10=C%14C=C9C(N(C(CCCCC)CCCCC)C8=O)=O)=C(S%14)C=C%13C%12=O)C=C%15C%16=C6C4=C(S5)C=C%16C(N(C(CCCCC)CCCCC)C%15=O)=O,1457.98,PDBT-T1,5.36,3.43,1.93,CC1=CC=C(C(S2)=C3C(C(C4=C(CC(CCCC)CC)SC(CC(CCCC)CC)=C4C3=O)=O)=C2C5=CC=C(C6=CC7=C(C8=C(C9=CC=C(CCCCCCCC)S9)C(SC%10=C%11SC(C)=C%10)=C%11C(C%12=CC=C(CCCCCCCC)S%12)=C8S7)S6)S5)S1,342.0,195.4285714,1.75,1.0,1.0,CB,DIO,100,,,J. Am. Chem. Soc.,10.1021/jacs.5b06414,"A novel perylene bisimide (PBI) dimer-based acceptor material, SdiPBI-S, was developed. Conventional bulk-heterojunction (BHJ) solar cells based on SdiPBI-S and the wide-band-gap polymer PDBT-T1 show a high power conversion efficiency (PCE) of 7.16% with a high open-circuit voltage of 0.90 V, a high short-circuit current density of 11.98 mA/cm(2), and an impressive fill factor of 66.1%. Favorable phase separation and balanced carrier mobilites in the BHJ films account for the high photovoltaic performance. The results demonstrate that fine-tuning of PBI-based materials is a promising way to improve the PCEs of non-fullerene BHJ organic solar cells."
364,164,2016,8.42,8.23,12.48,0.697,0.947,SdiPBI-Se,6.09,3.87,2.22,O=C(N(C(CCCCCC)CCCCCC)C1=O)C2=CCC(C3=C4C5=CC1=C32)=C6C(C7=CC8=C9C%10=C7C%11=CC=C(C(N%12C(CCCCCC)CCCCCC)=O)C%13=C%11C(C%10=C%14C=C9C(N(C(CCCCCC)CCCCCC)C8=O)=O)=C([Se]%14)C=C%13C%12=O)C=C%15C%16=C6C4=C([Se]5)C=C%16C(N(C(CCCCCC)CCCCCC)C%15=O)=O,1664.0,PDBT-T1,5.36,3.43,1.93,CC1=CC=C(C(S2)=C3C(C(C4=C(CC(CCCC)CC)SC(CC(CCCC)CC)=C4C3=O)=O)=C2C5=CC=C(C6=CC7=C(C8=C(C9=CC=C(CCCCCCCC)S9)C(SC%10=C%11SC(C)=C%10)=C%11C(C%12=CC=C(CCCCCCCC)S%12)=C8S7)S6)S5)S1,342.0,195.4285714,1.75,1.0,1.0,DCB,DIO,,110.0,,J. Am. Chem. Soc.,10.1021/jacs.5b11149,"Non-fullerene acceptors have recently attracted tremendous interest because of their potential as alternatives to fullerene derivatives in bulk heterojunction organic solar cells. However, the power conversion efficiencies (PCEs) have lagged far behind those of the polymer/fullerene system, mainly because of the low fill factor (FF) and photocurrent. Here we report a novel perylene bisimide (PBI) acceptor, SdiPBI-Se, in which selenium atoms were introduced into the perylene core. With a well-established wide-band-gap polymer (PDBT-T1) as the donor, a high efficiency of 8.4% with an unprecedented high FF of 70.2% is achieved for solution-processed non-fullerene organic solar cells. Efficient photon absorption, high and balanced charge carrier mobility, and ultrafast charge generation processes in PDBT-T1:SdiPBI-Se films account for the high photovoltaic performance. Our results suggest that non-fullerene acceptors have enormous potential to rival or even surpass the performance of their fullerene counterparts."
365,165,2016,5.51,5.26,13.11,0.578,0.73,ITIC,5.64,3.92,1.72,CCCCCCC(C=C1)=CC=C1C2(C3=CC=C(CCCCCC)C=C3)C4=CC5=C(C(C6=C5SC7=C6SC(/C=C8C(C(C=CC=C9)=C9C\8=C(C#N)\C#N)=O)=C7)(C%10=CC=C(CCCCCC)C=C%10)C%11=CC=C(CCCCCC)C=C%11)C=C4C%12=C2C(SC(/C=C%13C(C(C=CC=C%14)=C%14C\%13=C(C#N)/C#N)=O)=C%15)=C%15S%12,1427.96,J52,5.21,2.99,2.22,CC1=CC(C(S1)=C2C3=CC=C(CC(CC)CCCC)S3)=C(C4=C2C=C(C5=CC=C(C6=C(F)C(F)=C(C7=CC=C(C)S7)C8=NN(CC(CCCCCC)CCCCCCCC)N=C68)S5)S4)C9=CC=C(CC(CC)CCCC)S9,106.95,57.5,1.86,1.0,1.0,CF,,100,,,J. Am. Chem. Soc.,10.1021/jacs.6b01744,"Non-fullerene polymer solar cells (PSCs) with solution-processable n-type organic semiconductor (n-OS) as acceptor have seen rapid progress recently owing to the synthesis of new low bandgap n-OS, such as ITIC. To further increase power conversion efficiency (PCE) of the devices, it is of a great challenge to develop suitable polymer donor material that matches well with the low bandgap n-OS acceptors thus providing complementary absorption and nanoscaled blend morphology, as well as suppressed recombination and minimized energy loss. To address this challenge, we synthesized three medium bandgap 2D-conjugated bithienyl-benzodithiophene-alt-fluorobenzotriazole copolymers J52, J60, and J61 for the application as donor in the PSCs with low bandgap n-OS ITIC as acceptor. The three polymers were designed with branched alkyl (J52), branched alkylthio (J60), and linear alkylthio (J61) substituent on the thiophene conjugated side chain of the benzodithiophene (BDT) units for studying effect of the substituents on the photovoltaic performance of the polymers. The alkylthio side chain, red-shifted absorption down-shifted the highest occupied molecular orbital (HOMO) level and improved crystallinity of the 2D conjugated polymers. With linear alkylthio side chain, the tailored polymer J61 exhibits an enhanced JSC of 17.43 mA/cm(2), a high VOC of 0.89 V, and a PCE of 9.53% in the best non-fullerene PSCs with the polymer as donor and ITIC as acceptor. To the best of our knowledge, the PCE of 9.53% is one of the highest values reported in literature to date for the non-fullerene PSCs. The results indicate that J61 is a promising medium bandgap polymer donor in non-fullerene PSCs."
366,165,2016,8.97,8.67,16.33,0.6038,0.91,ITIC,5.64,3.92,1.72,CCCCCCC(C=C1)=CC=C1C2(C3=CC=C(CCCCCC)C=C3)C4=CC5=C(C(C6=C5SC7=C6SC(/C=C8C(C(C=CC=C9)=C9C\8=C(C#N)\C#N)=O)=C7)(C%10=CC=C(CCCCCC)C=C%10)C%11=CC=C(CCCCCC)C=C%11)C=C4C%12=C2C(SC(/C=C%13C(C(C=CC=C%14)=C%14C\%13=C(C#N)/C#N)=O)=C%15)=C%15S%12,1427.96,J60,5.32,3.08,2.24,CC1=CC(C(S1)=C2C3=CC=C(SCC(CC)CCCC)S3)=C(C4=C2C=C(C5=CC=C(C6=C(F)C(F)=C(C7=CC=C(C)S7)C8=NN(CC(CCCCCC)CCCCCCCC)N=C68)S5)S4)C9=CC=C(SCC(CC)CCCC)S9,53.058,23.9,2.22,1.0,1.0,CF,,100,,,J. Am. Chem. Soc.,10.1021/jacs.6b01744,"Non-fullerene polymer solar cells (PSCs) with solution-processable n-type organic semiconductor (n-OS) as acceptor have seen rapid progress recently owing to the synthesis of new low bandgap n-OS, such as ITIC. To further increase power conversion efficiency (PCE) of the devices, it is of a great challenge to develop suitable polymer donor material that matches well with the low bandgap n-OS acceptors thus providing complementary absorption and nanoscaled blend morphology, as well as suppressed recombination and minimized energy loss. To address this challenge, we synthesized three medium bandgap 2D-conjugated bithienyl-benzodithiophene-alt-fluorobenzotriazole copolymers J52, J60, and J61 for the application as donor in the PSCs with low bandgap n-OS ITIC as acceptor. The three polymers were designed with branched alkyl (J52), branched alkylthio (J60), and linear alkylthio (J61) substituent on the thiophene conjugated side chain of the benzodithiophene (BDT) units for studying effect of the substituents on the photovoltaic performance of the polymers. The alkylthio side chain, red-shifted absorption down-shifted the highest occupied molecular orbital (HOMO) level and improved crystallinity of the 2D conjugated polymers. With linear alkylthio side chain, the tailored polymer J61 exhibits an enhanced JSC of 17.43 mA/cm(2), a high VOC of 0.89 V, and a PCE of 9.53% in the best non-fullerene PSCs with the polymer as donor and ITIC as acceptor. To the best of our knowledge, the PCE of 9.53% is one of the highest values reported in literature to date for the non-fullerene PSCs. The results indicate that J61 is a promising medium bandgap polymer donor in non-fullerene PSCs."
367,165,2016,9.53,9.22,17.43,0.6148,0.89,ITIC,5.64,3.92,1.72,CCCCCCC(C=C1)=CC=C1C2(C3=CC=C(CCCCCC)C=C3)C4=CC5=C(C(C6=C5SC7=C6SC(/C=C8C(C(C=CC=C9)=C9C\8=C(C#N)\C#N)=O)=C7)(C%10=CC=C(CCCCCC)C=C%10)C%11=CC=C(CCCCCC)C=C%11)C=C4C%12=C2C(SC(/C=C%13C(C(C=CC=C%14)=C%14C\%13=C(C#N)/C#N)=O)=C%15)=C%15S%12,1427.96,J61,5.32,3.08,2.24,CC1=CC(C(S1)=C2C3=CC=C(SCCCCCCCCCCCC)S3)=C(C4=C2C=C(C5=CC=C(C6=C(F)C(F)=C(C7=CC=C(C)S7)C8=NN(CC(CCCCCC)CCCCCCCC)N=C68)S5)S4)C9=CC=C(SCCCCCCCCCCCC)S9,74.196,32.4,2.29,1.0,1.0,CF,,100,,,J. Am. Chem. Soc.,10.1021/jacs.6b01744,"Non-fullerene polymer solar cells (PSCs) with solution-processable n-type organic semiconductor (n-OS) as acceptor have seen rapid progress recently owing to the synthesis of new low bandgap n-OS, such as ITIC. To further increase power conversion efficiency (PCE) of the devices, it is of a great challenge to develop suitable polymer donor material that matches well with the low bandgap n-OS acceptors thus providing complementary absorption and nanoscaled blend morphology, as well as suppressed recombination and minimized energy loss. To address this challenge, we synthesized three medium bandgap 2D-conjugated bithienyl-benzodithiophene-alt-fluorobenzotriazole copolymers J52, J60, and J61 for the application as donor in the PSCs with low bandgap n-OS ITIC as acceptor. The three polymers were designed with branched alkyl (J52), branched alkylthio (J60), and linear alkylthio (J61) substituent on the thiophene conjugated side chain of the benzodithiophene (BDT) units for studying effect of the substituents on the photovoltaic performance of the polymers. The alkylthio side chain, red-shifted absorption down-shifted the highest occupied molecular orbital (HOMO) level and improved crystallinity of the 2D conjugated polymers. With linear alkylthio side chain, the tailored polymer J61 exhibits an enhanced JSC of 17.43 mA/cm(2), a high VOC of 0.89 V, and a PCE of 9.53% in the best non-fullerene PSCs with the polymer as donor and ITIC as acceptor. To the best of our knowledge, the PCE of 9.53% is one of the highest values reported in literature to date for the non-fullerene PSCs. The results indicate that J61 is a promising medium bandgap polymer donor in non-fullerene PSCs."
368,166,2016,10.57,10.28,17.97,0.6549,0.898,ITIC,5.54,3.84,1.7,CCCCCCC(C=C1)=CC=C1C2(C3=CC=C(CCCCCC)C=C3)C4=CC5=C(C(C6=C5SC7=C6SC(/C=C8C(C(C=CC=C9)=C9C\8=C(C#N)\C#N)=O)=C7)(C%10=CC=C(CCCCCC)C=C%10)C%11=CC=C(CCCCCC)C=C%11)C=C4C%12=C2C(SC(/C=C%13C(C(C=CC=C%14)=C%14C\%13=C(C#N)/C#N)=O)=C%15)=C%15S%12,1427.96,J61,5.32,3.08,2.24,CC1=CC(C(S1)=C2C3=CC=C(SCCCCCCCCCCCC)S3)=C(C4=C2C=C(C5=CC=C(C6=C(F)C(F)=C(C7=CC=C(C)S7)C8=NN(CC(CCCCCC)CCCCCCCC)N=C68)S5)S4)C9=CC=C(SCCCCCCCCCCCC)S9,74.196,32.4,2.29,1.0,1.0,CF,,130,,,J. Am. Chem. Soc.,10.1021/jacs.6b09110,"Low bandgap n-type organic semiconductor (n-OS) ITIC has attracted great attention for the application as an acceptor with medium bandgap p-type conjugated polymer as donor in nonfullerene polymer solar cells (PSCs) because of its attractive photovoltaic performance. Here we report a modification on the molecular structure of ITIC by side-chain isomerization with meta-alkyl-phenyl substitution, m-ITIC, to further improve its photovoltaic performance. In a comparison with its isomeric counterpart ITIC with para-alkyl-phenyl substitution, m-ITIC shows a higher film absorption coefficient, a larger crystalline coherence, and higher electron mobility. These inherent advantages of m-ITIC resulted in a higher power conversion efficiency (PCE) of 11.77% for the nonfullerene PSCs with m-ITIC as acceptor and a medium bandgap polymer J61 as donor, which is significantly improved over that (10.57%) of the corresponding devices with ITIC as acceptor. To the best of our knowledge, the PCE of 11.77% is one of the highest values reported in the literature to date for nonfullerene PSCs. More importantly, the m-ITIC-based device shows less thickness-dependent photovoltaic behavior than ITIC-based devices in the active-layer thickness range of 80-360 nm, which is beneficial for large area device fabrication. These results indicate that m-ITIC is a promising low bandgap n-OS for the application as an acceptor in PSCs, and the side-chain isomerization could be an easy and convenient way to further improve the photovoltaic performance of the donor and acceptor materials for high efficiency PSCs."
369,166,2016,11.77,11.49,18.31,0.7055,0.912,m-ITIC,5.52,3.82,1.7,O=C(C(C=CC=C1)=C1C/2=C(C#N)\C#N)C2=C/C3=CC(S4)=C(S3)C5=C4C6=CC(C(C7=C8SC9=C7SC(/C=C%10C(C(C=CC=C%11)=C%11C\%10=C(C#N)\C#N)=O)=C9)(C%12=CC=CC(CCCCCC)=C%12)C%13=CC(CCCCCC)=CC=C%13)=C8C=C6C(C%14=CC(CCCCCC)=CC=C%14)5C%15=CC=CC(CCCCCC)=C%15,1427.96,J61,5.32,3.08,2.24,CC1=CC(C(S1)=C2C3=CC=C(SCCCCCCCCCCCC)S3)=C(C4=C2C=C(C5=CC=C(C6=C(F)C(F)=C(C7=CC=C(C)S7)C8=NN(CC(CCCCCC)CCCCCCCC)N=C68)S5)S4)C9=CC=C(SCCCCCCCCCCCC)S9,74.196,32.4,2.29,1.0,1.0,CF,,130,,,J. Am. Chem. Soc.,10.1021/jacs.6b09110,"Low bandgap n-type organic semiconductor (n-OS) ITIC has attracted great attention for the application as an acceptor with medium bandgap p-type conjugated polymer as donor in nonfullerene polymer solar cells (PSCs) because of its attractive photovoltaic performance. Here we report a modification on the molecular structure of ITIC by side-chain isomerization with meta-alkyl-phenyl substitution, m-ITIC, to further improve its photovoltaic performance. In a comparison with its isomeric counterpart ITIC with para-alkyl-phenyl substitution, m-ITIC shows a higher film absorption coefficient, a larger crystalline coherence, and higher electron mobility. These inherent advantages of m-ITIC resulted in a higher power conversion efficiency (PCE) of 11.77% for the nonfullerene PSCs with m-ITIC as acceptor and a medium bandgap polymer J61 as donor, which is significantly improved over that (10.57%) of the corresponding devices with ITIC as acceptor. To the best of our knowledge, the PCE of 11.77% is one of the highest values reported in the literature to date for nonfullerene PSCs. More importantly, the m-ITIC-based device shows less thickness-dependent photovoltaic behavior than ITIC-based devices in the active-layer thickness range of 80-360 nm, which is beneficial for large area device fabrication. These results indicate that m-ITIC is a promising low bandgap n-OS for the application as an acceptor in PSCs, and the side-chain isomerization could be an easy and convenient way to further improve the photovoltaic performance of the donor and acceptor materials for high efficiency PSCs."
