Repository: lunayuehuang/AI-Powered-Materials-Dataset-Construction

# AI-PowerDatasetConstruction
This is the gitHub for the research work of AI-powered workflow for constructing organic materials databases from literature: integrating Large Language Models

File: data/Nonfullerene-OPV-list.csv (part 16 of 17)
ID,Ref,year,PCE_max(%),PCE_ave(%),Jsc(mA/cm2),FF,Voc(V),Nickname(n),-HOMO_n(eV),-LUMO_n(eV),Eg_n(eV),n(SMILES),M (g/mol),Nickname(p),-HOMO_p(eV),-LUMO_p(eV),Eg_p(eV),p(SMILES),Mw (kg/mol),Mn(kg/mol),PDI,p/n ratio (p),p/n ratio (n),Solvent,Additive,TA (oC),thick (nm),,Journal,DOI
1137,500,2019,5.6,5.6,12.4,0.616,0.74,O-IDTBR,5.46,3.89,1.57,O=C(/C(S1)=C/C(C2=NSN=C32)=CC=C3C(C=C4)=CC5=C4C6=CC(C(CCCCCCCC)(CCCCCCCC)C7=C8C=CC(C9=CC=C(/C=C%10SC(N(CC)C\%10=O)=S)C%11=NSN=C9%11)=C7)=C8C=C6C5(CCCCCCCC)CCCCCCCC)N(CC)C1=S,1313.97,P3HT,5.1,3.2,1.9,CC1=CC(CCCCCC)=C(C)S1,21.1,11.6,1.818965517,1,1,CB/DCB,NA,120,,,,
1138,500,2019,3.3,3.3,7.7,0.577,0.74,EH-IDTBR,5.45,3.88,1.57,O=C(/C(S1)=C/C(C2=NSN=C32)=CC=C3C(C=C4)=CC5=C4C6=CC(C(CC(CC)CCCC)(CC(CC)CCCC)C7=C8C=CC(C9=CC=C(/C=C%10SC(N(CC)C\%10=O)=S)C%11=NSN=C9%11)=C7)=C8C=C6C5(CC(CC)CCCC)CC(CC)CCCC)N(CC)C1=S,1313.97,P3HT,5.1,3.2,1.9,CC1=CC(CCCCCC)=C(C)S1,21.1,11.6,1.818965517,1,1,CB/DCB,NA,120,,,,
1139,500,2019,4.2,4.2,6.9,0.675,0.9,O-IDFBR,5.75,3.7,2.05,O=C(/C(S1)=C/C(C2=NSN=C32)=CC=C3C(S4)=CC5=C4C6=CC(C(CCCCCCCC)(CCCCCCCC)C7=C8SC(C9=CC=C(/C=C%10SC(N(CC)C\%10=O)=S)C%11=NSN=C9%11)=C7)=C8C=C6C5(CCCCCCCC)CCCCCCCC)N(CC)C1=S,1326.02,P3HT,5.1,3.2,1.9,CC1=CC(CCCCCC)=C(C)S1,21.1,11.6,1.818965517,1,1,CB/DCB,NA,120,,,,
1140,501,2019,9.87,9.83,17.15,0.5829,0.97,CZTT-IC,5.54,3.97,1.57,O=C(C(C=CC=C1)=C1C/2=C(C#N)/C#N)C2=C/C3=CC4=C(S3)C(C(C(C=C5)=CC=C5CCCCCC)(C(C=C6)=CC=C6CCCCCC)C7=C8C=C(N9CC(CC)CCCC)C(C(C9=C%10)=CC%11=C%10C(SC%12=C%13SC(/C=C%14/C(C%15=C(C%14=O)C=CC=C%15)=C(C#N)\C#N)=C%12)=C%13C%11(C(C=C%16)=CC=C%16CCCCCC)C(C=C%17)=CC=C%17CCCCCC)=C7)=C8S4,1629.27,PBDB-T,5.28,3.48,1.8,CC(SC1=C2C3=CC=C(CC(CC)CCCC)S3)=CC1=C(C4=CC=C(CC(CC)CCCC)S4)C5=C2C=C(S5)C6=CC=C(C7=C8C(C(C9=C(CC(CC)CCCC)SC(CC(CC)CCCC)=C9C8=O)=O)=C(C%10=CC=C(C)S%10)S7)S6,117,58.5,2,1,1,CB,DIO,120,,,,
1141,501,2019,7.02,6.98,12.65,0.5052,1.07,CZTT-IC,5.54,3.97,1.57,O=C(C(C=CC=C1)=C1C/2=C(C#N)/C#N)C2=C/C3=CC4=C(S3)C(C(C(C=C5)=CC=C5CCCCCC)(C(C=C6)=CC=C6CCCCCC)C7=C8C=C(N9CC(CC)CCCC)C(C(C9=C%10)=CC%11=C%10C(SC%12=C%13SC(/C=C%14/C(C%15=C(C%14=O)C=CC=C%15)=C(C#N)\C#N)=C%12)=C%13C%11(C(C=C%16)=CC=C%16CCCCCC)C(C=C%17)=CC=C%17CCCCCC)=C7)=C8S4,1629.27,PM6,5.45,3.65,1.8,CC(SC1=C2C3=CC(F)=C(CC(CC)CCCC)S3)=CC1=C(C4=CC(F)=C(CC(CC)CCCC)S4)C5=C2C=C(S5)C6=CC=C(C7=C8C(C(C9=C(CC(CC)CCCC)SC(CC(CC)CCCC)=C9C8=O)=O)=C(C%10=CC=C(C)S%10)S7)S6,38.6,19.3,2,1,1,CB,DIO,100,,,,
1142,501,2019,9.81,9.77,18.78,0.5813,0.89,CZTT-4F,5.61,4.11,1.5,O=C(C(C=C(F)C(F)=C1)=C1C/2=C(C#N)/C#N)C2=C/C3=CC4=C(S3)C(C(C(C=C5)=CC=C5CCCCCC)(C(C=C6)=CC=C6CCCCCC)C7=C8C=C(N9CC(CC)CCCC)C(C(C9=C%10)=CC%11=C%10C(SC%12=C%13SC(/C=C%14/C(C%15=C(C%14=O)C=C(F)C(F)=C%15)=C(C#N)\C#N)=C%12)=C%13C%11(C(C=C%16)=CC=C%16CCCCCC)C(C=C%17)=CC=C%17CCCCCC)=C7)=C8S4,1701.23,PBDB-T,5.28,3.48,1.8,CC(SC1=C2C3=CC=C(CC(CC)CCCC)S3)=CC1=C(C4=CC=C(CC(CC)CCCC)S4)C5=C2C=C(S5)C6=CC=C(C7=C8C(C(C9=C(CC(CC)CCCC)SC(CC(CC)CCCC)=C9C8=O)=O)=C(C%10=CC=C(C)S%10)S7)S6,117,58.5,2,1,0.8,CB,DIO,NA,,,,
1143,501,2019,12.07,11.95,19.86,0.6498,0.95,CZTT-4F,5.61,4.11,1.5,O=C(C(C=C(F)C(F)=C1)=C1C/2=C(C#N)/C#N)C2=C/C3=CC4=C(S3)C(C(C(C=C5)=CC=C5CCCCCC)(C(C=C6)=CC=C6CCCCCC)C7=C8C=C(N9CC(CC)CCCC)C(C(C9=C%10)=CC%11=C%10C(SC%12=C%13SC(/C=C%14/C(C%15=C(C%14=O)C=C(F)C(F)=C%15)=C(C#N)\C#N)=C%12)=C%13C%11(C(C=C%16)=CC=C%16CCCCCC)C(C=C%17)=CC=C%17CCCCCC)=C7)=C8S4,1701.23,PM6,5.45,3.65,1.8,CC(SC1=C2C3=CC(F)=C(CC(CC)CCCC)S3)=CC1=C(C4=CC(F)=C(CC(CC)CCCC)S4)C5=C2C=C(S5)C6=CC=C(C7=C8C(C(C9=C(CC(CC)CCCC)SC(CC(CC)CCCC)=C9C8=O)=O)=C(C%10=CC=C(C)S%10)S7)S6,38.6,19.3,2,1,1.25,CB,DIO,135,,,,
1144,502,2019,10.07,9.72,15.25,0.62,1.02,EH-IDTBR,5.42,3.6,1.82,O=C(/C(S1)=C/C(C2=NSN=C32)=CC=C3C(S4)=CC5=C4C6=CC(C(CC(CC)CCCC)(CC(CC)CCCC)C7=C8SC(C9=CC=C(/C=C%10SC(N(CC)C\%10=O)=S)C%11=NSN=C9%11)=C7)=C8C=C6C5(CC(CC)CCCC)CC(CC)CCCC)N(CC)C1=S,1326.02,PTB7-Th,5.39,3.41,1.98,O=C(OCC(CC)CCCC)C1=C(F)C2=C(C)SC(C3=CC4=C(C(C5=CC=C(CC(CC)CCCC)S5)=C(C=C(C)S6)C6=C4C7=CC=C(CC(CC)CCCC)S7)S3)=C2S1,124,72.9,1.700960219,1,2,CF,NA,SVA-CF,100,,,
1145,502,2019,9.39,9.03,14.43,0.58,1.06,T2-ORH,5.67,3.57,2.1,O=C(N(CCCCCCCC)C(S/1)=S)C1=C\C2=CC=C(C3=CC=C(/C=C4C(N(CCCCCCCC)C(S/4)=S)=O)S3)S2,677.04,PTB7-Th,5.39,3.41,1.98,O=C(OCC(CC)CCCC)C1=C(F)C2=C(C)SC(C3=CC4=C(C(C5=CC=C(CC(CC)CCCC)S5)=C(C=C(C)S6)C6=C4C7=CC=C(CC(CC)CCCC)S7)S3)=C2S1,124,72.9,1.700960219,1,2,CF,NA,SVA-CF,100,,,
1146,503,2019,10.9,10.9,19.8,0.59,0.91,BP-4F,5.63,3.9,1.73,O=C1C2=C(C=C(F)C(F)=C2)C(/C1=C/C3=CC(C(C4=CC=C(CCCCCC)C=C4)(C5=C6SC7=C(C(C=C8)=CC=C8CC(CCCC)CC)C9=C(C(C%10=CC=C(C=C%10)CC(CC)CCCC)=C57)SC(C%11=C%12C=C(/C=C%13/C(C(C=C(F)C(F)=C%14)=C%14C%13=O)=C(C#N)/C#N)S%11)=C9C%12(C%15=CC=C(CCCCCC)C=C%15)C%16=CC=C(CCCCCC)C=C%16)C%17=CC=C(CCCCCC)C=C%17)=C6S3)=C(C#N)\C#N,1876.55,PM6,5.48,3.63,1.85,CC(SC1=C2C3=CC(F)=C(CC(CC)CCCC)S3)=CC1=C(C4=CC(F)=C(CC(CC)CCCC)S4)C5=C2C=C(S5)C6=CC=C(C7=C8C(C(C9=C(CC(CC)CCCC)SC(CC(CC)CCCC)=C9C8=O)=O)=C(C%10=CC=C(C)S%10)S7)S6,38.6,19.3,2,1,1,CB,NA,NA,,,,
1147,503,2019,13.9,13.9,21.6,0.72,0.89,BP-4F,5.63,3.9,1.73,O=C1C2=C(C=C(F)C(F)=C2)C(/C1=C/C3=CC(C(C4=CC=C(CCCCCC)C=C4)(C5=C6SC7=C(C(C=C8)=CC=C8CC(CCCC)CC)C9=C(C(C%10=CC=C(C=C%10)CC(CC)CCCC)=C57)SC(C%11=C%12C=C(/C=C%13/C(C(C=C(F)C(F)=C%14)=C%14C%13=O)=C(C#N)/C#N)S%11)=C9C%12(C%15=CC=C(CCCCCC)C=C%15)C%16=CC=C(CCCCCC)C=C%16)C%17=CC=C(CCCCCC)C=C%17)=C6S3)=C(C#N)\C#N,1876.55,PM6,5.48,3.63,1.85,CC(SC1=C2C3=CC(F)=C(CC(CC)CCCC)S3)=CC1=C(C4=CC(F)=C(CC(CC)CCCC)S4)C5=C2C=C(S5)C6=CC=C(C7=C8C(C(C9=C(CC(CC)CCCC)SC(CC(CC)CCCC)=C9C8=O)=O)=C(C%10=CC=C(C)S%10)S7)S6,38.6,19.3,2,1,1,CB,NA,160,,,,
1148,504,2019,10.51,10.21,17.32,0.627,0.94,TTTIC,5.69,3.9,1.79,CCCCCCC(C=C1)=CC=C1C2(C3=CC=C(CCCCCC)C=C3)C4=CC5=C(C(C6=C5SC7=C6SC(/C=C8C(C9=CSC=C9C\8=C(C#N)\C#N)=O)=C7)(C%10=CC=C(CCCCCC)C=C%10)C%11=CC=C(CCCCCC)C=C%11)C=C4C%12=C2C(SC(/C=C%13C(C%14=CSC=C%14C\%13=C(C#N)/C#N)=O)=C%15)=C%15S%12,1440,PM6,5.45,3.65,1.8,CC(SC1=C2C3=CC(F)=C(CC(CC)CCCC)S3)=CC1=C(C4=CC(F)=C(CC(CC)CCCC)S4)C5=C2C=C(S5)C6=CC=C(C7=C8C(C(C9=C(CC(CC)CCCC)SC(CC(CC)CCCC)=C9C8=O)=O)=C(C%10=CC=C(C)S%10)S7)S6,38.6,19.3,2,1,1,CB,DIO,NA,100,,,
1149,504,2019,12.05,11.71,18.17,0.693,0.93,TTTIC,5.69,3.9,1.79,CCCCCCC(C=C1)=CC=C1C2(C3=CC=C(CCCCCC)C=C3)C4=CC5=C(C(C6=C5SC7=C6SC(/C=C8C(C9=CSC=C9C\8=C(C#N)\C#N)=O)=C7)(C%10=CC=C(CCCCCC)C=C%10)C%11=CC=C(CCCCCC)C=C%11)C=C4C%12=C2C(SC(/C=C%13C(C%14=CSC=C%14C\%13=C(C#N)/C#N)=O)=C%15)=C%15S%12,1440,PM6,5.45,3.65,1.8,CC(SC1=C2C3=CC(F)=C(CC(CC)CCCC)S3)=CC1=C(C4=CC(F)=C(CC(CC)CCCC)S4)C5=C2C=C(S5)C6=CC=C(C7=C8C(C(C9=C(CC(CC)CCCC)SC(CC(CC)CCCC)=C9C8=O)=O)=C(C%10=CC=C(C)S%10)S7)S6,38.6,19.3,2,1,1,CB,DIO,100,100,,,
1150,504,2019,11.19,10.84,18.13,0.643,0.93,TSeTIC,5.65,3.91,1.74,CCCCCCC(C=C1)=CC=C1C2(C3=CC=C(CCCCCC)C=C3)C4=CC5=C(C(C6=C5SC7=C6[Se]C(/C=C8C(C9=CSC=C9C\8=C(C#N)\C#N)=O)=C7)(C%10=CC=C(CCCCCC)C=C%10)C%11=CC=C(CCCCCC)C=C%11)C=C4C%12=C2C([Se]C(/C=C%13C(C%14=CSC=C%14C\%13=C(C#N)/C#N)=O)=C%15)=C%15S%12,1533.82,PM6,5.45,3.65,1.8,CC(SC1=C2C3=CC(F)=C(CC(CC)CCCC)S3)=CC1=C(C4=CC(F)=C(CC(CC)CCCC)S4)C5=C2C=C(S5)C6=CC=C(C7=C8C(C(C9=C(CC(CC)CCCC)SC(CC(CC)CCCC)=C9C8=O)=O)=C(C%10=CC=C(C)S%10)S7)S6,38.6,19.3,2,1,1,CB,DIO,NA,100,,,
1151,504,2019,13.71,13.34,19.31,0.751,0.92,TSeTIC,5.65,3.91,1.74,CCCCCCC(C=C1)=CC=C1C2(C3=CC=C(CCCCCC)C=C3)C4=CC5=C(C(C6=C5SC7=C6[Se]C(/C=C8C(C9=CSC=C9C\8=C(C#N)\C#N)=O)=C7)(C%10=CC=C(CCCCCC)C=C%10)C%11=CC=C(CCCCCC)C=C%11)C=C4C%12=C2C([Se]C(/C=C%13C(C%14=CSC=C%14C\%13=C(C#N)/C#N)=O)=C%15)=C%15S%12,1533.82,PM6,5.45,3.65,1.8,CC(SC1=C2C3=CC(F)=C(CC(CC)CCCC)S3)=CC1=C(C4=CC(F)=C(CC(CC)CCCC)S4)C5=C2C=C(S5)C6=CC=C(C7=C8C(C(C9=C(CC(CC)CCCC)SC(CC(CC)CCCC)=C9C8=O)=O)=C(C%10=CC=C(C)S%10)S7)S6,38.6,19.3,2,1,1,CB,DIO,100,100,,,
1152,505,2019,12.12,11.82,19.33,0.7046,0.89,IT-4Cl,5.75,4.27,1.48,CCCCCCC(C=C1)=CC=C1C2(C3=CC=C(CCCCCC)C=C3)C4=CC5=C(C(C6=C5SC7=C6SC(/C=C8C(C(C=C(Cl)C(Cl)=C9)=C9C\8=C(C#N)\C#N)=O)=C7)(C%10=CC=C(CCCCCC)C=C%10)C%11=CC=C(CCCCCC)C=C%11)C=C4C%12=C2C(SC(/C=C%13C(C(C=C(Cl)C(Cl)=C%14)=C%14C\%13=C(C#N)/C#N)=O)=C%15)=C%15S%12,1565.72,PTQ10,5.54,3.64,1.9,FC1=C(C2=CC=C(C)S2)C3=NC(OCC(CCCCCC)CCCCCCCC)=CN=C3C(C)=C1F,82.11,39.1,2.1,1,1,CF,NA,NA,,,,
1153,505,2019,13.04,12.83,19.61,0.7301,0.91,IT-4Cl,5.75,4.27,1.48,CCCCCCC(C=C1)=CC=C1C2(C3=CC=C(CCCCCC)C=C3)C4=CC5=C(C(C6=C5SC7=C6SC(/C=C8C(C(C=C(Cl)C(Cl)=C9)=C9C\8=C(C#N)\C#N)=O)=C7)(C%10=CC=C(CCCCCC)C=C%10)C%11=CC=C(CCCCCC)C=C%11)C=C4C%12=C2C(SC(/C=C%13C(C(C=C(Cl)C(Cl)=C%14)=C%14C\%13=C(C#N)/C#N)=O)=C%15)=C%15S%12,1565.72,PTQ10,5.54,3.64,1.9,FC1=C(C2=CC=C(C)S2)C3=NC(OCC(CCCCCC)CCCCCCCC)=CN=C3C(C)=C1F,82.11,39.1,2.1,1,1,CF/MS,NA,NA,,,,
1154,506,2019,9.31,9,14.83,0.695,0.88,BTOIPC,5.47,4.02,1.45,CCCCCCC1=CC=C(C(C2=CC=C(CCCCCC)C=C2)(C3=C4SC5=C(OCC(CC)CCCC)C6=C(C(OCC(CC)CCCC)=C35)SC(C7=C8C=C(/C=C9C%10=C(C=CC=C%10)C%11=C/9N=C(C#N)C(C#N)=N%11)S7)=C6C8(C%12=CC=C(CCCCCC)C=C%12)C%13=CC=C(CCCCCC)C=C%13)C%14=C4SC(/C=C%15C%16=C(C=CC=C%16)C%17=C/%15N=C(C#N)C(C#N)=N%17)=C%14)C=C1,1732.44,PBDB-T,5.33,3.53,1.8,CC(SC1=C2C3=CC=C(CC(CC)CCCC)S3)=CC1=C(C4=CC=C(CC(CC)CCCC)S4)C5=C2C=C(S5)C6=CC=C(C7=C8C(C(C9=C(CC(CC)CCCC)SC(CC(CC)CCCC)=C9C8=O)=O)=C(C%10=CC=C(C)S%10)S7)S6,117,58.5,2,1,1,CB,DIO,100,100,,,
1155,506,2019,10.76,10.63,17.72,0.701,0.85,BT-IC,5.39,3.96,1.43,O=C1C2=C(C=CC=C2)C(/C1=C/C3=CC(C(C4=CC=C(CCCCCC)C=C4)(C5=C6SC7=C(OCC(CC)CCCC)C8=C(C(OCC(CC)CCCC)=C57)SC(C9=C%10C=C(/C=C%11/C(C(C=CC=C%12)=C%12C%11=O)=C(C#N)\C#N)S9)=C8C%10(C%13=CC=C(CCCCCC)C=C%13)C%14=CC=C(CCCCCC)C=C%14)C%15=CC=C(CCCCCC)C=C%15)=C6S3)=C(C#N)/C#N,1684.39,PBDB-T,5.33,3.53,1.8,CC(SC1=C2C3=CC=C(CC(CC)CCCC)S3)=CC1=C(C4=CC=C(CC(CC)CCCC)S4)C5=C2C=C(S5)C6=CC=C(C7=C8C(C(C9=C(CC(CC)CCCC)SC(CC(CC)CCCC)=C9C8=O)=O)=C(C%10=CC=C(C)S%10)S7)S6,117,58.5,2,1,1,CB,DIO,100,100,,,
1156,507,2019,10.2,10.2,16.77,0.6877,0.87,ITIC,5.61,4.02,1.59,CCCCCCC(C=C1)=CC=C1C2(C3=CC=C(CCCCCC)C=C3)C4=CC5=C(C(C6=C5SC7=C6SC(/C=C8C(C(C=CC=C9)=C9C\8=C(C#N)\C#N)=O)=C7)(C%10=CC=C(CCCCCC)C=C%10)C%11=CC=C(CCCCCC)C=C%11)C=C4C%12=C2C(SC(/C=C%13C(C(C=CC=C%14)=C%14C\%13=C(C#N)/C#N)=O)=C%15)=C%15S%12,1427.96,PBDB-T,5.33,3.53,1.8,CC(SC1=C2C3=CC=C(CC(CC)CCCC)S3)=CC1=C(C4=CC=C(CC(CC)CCCC)S4)C5=C2C=C(S5)C6=CC=C(C7=C8C(C(C9=C(CC(CC)CCCC)SC(CC(CC)CCCC)=C9C8=O)=O)=C(C%10=CC=C(C)S%10)S7)S6,117,58.5,2,1,1,CB,DIO,160,,,,
1157,508,2019,6.15,6.15,10.99,0.5281,0.98,ITIC,5.61,4.02,1.59,CCCCCCC(C=C1)=CC=C1C2(C3=CC=C(CCCCCC)C=C3)C4=CC5=C(C(C6=C5SC7=C6SC(/C=C8C(C(C=CC=C9)=C9C\8=C(C#N)\C#N)=O)=C7)(C%10=CC=C(CCCCCC)C=C%10)C%11=CC=C(CCCCCC)C=C%11)C=C4C%12=C2C(SC(/C=C%13C(C(C=CC=C%14)=C%14C\%13=C(C#N)/C#N)=O)=C%15)=C%15S%12,1427.96,PBDD-CH,5.52,3.67,1.85,CC(SC1=C2C3=CC=C(CC(CC)CCCC)S3)=CC1=C(C4=CC=C(CC(CC)CCCC)S4)C5=C2C=C(S5)C6=C(C7CCCCC7)C=C(C8=C9C(C(C%10=C(CC(CC)CCCC)SC(CC(CC)CCCC)=C%10C9=O)=O)=C(C%11=CC(C%12CCCCC%12)=C(C)S%11)S8)S6,99.17,50.06,1.981022773,1,1,CB,NA,NA,130,,,
1158,508,2019,8.21,8.21,13.64,0.6017,0.95,ITIC,5.61,4.02,1.59,CCCCCCC(C=C1)=CC=C1C2(C3=CC=C(CCCCCC)C=C3)C4=CC5=C(C(C6=C5SC7=C6SC(/C=C8C(C(C=CC=C9)=C9C\8=C(C#N)\C#N)=O)=C7)(C%10=CC=C(CCCCCC)C=C%10)C%11=CC=C(CCCCCC)C=C%11)C=C4C%12=C2C(SC(/C=C%13C(C(C=CC=C%14)=C%14C\%13=C(C#N)/C#N)=O)=C%15)=C%15S%12,1427.96,PBDD-CH,5.52,3.67,1.85,CC(SC1=C2C3=CC=C(CC(CC)CCCC)S3)=CC1=C(C4=CC=C(CC(CC)CCCC)S4)C5=C2C=C(S5)C6=C(C7CCCCC7)C=C(C8=C9C(C(C%10=C(CC(CC)CCCC)SC(CC(CC)CCCC)=C%10C9=O)=O)=C(C%11=CC(C%12CCCCC%12)=C(C)S%11)S8)S6,99.17,50.06,1.981022773,1,1,CB,DIO,120,130,,,
1159,508,2019,8.96,8.96,14.53,0.6138,0.98,ITIC,5.61,4.02,1.59,CCCCCCC(C=C1)=CC=C1C2(C3=CC=C(CCCCCC)C=C3)C4=CC5=C(C(C6=C5SC7=C6SC(/C=C8C(C(C=CC=C9)=C9C\8=C(C#N)\C#N)=O)=C7)(C%10=CC=C(CCCCCC)C=C%10)C%11=CC=C(CCCCCC)C=C%11)C=C4C%12=C2C(SC(/C=C%13C(C(C=CC=C%14)=C%14C\%13=C(C#N)/C#N)=O)=C%15)=C%15S%12,1427.96,PBDD-CH-S,5.47,3.62,1.85,CC(SC1=C2C3=CC=C(SCC(CC)CCCC)S3)=CC1=C(C4=CC=C(SCC(CC)CCCC)S4)C5=C2C=C(S5)C6=C(C7CCCCC7)C=C(C8=C9C(C(C%10=C(CC(CC)CCCC)SC(CC(CC)CCCC)=C%10C9=O)=O)=C(C%11=CC(C%12CCCCC%12)=C(C)S%11)S8)S6,131.76,58.5,2.252307692,1,1,CB,NA,NA,148,,,
1160,508,2019,9.63,9.63,14.73,0.6583,0.96,ITIC,5.61,4.02,1.59,CCCCCCC(C=C1)=CC=C1C2(C3=CC=C(CCCCCC)C=C3)C4=CC5=C(C(C6=C5SC7=C6SC(/C=C8C(C(C=CC=C9)=C9C\8=C(C#N)\C#N)=O)=C7)(C%10=CC=C(CCCCCC)C=C%10)C%11=CC=C(CCCCCC)C=C%11)C=C4C%12=C2C(SC(/C=C%13C(C(C=CC=C%14)=C%14C\%13=C(C#N)/C#N)=O)=C%15)=C%15S%12,1427.96,PBDD-CH-S,5.47,3.62,1.85,CC(SC1=C2C3=CC=C(SCC(CC)CCCC)S3)=CC1=C(C4=CC=C(SCC(CC)CCCC)S4)C5=C2C=C(S5)C6=C(C7CCCCC7)C=C(C8=C9C(C(C%10=C(CC(CC)CCCC)SC(CC(CC)CCCC)=C%10C9=O)=O)=C(C%11=CC(C%12CCCCC%12)=C(C)S%11)S8)S6,131.76,58.5,2.252307692,1,1,CB,DIO,120,148,,,
1161,509,2019,5.85,5.6,11.58,0.4743,1.019,ITC6-IC,5.73,3.92,1.81,CCCCCCC(C=C1)=CC=C1C2(C3=CC=C(CCCCCC)C=C3)C4=CC5=C(C(C6=C5SC7=C6SC(/C=C8C(C(C=CC=C9)=C9C\8=C(C#N)\C#N)=O)=C7CCCCCC)(C%10=CC=C(CCCCCC)C=C%10)C%11=CC=C(CCCCCC)C=C%11)C=C4C%12=C2C(SC(/C=C%13C(C(C=CC=C%14)=C%14C\%13=C(C#N)/C#N)=O)=C%15CCCCCC)=C%15S%12,1596.28,PM7,5.52,3.55,1.97,CC(SC1=C2C3=CC(Cl)=C(CC(CC)CCCC)S3)=CC1=C(C4=CC(Cl)=C(CC(CC)CCCC)S4)C5=C2C=C(S5)C6=CC=C(C7=C8C(C(C9=C(CC(CC)CCCC)SC(CC(CC)CCCC)=C9C8=O)=O)=C(C%10=CC=C(C)S%10)S7)S6,44.88,25.5,1.76,1,1,CB,NA,NA,,,,
1162,509,2019,8.21,7.98,13.48,0.5865,1.009,ITC6-IC,5.73,3.92,1.81,CCCCCCC(C=C1)=CC=C1C2(C3=CC=C(CCCCCC)C=C3)C4=CC5=C(C(C6=C5SC7=C6SC(/C=C8C(C(C=CC=C9)=C9C\8=C(C#N)\C#N)=O)=C7CCCCCC)(C%10=CC=C(CCCCCC)C=C%10)C%11=CC=C(CCCCCC)C=C%11)C=C4C%12=C2C(SC(/C=C%13C(C(C=CC=C%14)=C%14C\%13=C(C#N)/C#N)=O)=C%15CCCCCC)=C%15S%12,1596.28,PM7,5.52,3.55,1.97,CC(SC1=C2C3=CC(Cl)=C(CC(CC)CCCC)S3)=CC1=C(C4=CC(Cl)=C(CC(CC)CCCC)S4)C5=C2C=C(S5)C6=CC=C(C7=C8C(C(C9=C(CC(CC)CCCC)SC(CC(CC)CCCC)=C9C8=O)=O)=C(C%10=CC=C(C)S%10)S7)S6,44.88,25.5,1.76,1,1,CB,DIO,100,100,,,
1163,509,2019,10.24,10.04,18.03,0.6328,0.88,IT-4F,5.77,4.03,1.74,CCCCCCC(C=C1)=CC=C1C2(C3=CC=C(CCCCCC)C=C3)C4=CC5=C(C(C6=C5SC7=C6SC(/C=C8C(C(C=C(F)C(F)=C9)=C9C\8=C(C#N)\C#N)=O)=C7)(C%10=CC=C(CCCCCC)C=C%10)C%11=CC=C(CCCCCC)C=C%11)C=C4C%12=C2C(SC(/C=C%13C(C(C=C(F)C(F)=C%14)=C%14C\%13=C(C#N)/C#N)=O)=C%15)=C%15S%12,1499.92,PM7,5.52,3.55,1.97,CC(SC1=C2C3=CC(Cl)=C(CC(CC)CCCC)S3)=CC1=C(C4=CC(Cl)=C(CC(CC)CCCC)S4)C5=C2C=C(S5)C6=CC=C(C7=C8C(C(C9=C(CC(CC)CCCC)SC(CC(CC)CCCC)=C9C8=O)=O)=C(C%10=CC=C(C)S%10)S7)S6,44.88,25.5,1.76,1,1,CB,DIO,100,100,,,
1164,509,2019,12.48,12.16,20.08,0.706,0.858,IT-4F,5.77,4.03,1.74,CCCCCCC(C=C1)=CC=C1C2(C3=CC=C(CCCCCC)C=C3)C4=CC5=C(C(C6=C5SC7=C6SC(/C=C8C(C(C=C(F)C(F)=C9)=C9C\8=C(C#N)\C#N)=O)=C7)(C%10=CC=C(CCCCCC)C=C%10)C%11=CC=C(CCCCCC)C=C%11)C=C4C%12=C2C(SC(/C=C%13C(C(C=C(F)C(F)=C%14)=C%14C\%13=C(C#N)/C#N)=O)=C%15)=C%15S%12,1499.92,PM7,5.52,3.55,1.97,CC(SC1=C2C3=CC(Cl)=C(CC(CC)CCCC)S3)=CC1=C(C4=CC(Cl)=C(CC(CC)CCCC)S4)C5=C2C=C(S5)C6=CC=C(C7=C8C(C(C9=C(CC(CC)CCCC)SC(CC(CC)CCCC)=C9C8=O)=O)=C(C%10=CC=C(C)S%10)S7)S6,44.88,25.5,1.76,1,1,CB,DIO,100,100,,,
1165,509,2019,12.1,11.96,19.62,0.6352,0.96,ITC6-4F,5.75,4.17,1.58,CCCCCCC(C=C1)=CC=C1C2(C3=CC=C(CCCCCC)C=C3)C4=CC5=C(C(C6=C5SC7=C6SC(/C=C8C(C(C=C(F)C(F)=C9)=C9C\8=C(C#N)\C#N)=O)=C7CCCCCC)(C%10=CC=C(CCCCCC)C=C%10)C%11=CC=C(CCCCCC)C=C%11)C=C4C%12=C2C(SC(/C=C%13C(C(C=C(F)C(F)=C%14)=C%14C\%13=C(C#N)/C#N)=O)=C%15CCCCCC)=C%15S%12,1668.24,PM7,5.52,3.55,1.97,CC(SC1=C2C3=CC(Cl)=C(CC(CC)CCCC)S3)=CC1=C(C4=CC(Cl)=C(CC(CC)CCCC)S4)C5=C2C=C(S5)C6=CC=C(C7=C8C(C(C9=C(CC(CC)CCCC)SC(CC(CC)CCCC)=C9C8=O)=O)=C(C%10=CC=C(C)S%10)S7)S6,44.88,25.5,1.76,1,1.25,CB,NA,NA,100,,,
1166,509,2019,14.47,14.32,21.87,0.7292,0.898,ITC6-4F,5.75,4.17,1.58,CCCCCCC(C=C1)=CC=C1C2(C3=CC=C(CCCCCC)C=C3)C4=CC5=C(C(C6=C5SC7=C6SC(/C=C8C(C(C=C(F)C(F)=C9)=C9C\8=C(C#N)\C#N)=O)=C7CCCCCC)(C%10=CC=C(CCCCCC)C=C%10)C%11=CC=C(CCCCCC)C=C%11)C=C4C%12=C2C(SC(/C=C%13C(C(C=C(F)C(F)=C%14)=C%14C\%13=C(C#N)/C#N)=O)=C%15CCCCCC)=C%15S%12,1668.24,PM7,5.52,3.55,1.97,CC(SC1=C2C3=CC(Cl)=C(CC(CC)CCCC)S3)=CC1=C(C4=CC(Cl)=C(CC(CC)CCCC)S4)C5=C2C=C(S5)C6=CC=C(C7=C8C(C(C9=C(CC(CC)CCCC)SC(CC(CC)CCCC)=C9C8=O)=O)=C(C%10=CC=C(C)S%10)S7)S6,44.88,25.5,1.76,1,1.25,CB,CN/DIO,150,100,,,
1167,510,2019,4.51,4.29,8.45,0.49,1.03,PPDI-O,5.76,3.8,1.96,O=C(N(C(CCCCC)CCCCC)C1=O)C2=CC=C(C3=C4C5=CC1C32)C6=C(C7=CC=C(C8=C(C9=CC=C(C%10=CC%11C%12C%13=C%10C%14=CC=C(C(N%15C(CCCCC)CCCCC)=O)C%16=C%14C(C%13=C%17C=C%12C(N(C(CCCCC)CCCCC)C%11=O)=O)=C(OC%17(C)C)C=C%16C%15=O)C=C9)N=C(C%18=CC=C(C%19=CC%20C%21C%22=C%19C%23=CC=C(C(N%24C(CCCCC)CCCCC)=O)C%25=C%23C(C%22=C(C(C)(C)O%26)C=C%21C(N(C(CCCCC)CCCCC)C%20=O)=O)=C%26C=C%25C%24=O)C=C%18)C(C%27=CC=C(C%28=CC%29C%30C%31=C%28C%32=CC=C(C(N%33C(CCCCC)CCCCC)=O)C%34=C%32C(C%31=C%35C=C%30C(N(C(CCCCC)CCCCC)C%29=O)=O)=C(OC%35(C)C)C=C%34C%33=O)C=C%27)=N8)C=C7)C=C%36C%37=C6C4=C(C(C)(C)O5)C=C%37C(N(C(CCCCC)CCCCC)C%36=O)=O,3404.53,PDBT-T1,5.36,3.43,1.93,CC1=CC=C(C(S2)=C3C(C(C4=C(CC(CCCC)CC)SC(CC(CCCC)CC)=C4C3=O)=O)=C2C5=CC=C(C6=CC7=C(C8=C(C9=CC=C(CCCCCCCC)S9)C(SC%10=C%11SC(C)=C%10)=C%11C(C%12=CC=C(CCCCCCCC)S%12)=C8S7)S6)S5)S1,44.88,25.5,1.76,1,1,DCB,DIO,100,95,,,
1168,510,2019,7.47,7.21,10.5,0.65,1.05,PPDI-Se,5.9,3.74,2.16,O=C(N(C(CCCCC)CCCCC)C1=O)C2=CC=C(C3=C4C5=CC1C32)C6=C(C7=CC=C(C8=C(C9=CC=C(C%10=CC%11C%12C%13=C%10C%14=CC=C(C(N%15C(CCCCC)CCCCC)=O)C%16=C%14C(C%13=C([Se]%17)C=C%12C(N(C(CCCCC)CCCCC)C%11=O)=O)=C%17C=C%16C%15=O)C=C9)N=C(C%18=CC=C(C%19=CC%20C%21C%22=C%19C%23=CC=C(C(N%24C(CCCCC)CCCCC)=O)C%25=C%23C(C%22=C%26C=C%21C(N(C(CCCCC)CCCCC)C%20=O)=O)=C([Se]%26)C=C%25C%24=O)C=C%18)C(C%27=CC=C(C%28=CC%29C%30C%31=C%28C%32=CC=C(C(N%33C(CCCCC)CCCCC)=O)C%34=C%32C(C%31=C%35C=C%30C(N(C(CCCCC)CCCCC)C%29=O)=O)=C([Se]%35)C=C%34C%33=O)C=C%27)=N8)C=C7)C=C%36C%37=C6C4=C([Se]5)C=C%37C(N(C(CCCCC)CCCCC)C%36=O)=O,3488.1,PDBT-T1,5.36,3.43,1.93,CC1=CC=C(C(S2)=C3C(C(C4=C(CC(CCCC)CC)SC(CC(CCCC)CC)=C4C3=O)=O)=C2C5=CC=C(C6=CC7=C(C8=C(C9=CC=C(CCCCCCCC)S9)C(SC%10=C%11SC(C)=C%10)=C%11C(C%12=CC=C(CCCCCCCC)S%12)=C8S7)S6)S5)S1,44.88,25.5,1.76,1,1,DCB,DIO,100,95,,,
1169,511,2019,9.7,9.7,15.5,0.714,0.88,ITIC,5.61,4.02,1.59,CCCCCCC(C=C1)=CC=C1C2(C3=CC=C(CCCCCC)C=C3)C4=CC5=C(C(C6=C5SC7=C6SC(/C=C8C(C(C=CC=C9)=C9C\8=C(C#N)\C#N)=O)=C7)(C%10=CC=C(CCCCCC)C=C%10)C%11=CC=C(CCCCCC)C=C%11)C=C4C%12=C2C(SC(/C=C%13C(C(C=CC=C%14)=C%14C\%13=C(C#N)/C#N)=O)=C%15)=C%15S%12,1427.96,PBDB-T,5.33,3.53,1.8,CC(SC1=C2C3=CC=C(CC(CC)CCCC)S3)=CC1=C(C4=CC=C(CC(CC)CCCC)S4)C5=C2C=C(S5)C6=CC=C(C7=C8C(C(C9=C(CC(CC)CCCC)SC(CC(CC)CCCC)=C9C8=O)=O)=C(C%10=CC=C(C)S%10)S7)S6,117,58.5,2,1,1,CB,NA,NA,100,,,
1170,511,2019,15.4,15.3,25.2,0.77,0.8,BTP-4F,5.65,4.02,1.63,CCCCC(CN1C2=C(C3=C1C(SC(/C=C4/C(C5=C(C4=O)C=C(F)C(F)=C5)=C(C#N)\C#N)=C6CCCCCCCCCCC)=C6S3)C7=NSN=C7C8=C2N(C9=C8SC%10=C9SC(/C=C%11C(C(C=C(F)C(F)=C%12)=C%12C\%11=C(C#N)\C#N)=O)=C%10CCCCCCCCCCC)CC(CCCC)CC)CC,1451.94,PBDB-T,5.33,3.53,1.8,CC(SC1=C2C3=CC=C(CC(CC)CCCC)S3)=CC1=C(C4=CC=C(CC(CC)CCCC)S4)C5=C2C=C(S5)C6=CC=C(C7=C8C(C(C9=C(CC(CC)CCCC)SC(CC(CC)CCCC)=C9C8=O)=O)=C(C%10=CC=C(C)S%10)S7)S6,117,58.5,2,1,1,CF,CN,NA,130,,,
1171,512,2019,11.15,10.8,16.8,0.725,0.916,ITIC,5.61,4.02,1.59,CCCCCCC(C=C1)=CC=C1C2(C3=CC=C(CCCCCC)C=C3)C4=CC5=C(C(C6=C5SC7=C6SC(/C=C8C(C(C=CC=C9)=C9C\8=C(C#N)\C#N)=O)=C7)(C%10=CC=C(CCCCCC)C=C%10)C%11=CC=C(CCCCCC)C=C%11)C=C4C%12=C2C(SC(/C=C%13C(C(C=CC=C%14)=C%14C\%13=C(C#N)/C#N)=O)=C%15)=C%15S%12,1427.96,PBDB-T,5.33,3.53,1.8,CC(SC1=C2C3=CC=C(CC(CC)CCCC)S3)=CC1=C(C4=CC=C(CC(CC)CCCC)S4)C5=C2C=C(S5)C6=CC=C(C7=C8C(C(C9=C(CC(CC)CCCC)SC(CC(CC)CCCC)=C9C8=O)=O)=C(C%10=CC=C(C)S%10)S7)S6,117,58.5,2,1,1,CB,DIO,NA,,,,
1172,513,2019,6.33,5.99,11.58,0.525,0.986,ITCT,5.65,4.02,1.63,CCCCCCC(C=C1)=CC=C1C2(C3=CC=C(CCCCCC)C=C3)C4=CC5=C(C(C6=C5SC7=C6SC(/C=C8C(C9=CSC=C9C\8=C(C#N)\C#N)=O)=C7)(C%10=CC=C(CCCCCC)C=C%10)C%11=CC=C(CCCCCC)C=C%11)C=C4C%12=C2C(SC(/C=C%13C(C%14=CSC=C%14C\%13=C(C#N)/C#N)=O)=C%15)=C%15S%12,1440,PBDB-T,5.33,3.53,1.8,CC(SC1=C2C3=CC=C(CC(CC)CCCC)S3)=CC1=C(C4=CC=C(CC(CC)CCCC)S4)C5=C2C=C(S5)C6=CC=C(C7=C8C(C(C9=C(CC(CC)CCCC)SC(CC(CC)CCCC)=C9C8=O)=O)=C(C%10=CC=C(C)S%10)S7)S6,117,58.5,2,1,1,CF,DIO,NA,,,,
1173,513,2019,11.27,10.99,17.88,0.723,0.85,IT-T-IC,5.33,3.92,1.41,CCCCCCC(C=C1)=CC=C1C2(C3=CC=C(CCCCCC)C=C3)C4=CC5=C(C(C6=C5SC7=C6SC(C8=CC(CC(CC)CCCC)=C(/C=C9C(C(C=CC=C%10)=C%10C\9=C(C#N)\C#N)=O)S8)=C7)(C%11=CC=C(CCCCCC)C=C%11)C%12=CC=C(CCCCCC)C=C%12)C=C4C%13=C2C(SC(C%14=CC(CC(CC)CCCC)=C(/C=C%15C(C(C=CC=C%16)=C%16C\%15=C(C#N)/C#N)=O)S%14)=C%17)=C%17S%13,1816.63,PBDB-T,5.33,3.53,1.8,CC(SC1=C2C3=CC=C(CC(CC)CCCC)S3)=CC1=C(C4=CC=C(CC(CC)CCCC)S4)C5=C2C=C(S5)C6=CC=C(C7=C8C(C(C9=C(CC(CC)CCCC)SC(CC(CC)CCCC)=C9C8=O)=O)=C(C%10=CC=C(C)S%10)S7)S6,117,58.5,2,1,1,CF,DIO,NA,,,,
1174,514,2019,0.21,0.17,0.85,0.2,1,IT-4F,5.66,4.21,1.45,CCCCCCC(C=C1)=CC=C1C2(C3=CC=C(CCCCCC)C=C3)C4=CC5=C(C(C6=C5SC7=C6SC(/C=C8C(C(C=C(F)C(F)=C9)=C9C\8=C(C#N)\C#N)=O)=C7)(C%10=CC=C(CCCCCC)C=C%10)C%11=CC=C(CCCCCC)C=C%11)C=C4C%12=C2C(SC(/C=C%13C(C(C=C(F)C(F)=C%14)=C%14C\%13=C(C#N)/C#N)=O)=C%15)=C%15S%12,1499.92,PDB-1,5.65,3.68,1.97,CC1=C(C(C2=C(CC(CC)CCCC)SC(CC(CC)CCCC)=C2C3=O)=O)C3=C(C4=CC5=C(C(C6=CC=C(CC(CC)CCCC)S6)=C7C=C(C)SC7=C5C8=CC=C(CC(CC)CCCC)S8)S4)S1,50,25,2,1,1,CB,NA,100,,,,
1175,514,2019,5.68,5.32,11.5,0.46,0.89,IT-4F,5.66,4.21,1.45,CCCCCCC(C=C1)=CC=C1C2(C3=CC=C(CCCCCC)C=C3)C4=CC5=C(C(C6=C5SC7=C6SC(/C=C8C(C(C=C(F)C(F)=C9)=C9C\8=C(C#N)\C#N)=O)=C7)(C%10=CC=C(CCCCCC)C=C%10)C%11=CC=C(CCCCCC)C=C%11)C=C4C%12=C2C(SC(/C=C%13C(C(C=C(F)C(F)=C%14)=C%14C\%13=C(C#N)/C#N)=O)=C%15)=C%15S%12,1499.92,PDB-1,5.65,3.68,1.97,CC1=C(C(C2=C(CC(CC)CCCC)SC(CC(CC)CCCC)=C2C3=O)=O)C3=C(C4=CC5=C(C(C6=CC=C(CC(CC)CCCC)S6)=C7C=C(C)SC7=C5C8=CC=C(CC(CC)CCCC)S8)S4)S1,50,25,2,1,1,CB,DIO,100,,,,
1176,514,2019,2.12,2,7.41,0.2,0.9,IT-4F,5.66,4.21,1.45,CCCCCCC(C=C1)=CC=C1C2(C3=CC=C(CCCCCC)C=C3)C4=CC5=C(C(C6=C5SC7=C6SC(/C=C8C(C(C=C(F)C(F)=C9)=C9C\8=C(C#N)\C#N)=O)=C7)(C%10=CC=C(CCCCCC)C=C%10)C%11=CC=C(CCCCCC)C=C%11)C=C4C%12=C2C(SC(/C=C%13C(C(C=C(F)C(F)=C%14)=C%14C\%13=C(C#N)/C#N)=O)=C%15)=C%15S%12,1499.92,PDB-2,5.52,3.55,1.97,CC(SC1=C2C3=CC=C(CC(CC)CCCC)S3)=CC1=C(C4=CC=C(CC(CC)CCCC)S4)C5=C2C=C(C(SC6=C7C8=CC=C(CC(CC)CCCC)S8)=CC6=C(C9=CC=C(CC(CC)CCCC)S9)C%10=C7C=C(C%11=C%12C(C(C%13=C(CC(CC)CCCC)SC(CC(CC)CCCC)=C%13C%12=O)=O)=C(C)S%11)S%10)S5,50,25,2,1,1,CB,NA,100,,,,
1177,514,2019,11.82,11.53,18.51,0.63,0.89,IT-4F,5.66,4.21,1.45,CCCCCCC(C=C1)=CC=C1C2(C3=CC=C(CCCCCC)C=C3)C4=CC5=C(C(C6=C5SC7=C6SC(/C=C8C(C(C=C(F)C(F)=C9)=C9C\8=C(C#N)\C#N)=O)=C7)(C%10=CC=C(CCCCCC)C=C%10)C%11=CC=C(CCCCCC)C=C%11)C=C4C%12=C2C(SC(/C=C%13C(C(C=C(F)C(F)=C%14)=C%14C\%13=C(C#N)/C#N)=O)=C%15)=C%15S%12,1499.92,PDB-2,5.52,3.55,1.97,CC(SC1=C2C3=CC=C(CC(CC)CCCC)S3)=CC1=C(C4=CC=C(CC(CC)CCCC)S4)C5=C2C=C(C(SC6=C7C8=CC=C(CC(CC)CCCC)S8)=CC6=C(C9=CC=C(CC(CC)CCCC)S9)C%10=C7C=C(C%11=C%12C(C(C%13=C(CC(CC)CCCC)SC(CC(CC)CCCC)=C%13C%12=O)=O)=C(C)S%11)S%10)S5,50,25,2,1,1,CB,DIO,100,,,,
1178,514,2019,8.87,8.63,16.12,0.51,0.9,IT-4F,5.66,4.21,1.45,CCCCCCC(C=C1)=CC=C1C2(C3=CC=C(CCCCCC)C=C3)C4=CC5=C(C(C6=C5SC7=C6SC(/C=C8C(C(C=C(F)C(F)=C9)=C9C\8=C(C#N)\C#N)=O)=C7)(C%10=CC=C(CCCCCC)C=C%10)C%11=CC=C(CCCCCC)C=C%11)C=C4C%12=C2C(SC(/C=C%13C(C(C=C(F)C(F)=C%14)=C%14C\%13=C(C#N)/C#N)=O)=C%15)=C%15S%12,1499.92,PDB-3,5.41,3.45,1.96,CC(SC1=C2C3=CC=C(CC(CC)CCCC)S3)=CC1=C(C4=CC=C(CC(CC)CCCC)S4)C5=C2C=C(C(SC6=C7C8=CC=C(CC(CC)CCCC)S8)=CC6=C(C9=CC=C(CC(CC)CCCC)S9)C%10=C7C=C(C(SC%11=C%12C%13=CC=C(CC(CC)CCCC)S%13)=CC%11=C(C%14=CC=C(CC(CC)CCCC)S%14)C%15=C%12C=C(C%16=C%17C(C(C%18=C(CC(CC)CCCC)SC(CC(CC)CCCC)=C%18C%17=O)=O)=C(C)S%16)S%15)S%10)S5,50,25,2,1,1,CB,NA,100,,,,
1179,514,2019,11.19,10.9,17.71,0.7,0.85,IT-4F,5.66,4.21,1.45,CCCCCCC(C=C1)=CC=C1C2(C3=CC=C(CCCCCC)C=C3)C4=CC5=C(C(C6=C5SC7=C6SC(/C=C8C(C(C=C(F)C(F)=C9)=C9C\8=C(C#N)\C#N)=O)=C7)(C%10=CC=C(CCCCCC)C=C%10)C%11=CC=C(CCCCCC)C=C%11)C=C4C%12=C2C(SC(/C=C%13C(C(C=C(F)C(F)=C%14)=C%14C\%13=C(C#N)/C#N)=O)=C%15)=C%15S%12,1499.92,PDB-3,5.41,3.45,1.96,CC(SC1=C2C3=CC=C(CC(CC)CCCC)S3)=CC1=C(C4=CC=C(CC(CC)CCCC)S4)C5=C2C=C(C(SC6=C7C8=CC=C(CC(CC)CCCC)S8)=CC6=C(C9=CC=C(CC(CC)CCCC)S9)C%10=C7C=C(C(SC%11=C%12C%13=CC=C(CC(CC)CCCC)S%13)=CC%11=C(C%14=CC=C(CC(CC)CCCC)S%14)C%15=C%12C=C(C%16=C%17C(C(C%18=C(CC(CC)CCCC)SC(CC(CC)CCCC)=C%18C%17=O)=O)=C(C)S%16)S%15)S%10)S5,50,25,2,1,1,CB,DIO,100,,,,
1180,515,2019,8.41,8.21,20.29,0.5994,0.67,Coi6-2Cl-δ,5.46,4.02,1.44,CCCCCCC1=CC=C(C(C2=CC=C(CCCCCC)C=C2)(O3)C4=C(SC(/C=C5C(C(C=CC(Cl)=C6)=C6C\5=C(C#N)\C#N)=O)=C4)C7=C3C8=C(S7)C9=C(C(SC(/C=C%10C(C(C=CC(Cl)=C%11)=C%11C\%10=C(C#N)/C#N)=O)=C%12)=C%12C(C%13=CC=C(CCCCCC)C=C%13)(C%14=CC=C(CCCCCC)C=C%14)O9)S8)C=C1,1478.78,PTB7-Th,5.27,3.48,1.79,O=C(OCC(CC)CCCC)C1=C(F)C2=C(C)SC(C3=CC4=C(C(C5=CC=C(CC(CC)CCCC)S5)=C(C=C(C)S6)C6=C4C7=CC=C(CC(CC)CCCC)S7)S3)=C2S1,105.7,43,2.458139535,1,1,CB,DIO,NA,100,,,
1181,515,2019,9.22,8.92,20.44,0.6312,0.69,Coi6-2Cl-m,5.47,4.02,1.45,CCCCCCC1=CC=C(C(C2=CC=C(CCCCCC)C=C2)(O3)C4=C(SC(/C=C5C(C(C=CC(Cl)=C6)=C6C\5=C(C#N)\C#N)=O)=C4)C7=C3C8=C(S7)C9=C(C(SC(/C=C%10C(C(C=C(Cl)C=C%11)=C%11C\%10=C(C#N)/C#N)=O)=C%12)=C%12C(C%13=CC=C(CCCCCC)C=C%13)(C%14=CC=C(CCCCCC)C=C%14)O9)S8)C=C1,1478.78,PTB7-Th,5.27,3.48,1.79,O=C(OCC(CC)CCCC)C1=C(F)C2=C(C)SC(C3=CC4=C(C(C5=CC=C(CC(CC)CCCC)S5)=C(C=C(C)S6)C6=C4C7=CC=C(CC(CC)CCCC)S7)S3)=C2S1,105.7,43,2.458139535,1,1,CB,DIO,NA,100,,,
1182,515,2019,8.82,8.64,20.03,0.6132,0.69,Coi6-2Cl-γ,5.46,4.05,1.41,CCCCCCC1=CC=C(C(C2=CC=C(CCCCCC)C=C2)(O3)C4=C(SC(/C=C5C(C(C=C(Cl)C=C6)=C6C\5=C(C#N)\C#N)=O)=C4)C7=C3C8=C(S7)C9=C(C(SC(/C=C%10C(C(C=C(Cl)C=C%11)=C%11C\%10=C(C#N)/C#N)=O)=C%12)=C%12C(C%13=CC=C(CCCCCC)C=C%13)(C%14=CC=C(CCCCCC)C=C%14)O9)S8)C=C1,1478.78,PTB7-Th,5.27,3.48,1.79,O=C(OCC(CC)CCCC)C1=C(F)C2=C(C)SC(C3=CC4=C(C(C5=CC=C(CC(CC)CCCC)S5)=C(C=C(C)S6)C6=C4C7=CC=C(CC(CC)CCCC)S7)S3)=C2S1,105.7,43,2.458139535,1,1,CB,DIO,NA,100,,,
1183,516,2019,7.35,7.27,15.79,0.557,0.826,SF-4PDI2,5.83,3.8,2.03,O=C(N(C(CCCCCC)CCCCCC)C1=O)C2=CC=C(C3=C4C5=CC1C32)C6=C(C(C=C7)=CC8=C7C(C=CC(C9=CC%10C%11C%12=C9C%13=CC=C(C(N%14C(CCCCCC)CCCCCC)=O)C%15=C%13C(C%12=C%16C=C%11C(N(C(CCCCCC)CCCCCC)C%10=O)=O)=C(C%17=C%16C%18=CC%19C%20C%21=C%18C%22=C%17C=C(C(N%23C(CCCCCC)CCCCCC)=O)C%24=C%22C(C%21=C%25C=C%20C(N(C(CCCCCC)CCCCCC)C%19=O)=O)=C(CC%25)C=C%24C%23=O)C=C%15C%14=O)=C%26)=C%26C%278C%28=C(C=CC(C%29=CC%30C%31C%32=C%29C%33=CC=C(C(N%34C(CCCCCC)CCCCCC)=O)C%35=C%33C(C%32=C%36C=C%31C(N(C(CCCCCC)CCCCCC)C%30=O)=O)=C(C%37=C%36C%38=CC%39C%40C%41=C%38C%42=C%37C=C(C(N%43C(CCCCCC)CCCCCC)=O)C%44=C%42C(C%41=C%45C=C%40C(N(C(CCCCCC)CCCCCC)C%39=O)=O)=C(CC%45)C=C%44C%43=O)C=C%35C%34=O)=C%28)C%46=C%27C=C(C%47=CC%48C%49C%50=C%47C%51=CC=C(C(N%52C(CCCCCC)CCCCCC)=O)C%53=C%51C(C%50=C(C%54=C%55C(C=C%56C(N(C(CCCCCC)CCCCCC)C%57=O)=O)=C%58C%59=C%56C%57=CC%60=C%59C%61=C(CC%60)C=C(C%62=O)C%63C%61=C%58C%54=CC%63C(N%62C(CCCCCC)CCCCCC)=O)C=C%49C(N(C(CCCCCC)CCCCCC)C%48=O)=O)=C%55C=C%53C%52=O)C=C%46)C=C%64C%65=C6C4=C(C%66=C5C%67=C(C%68=C%69C%70=CC%71C%68C(C(N(C(CCCCCC)CCCCCC)C%71=O)=O)=C%67)C%72=C%66C=C%73C%74=C%72C%69=C(CC%70)C=C%74C(N(C(CCCCCC)CCCCCC)C%73=O)=O)C=C%65C(N(C(CCCCCC)CCCCCC)C%64=O)=O,6549.03,PTB7-Th,5.12,3.6,1.52,O=C(OCC(CC)CCCC)C1=C(F)C2=C(C)SC(C3=CC4=C(C(C5=CC=C(CC(CC)CCCC)S5)=C(C=C(C)S6)C6=C4C7=CC=C(CC(CC)CCCC)S7)S3)=C2S1,124,72.9,1.700960219,1,1.2,DCB,NA,60,,,,
1184,516,2019,7.69,7.52,15.64,0.586,0.822,SF-4PDI2,5.83,3.8,2.03,O=C(N(C(CCCCCC)CCCCCC)C1=O)C2=CC=C(C3=C4C5=CC1C32)C6=C(C(C=C7)=CC8=C7C(C=CC(C9=CC%10C%11C%12=C9C%13=CC=C(C(N%14C(CCCCCC)CCCCCC)=O)C%15=C%13C(C%12=C%16C=C%11C(N(C(CCCCCC)CCCCCC)C%10=O)=O)=C(C%17=C%16C%18=CC%19C%20C%21=C%18C%22=C%17C=C(C(N%23C(CCCCCC)CCCCCC)=O)C%24=C%22C(C%21=C%25C=C%20C(N(C(CCCCCC)CCCCCC)C%19=O)=O)=C(CC%25)C=C%24C%23=O)C=C%15C%14=O)=C%26)=C%26C%278C%28=C(C=CC(C%29=CC%30C%31C%32=C%29C%33=CC=C(C(N%34C(CCCCCC)CCCCCC)=O)C%35=C%33C(C%32=C%36C=C%31C(N(C(CCCCCC)CCCCCC)C%30=O)=O)=C(C%37=C%36C%38=CC%39C%40C%41=C%38C%42=C%37C=C(C(N%43C(CCCCCC)CCCCCC)=O)C%44=C%42C(C%41=C%45C=C%40C(N(C(CCCCCC)CCCCCC)C%39=O)=O)=C(CC%45)C=C%44C%43=O)C=C%35C%34=O)=C%28)C%46=C%27C=C(C%47=CC%48C%49C%50=C%47C%51=CC=C(C(N%52C(CCCCCC)CCCCCC)=O)C%53=C%51C(C%50=C(C%54=C%55C(C=C%56C(N(C(CCCCCC)CCCCCC)C%57=O)=O)=C%58C%59=C%56C%57=CC%60=C%59C%61=C(CC%60)C=C(C%62=O)C%63C%61=C%58C%54=CC%63C(N%62C(CCCCCC)CCCCCC)=O)C=C%49C(N(C(CCCCCC)CCCCCC)C%48=O)=O)=C%55C=C%53C%52=O)C=C%46)C=C%64C%65=C6C4=C(C%66=C5C%67=C(C%68=C%69C%70=CC%71C%68C(C(N(C(CCCCCC)CCCCCC)C%71=O)=O)=C%67)C%72=C%66C=C%73C%74=C%72C%69=C(CC%70)C=C%74C(N(C(CCCCCC)CCCCCC)C%73=O)=O)C=C%65C(N(C(CCCCCC)CCCCCC)C%64=O)=O,6549.03,PTB7-Th,5.12,3.6,1.52,O=C(OCC(CC)CCCC)C1=C(F)C2=C(C)SC(C3=CC4=C(C(C5=CC=C(CC(CC)CCCC)S5)=C(C=C(C)S6)C6=C4C7=CC=C(CC(CC)CCCC)S7)S3)=C2S1,124,72.9,1.700960219,1,1.2,DCB,NA,60,,,,
1185,517,2019,6.66,6.43,13.32,0.571,0.87,IT-4F,5.65,4.04,1.61,CCCCCCC(C=C1)=CC=C1C2(C3=CC=C(CCCCCC)C=C3)C4=CC5=C(C(C6=C5SC7=C6SC(/C=C8C(C(C=C(F)C(F)=C9)=C9C\8=C(C#N)\C#N)=O)=C7)(C%10=CC=C(CCCCCC)C=C%10)C%11=CC=C(CCCCCC)C=C%11)C=C4C%12=C2C(SC(/C=C%13C(C(C=C(F)C(F)=C%14)=C%14C\%13=C(C#N)/C#N)=O)=C%15)=C%15S%12,1499.92,PPN4T-2F,5.43,2.42,3.01,O=C1N(CC(CCCCCC)CCCCCCCC)C2=C(C=CC(C3=CC(CC(CCCCCC)CCCCCCCC)=C(C4=CC(F)=C(C5=C(F)C=C(C)S5)S4)S3)=C2)C6=C1C=C(C7=CC(CC(CCCCCC)CCCCCCCC)=C(C)S7)C=C6,141.696,65.6,2.16,1,1,CB,NA,NA,112,,,
1186,517,2019,8.54,8.32,16.15,0.642,0.82,IT-4F,5.65,4.04,1.61,CCCCCCC(C=C1)=CC=C1C2(C3=CC=C(CCCCCC)C=C3)C4=CC5=C(C(C6=C5SC7=C6SC(/C=C8C(C(C=C(F)C(F)=C9)=C9C\8=C(C#N)\C#N)=O)=C7)(C%10=CC=C(CCCCCC)C=C%10)C%11=CC=C(CCCCCC)C=C%11)C=C4C%12=C2C(SC(/C=C%13C(C(C=C(F)C(F)=C%14)=C%14C\%13=C(C#N)/C#N)=O)=C%15)=C%15S%12,1499.92,PPN4T-2F,5.43,2.42,3.01,O=C1N(CC(CCCCCC)CCCCCCCC)C2=C(C=CC(C3=CC(CC(CCCCCC)CCCCCCCC)=C(C4=CC(F)=C(C5=C(F)C=C(C)S5)S4)S3)=C2)C6=C1C=C(C7=CC(CC(CCCCCC)CCCCCCCC)=C(C)S7)C=C6,141.696,65.6,2.16,1,1,CB,DIO/CN,NA,112,,,
1187,518,2019,13.01,12.79,21.98,0.662,0.87,IEICF-DMOT,5.49,3.85,1.64,COC1=C(SC(/C=C2/C(C(C=C3F)=C(C2=O)C=C3F)=C(C#N)/C#N)=C1OC)C(S4)=CC5=C4C6=C(C(C7=CC=C(CCCCCC)C=C7)5C8=CC=C(CCCCCC)C=C8)C=C9C(C(C%10=C9SC(C%11=C(C(OC)=C(/C=C%12C(C(C=C(C(F)=C%13)F)=C%13C\%12=C(C#N)\C#N)=O)S%11)OC)=C%10)(C%14=CC=C(CCCCCC)C=C%14)C%15=CC=C(CCCCCC)C=C%15)=C6,1672.1,PBDB-T,5.33,3.53,1.8,CC(SC1=C2C3=CC=C(CC(CC)CCCC)S3)=CC1=C(C4=CC=C(CC(CC)CCCC)S4)C5=C2C=C(S5)C6=CC=C(C7=C8C(C(C9=C(CC(CC)CCCC)SC(CC(CC)CCCC)=C9C8=O)=O)=C(C%10=CC=C(C)S%10)S7)S6,117,58.5,2,1,1,CB,DIO,NA,100,,,
1188,518,2019,9.98,9.81,22.87,0.5729,0.74,IEICO-4F,5.39,3.93,1.46,CCCCCCC(C=C1)=CC=C1C(C2=C3SC(C4=C(OCC(CC)CCCC)C=C(/C=C5C(C(C=C(F)C(F)=C6)=C6C\5=C(C#N)\C#N)=O)S4)=C2)(C7=CC=C(CCCCCC)C=C7)C8=C3C=C(C(C9=C%10SC(C(S%11)=C(C=C%11/C=C%12/C(C(C=C%13F)=C(C%12=O)C=C%13F)=C(C#N)/C#N)OCC(CCCC)CC)=C9)(C%14=CC=C(CCCCCC)C=C%14)C%15=CC=C(CCCCCC)C=C%15)C%10=C8,1808.42,PBDB-T,5.33,3.53,1.8,CC(SC1=C2C3=CC=C(CC(CC)CCCC)S3)=CC1=C(C4=CC=C(CC(CC)CCCC)S4)C5=C2C=C(S5)C6=CC=C(C7=C8C(C(C9=C(CC(CC)CCCC)SC(CC(CC)CCCC)=C9C8=O)=O)=C(C%10=CC=C(C)S%10)S7)S6,117,58.5,2,1,1,CB,DIO,NA,100,,,
1189,519,2019,11.4,11.2,18.7,0.65,0.89,DPBDT-4Cl,5.62,3.94,1.68,O=C1C2=C(C=C(Cl)C(Cl)=C2)C(/C1=C/C3=CC(C(C4=CC=C(CCCCCC)C=C4)(C5=C6SC7=C(C8=CC=C(CCCCCC)C=C8)C9=C(C(C%10=CC=C(CCCCCC)C=C%10)=C57)SC(C%11=C%12C=C(/C=C%13/C(C(C=C(Cl)C(Cl)=C%14)=C%14C%13=O)=C(C#N)/C#N)S%11)=C9C%12(C%15=CC=C(CCCCCC)C=C%15)C%16=CC=C(CCCCCC)C=C%16)C%17=CC=C(CCCCCC)C=C%17)=C6S3)=C(C#N)\C#N,1886.24,PM6,5.5,3.68,1.82,CC(SC1=C2C3=CC(F)=C(CC(CC)CCCC)S3)=CC1=C(C4=CC(F)=C(CC(CC)CCCC)S4)C5=C2C=C(S5)C6=CC=C(C7=C8C(C(C9=C(CC(CC)CCCC)SC(CC(CC)CCCC)=C9C8=O)=O)=C(C%10=CC=C(C)S%10)S7)S6,38.6,19.3,2,1,1,CB,DIO,100,,,,
1190,519,2019,12.6,12.3,20.7,0.67,0.87,POBDT-4Cl,5.58,3.97,1.61,O=C1C2=C(C=C(Cl)C(Cl)=C2)C(/C1=C/C3=CC(C(C4=CC=C(CCCCCC)C=C4)(C5=C6SC7=C(C8=CC=C(CCCCCC)C=C8)C9=C(C(OCCCCCCCC)=C57)SC(C%10=C%11C=C(/C=C%12/C(C(C=C(Cl)C(Cl)=C%13)=C%13C%12=O)=C(C#N)/C#N)S%10)=C9C%11(C%14=CC=C(CCCCCC)C=C%14)C%15=CC=C(CCCCCC)C=C%15)C%16=CC=C(CCCCCC)C=C%16)=C6S3)=C(C#N)\C#N,1854.2,PM6,5.5,3.68,1.82,CC(SC1=C2C3=CC(F)=C(CC(CC)CCCC)S3)=CC1=C(C4=CC(F)=C(CC(CC)CCCC)S4)C5=C2C=C(S5)C6=CC=C(C7=C8C(C(C9=C(CC(CC)CCCC)SC(CC(CC)CCCC)=C9C8=O)=O)=C(C%10=CC=C(C)S%10)S7)S6,38.6,19.3,2,1,1,CB,DIO,100,,,,
1191,519,2019,13.5,13.2,21.6,0.7,0.86,COBDT-4Cl,5.57,3.98,1.59,O=C1C2=C(C=C(Cl)C(Cl)=C2)C(/C1=C/C3=CC(C(C4=CC=C(CCCCCC)C=C4)(C5=C6SC7=C(CCCCCCCC)C8=C(C(OCCCCCCCC)=C57)SC(C9=C%10C=C(/C=C%11/C(C(C=C(Cl)C(Cl)=C%12)=C%12C%11=O)=C(C#N)/C#N)S9)=C8C%10(C%13=CC=C(CCCCCC)C=C%13)C%14=CC=C(CCCCCC)C=C%14)C%15=CC=C(CCCCCC)C=C%15)=C6S3)=C(C#N)\C#N,1806.16,PM6,5.5,3.68,1.82,CC(SC1=C2C3=CC(F)=C(CC(CC)CCCC)S3)=CC1=C(C4=CC(F)=C(CC(CC)CCCC)S4)C5=C2C=C(S5)C6=CC=C(C7=C8C(C(C9=C(CC(CC)CCCC)SC(CC(CC)CCCC)=C9C8=O)=O)=C(C%10=CC=C(C)S%10)S7)S6,38.6,19.3,2,1,0.7,CB,DIO,100,,,,
1192,520,2019,1.46,1.46,4.4,0.409,0.81,BIBT-NI,5.62,3.65,1.97,O=C(N1CC(CC)CCCC)C2=C(C3=CC=C(C4=CC=C(C(N5CC(CC)CCCC)=O)C6=C4C=CC=C6C5=O)S3)C7=NSN=C7C(C8=CC=C(C9=CC=C(C(N%10CC(CC)CCCC)=O)C%11=C9C=CC=C%11C%10=O)S8)=C2C1=O,1096.43,P3HT,5,3.1,1.9,CC1=CC(CCCCCC)=C(C)S1,21.1,11.6,1.818965517,1,1.2,DCB,DIO,NA,90,,,
1193,520,2019,2.11,2.1,6.14,0.442,0.77,BIBT-NI,5.62,3.65,1.97,O=C(N1CC(CC)CCCC)C2=C(C3=CC=C(C4=CC=C(C(N5CC(CC)CCCC)=O)C6=C4C=CC=C6C5=O)S3)C7=NSN=C7C(C8=CC=C(C9=CC=C(C(N%10CC(CC)CCCC)=O)C%11=C9C=CC=C%11C%10=O)S8)=C2C1=O,1096.43,P3HT,5,3.1,1.9,CC1=CC(CCCCCC)=C(C)S1,21.1,11.6,1.818965517,1,1.2,DCB,DIO,110,90,,,
1194,521,2019,0.22,0.16,0.92,0.3,0.78,TQT1,5.24,3.87,1.37,CCOCCOCCOC(C=C1)=CC=C1C2=NC3=C(C4=CC=CS4)C5=NSN=C5C(C6=CC=CS6)=C3N=C2C7=CC=C(OCCOCCOCC)C=C7,768.96,POEGT,4.74,2.98,1.76,CC(S1)=CC=C1C(S2)=C(OCCOCCOCC)C=C2C3=CC=C(C4=CC(OCCOCCOCC)=C(C)S4)S3,50,25,2,1,1,DCB,NA,NA,50,,,
1195,521,2019,0.04,0.04,0.21,0.28,0.72,TQT2,4.51,3.72,0.79,CCOCCOCCOC(C=C1)=CC=C1C2=NC3=C(C4=CC=C(C5=CC=CS5)S4)C6=NSN=C6C(C7=CC=C(C8=CC=CS8)S7)=C3N=C2C9=CC=C(OCCOCCOCC)C=C9,933.2,POEGT,4.74,2.98,1.76,CC(S1)=CC=C1C(S2)=C(OCCOCCOCC)C=C2C3=CC=C(C4=CC(OCCOCCOCC)=C(C)S4)S3,50,25,2,1,1,DCB,NA,NA,90,,,
1196,521,2019,0.11,0.1,0.65,0.26,0.66,TQFP,5.85,3.89,1.96,CCOCCOCCOC(C=C1)=CC=C1C2=NC3=C(C4=C(F)C(F)=NC=C4)C5=NSN=C5C(C6=CC=NC(F)=C6F)=C3N=C2C7=CC=C(OCCOCCOCC)C=C7,830.86,POEGT,4.74,2.98,1.76,CC(S1)=CC=C1C(S2)=C(OCCOCCOCC)C=C2C3=CC=C(C4=CC(OCCOCCOCC)=C(C)S4)S3,50,25,2,1,1,DCB,NA,NA,120,,,
1197,521,2019,0.18,0.16,0.56,0.34,0.92,TQBT,5.68,3.77,1.91,CCOCCOCCOC(C=C1)=CC=C1C2=NC3=C(C4=CC5=NSN=C5C=C4)C6=NSN=C6C(C7=CC8=NSN=C8C=C7)=C3N=C2C9=CC=C(OCCOCCOCC)C=C9,873.03,POEGT,4.74,2.98,1.76,CC(S1)=CC=C1C(S2)=C(OCCOCCOCC)C=C2C3=CC=C(C4=CC(OCCOCCOCC)=C(C)S4)S3,50,25,2,1,1,DCB,NA,NA,120,,,
1198,522,2019,9.79,9.79,14.9,0.7034,0.934,IT-M,5.58,3.98,1.6,CCCCCCC(C=C1)=CC=C1C2(C3=CC=C(CCCCCC)C=C3)C4=CC5=C(C(C6=C5SC7=C6SC(/C=C8C(C(C=CC(C)=C9)=C9C\8=C(C#N)\C#N)=O)=C7)(C%10=CC=C(CCCCCC)C=C%10)C%11=CC=C(CCCCCC)C=C%11)C=C4C%12=C2C(SC(/C=C%13C(C(C=CC(C)=C%14)=C%14C\%13=C(C#N)/C#N)=O)=C%15)=C%15S%12,1456.01,PBDB-T,5.33,3.53,1.8,CC(SC1=C2C3=CC=C(CC(CC)CCCC)S3)=CC1=C(C4=CC=C(CC(CC)CCCC)S4)C5=C2C=C(S5)C6=CC=C(C7=C8C(C(C9=C(CC(CC)CCCC)SC(CC(CC)CCCC)=C9C8=O)=O)=C(C%10=CC=C(C)S%10)S7)S6,43.5,29,1.5,1,1,CB,DIO,100,100,,,
1199,522,2019,8.97,8.97,15.93,0.6062,0.929,IT-M,5.58,3.98,1.6,CCCCCCC(C=C1)=CC=C1C2(C3=CC=C(CCCCCC)C=C3)C4=CC5=C(C(C6=C5SC7=C6SC(/C=C8C(C(C=CC(C)=C9)=C9C\8=C(C#N)\C#N)=O)=C7)(C%10=CC=C(CCCCCC)C=C%10)C%11=CC=C(CCCCCC)C=C%11)C=C4C%12=C2C(SC(/C=C%13C(C(C=CC(C)=C%14)=C%14C\%13=C(C#N)/C#N)=O)=C%15)=C%15S%12,1456.01,PBDB-T,5.33,3.53,1.8,CC(SC1=C2C3=CC=C(CC(CC)CCCC)S3)=CC1=C(C4=CC=C(CC(CC)CCCC)S4)C5=C2C=C(S5)C6=CC=C(C7=C8C(C(C9=C(CC(CC)CCCC)SC(CC(CC)CCCC)=C9C8=O)=O)=C(C%10=CC=C(C)S%10)S7)S6,43.5,29,1.5,1,1,CB,DIO,100,100,,,
1200,523,2019,9.74,9.62,14.25,0.6638,1.03,O-IDTBR,5.45,3.9,1.55,O=C(/C(S1)=C/C(C2=NSN=C32)=CC=C3C(S4)=CC5=C4C6=CC(C(CCCCCCCC)(CCCCCCCC)C7=C8SC(C9=CC=C(/C=C%10SC(N(CC)C\%10=O)=S)C%11=NSN=C9%11)=C7)=C8C=C6C5(CCCCCCCC)CCCCCCCC)N(CC)C1=S,1326.02,PTB7-Th,5.24,3.66,1.58,O=C(OCC(CC)CCCC)C1=C(F)C2=C(C)SC(C3=CC4=C(C(C5=CC=C(CC(CC)CCCC)S5)=C(C=C(C)S6)C6=C4C7=CC=C(CC(CC)CCCC)S7)S3)=C2S1,124,72.9,1.700960219,1,1.5,DCB,CN,120,,,,
1201,523,2019,6.99,6.72,10.8,0.6479,1,O-IDTBR,5.45,3.9,1.55,O=C(/C(S1)=C/C(C2=NSN=C32)=CC=C3C(S4)=CC5=C4C6=CC(C(CCCCCCCC)(CCCCCCCC)C7=C8SC(C9=CC=C(/C=C%10SC(N(CC)C\%10=O)=S)C%11=NSN=C9%11)=C7)=C8C=C6C5(CCCCCCCC)CCCCCCCC)N(CC)C1=S,1326.02,PBDB-T,5.28,3.48,1.8,CC(SC1=C2C3=CC=C(CC(CC)CCCC)S3)=CC1=C(C4=CC=C(CC(CC)CCCC)S4)C5=C2C=C(S5)C6=CC=C(C7=C8C(C(C9=C(CC(CC)CCCC)SC(CC(CC)CCCC)=C9C8=O)=O)=C(C%10=CC=C(C)S%10)S7)S6,117,58.5,2,1,1.5,DCB,CN,120,,,,
1202,524,2019,10.9,10.9,16.96,0.64,0.925,ITIC,5.6,4.03,1.57,CCCCCCC(C=C1)=CC=C1C2(C3=CC=C(CCCCCC)C=C3)C4=CC5=C(C(C6=C5SC7=C6SC(/C=C8C(C(C=CC=C9)=C9C\8=C(C#N)\C#N)=O)=C7)(C%10=CC=C(CCCCCC)C=C%10)C%11=CC=C(CCCCCC)C=C%11)C=C4C%12=C2C(SC(/C=C%13C(C(C=CC=C%14)=C%14C\%13=C(C#N)/C#N)=O)=C%15)=C%15S%12,1427.96,J71,5.2,3.23,1.97,CCC[Si](CCC)(C1=CC=C(C(C2=C3C=C(C4=CC=C(C5=C(F)C(F)=C(C6=CC=C(C)S6)C7=NN(CC(CCCCCC)CCCCCCCC)N=C57)S4)S2)=C8C(SC(C)=C8)=C3C9=CC=C([Si](CCC)(CCC)CCC)S9)S1)CCC,47,23.5,2,1,1,CF,NA,NA,,,,
1203,525,2019,1.4,1.33,3.99,0.343,1.02,ITIC,5.74,4.01,1.73,CCCCCCC(C=C1)=CC=C1C2(C3=CC=C(CCCCCC)C=C3)C4=CC5=C(C(C6=C5SC7=C6SC(/C=C8C(C(C=CC=C9)=C9C\8=C(C#N)\C#N)=O)=C7)(C%10=CC=C(CCCCCC)C=C%10)C%11=CC=C(CCCCCC)C=C%11)C=C4C%12=C2C(SC(/C=C%13C(C(C=CC=C%14)=C%14C\%13=C(C#N)/C#N)=O)=C%15)=C%15S%12,1427.96,PBDTTFTQ-DO,5.37,3.03,2.34,CC(SC1=C2C3=CC(CCCCCCCC)=C(CCCCCCCC)S3)=CC1=C(C4=CC(CCCCC5)=C(CCCCCCCC)S4)C6=C2C=C(S6)C7=CC=C(C(C(F)=C8)=C9C(N=C(C(C%10=CC(OCCC5(CC)CCCCC)=CC=C%10)=N9)C%11=CC=CC(OCCCCCCCC)=C%11)=C8C%12=CC=C(C)S%12)S7,863.63,135.95,6.352556087,1,2.5,DCB,NA,NA,90,,,
1204,525,2019,2.85,2.82,6.49,0.468,0.94,ITIC,5.74,4.01,1.73,CCCCCCC(C=C1)=CC=C1C2(C3=CC=C(CCCCCC)C=C3)C4=CC5=C(C(C6=C5SC7=C6SC(/C=C8C(C(C=CC=C9)=C9C\8=C(C#N)\C#N)=O)=C7)(C%10=CC=C(CCCCCC)C=C%10)C%11=CC=C(CCCCCC)C=C%11)C=C4C%12=C2C(SC(/C=C%13C(C(C=CC=C%14)=C%14C\%13=C(C#N)/C#N)=O)=C%15)=C%15S%12,1427.96,PBDTTFTQ-DO,5.37,3.03,2.34,CC(SC1=C2C3=CC(CCCCCCCC)=C(CCCCCCCC)S3)=CC1=C(C4=CC(CCCCC5)=C(CCCCCCCC)S4)C6=C2C=C(S6)C7=CC=C(C(C(F)=C8)=C9C(N=C(C(C%10=CC(OCCC5(CC)CCCCC)=CC=C%10)=N9)C%11=CC=CC(OCCCCCCCC)=C%11)=C8C%12=CC=C(C)S%12)S7,863.63,135.95,6.352556087,1,2.5,DCB,NA,170,90,,,
1205,525,2019,2.76,2.71,6.65,0.424,0.98,ITIC-Th,5.66,3.93,1.73,O=C(C(C=CC=C1)=C1C/2=C(C#N)\C#N)C2=C/C3=CC(S4)=C(S3)C5=C4C6=CC(C(C7=C8SC9=C7SC(/C=C%10C(C(C=CC=C%11)=C%11C\%10=C(C#N)\C#N)=O)=C9)(C%12=CC=C(CCCCCC)S%12)C%13=CC=C(CCCCCC)S%13)=C8C=C6C(C%14=CSC(CCCCCC)=C%14)5C%15=CC=C(CCCCCC)S%15,1452.04,PBDTTFTQ-DO,5.37,3.03,2.34,CC(SC1=C2C3=CC(CCCCCCCC)=C(CCCCCCCC)S3)=CC1=C(C4=CC(CCCCC5)=C(CCCCCCCC)S4)C6=C2C=C(S6)C7=CC=C(C(C(F)=C8)=C9C(N=C(C(C%10=CC(OCCC5(CC)CCCCC)=CC=C%10)=N9)C%11=CC=CC(OCCCCCCCC)=C%11)=C8C%12=CC=C(C)S%12)S7,863.63,135.95,6.352556087,1,2.5,DCB,NA,NA,90,,,
1206,525,2019,7.81,7.75,15.14,0.586,0.88,ITIC-Th,5.66,3.93,1.73,O=C(C(C=CC=C1)=C1C/2=C(C#N)\C#N)C2=C/C3=CC(S4)=C(S3)C5=C4C6=CC(C(C7=C8SC9=C7SC(/C=C%10C(C(C=CC=C%11)=C%11C\%10=C(C#N)\C#N)=O)=C9)(C%12=CC=C(CCCCCC)S%12)C%13=CC=C(CCCCCC)S%13)=C8C=C6C(C%14=CSC(CCCCCC)=C%14)5C%15=CC=C(CCCCCC)S%15,1452.04,PBDTTFTQ-DO,5.37,3.03,2.34,CC(SC1=C2C3=CC(CCCCCCCC)=C(CCCCCCCC)S3)=CC1=C(C4=CC(CCCCC5)=C(CCCCCCCC)S4)C6=C2C=C(S6)C7=CC=C(C(C(F)=C8)=C9C(N=C(C(C%10=CC(OCCC5(CC)CCCCC)=CC=C%10)=N9)C%11=CC=CC(OCCCCCCCC)=C%11)=C8C%12=CC=C(C)S%12)S7,863.63,135.95,6.352556087,1,2.5,DCB,NA,170,90,,,
1207,525,2019,5.76,5.64,10.56,0.62,0.88,ITIC-Th1,5.48,3.83,1.65,O=C(C/1=C\C2=CC(SC3=C4C(C5=CSC(CCCCCC)=C5)(C6=CC=C(S6)CCCCCC)C7=CC8=C(C(C9=CC=C(S9)CCCCCC)(C%10=CC=C(S%10)CCCCCC)C%11=C8SC%12=C%11SC(/C=C%13C(C%14=C(C\%13=C(C#N)/C#N)C=C(F)C=C%14)=O)=C%12)C=C37)=C4S2)C%15=C(C1=C(C#N)/C#N)C=CC(F)=C%15,1488.02,PBDTTFTQ-DO,5.37,3.03,2.34,CC(SC1=C2C3=CC(CCCCCCCC)=C(CCCCCCCC)S3)=CC1=C(C4=CC(CCCCC5)=C(CCCCCCCC)S4)C6=C2C=C(S6)C7=CC=C(C(C(F)=C8)=C9C(N=C(C(C%10=CC(OCCC5(CC)CCCCC)=CC=C%10)=N9)C%11=CC=CC(OCCCCCCCC)=C%11)=C8C%12=CC=C(C)S%12)S7,863.63,135.95,6.352556087,1,2.5,DCB,NA,NA,90,,,
1208,525,2019,6.92,6.83,13.35,0.617,0.84,ITIC-Th1,5.48,3.83,1.65,O=C(C/1=C\C2=CC(SC3=C4C(C5=CSC(CCCCCC)=C5)(C6=CC=C(S6)CCCCCC)C7=CC8=C(C(C9=CC=C(S9)CCCCCC)(C%10=CC=C(S%10)CCCCCC)C%11=C8SC%12=C%11SC(/C=C%13C(C%14=C(C\%13=C(C#N)/C#N)C=C(F)C=C%14)=O)=C%12)C=C37)=C4S2)C%15=C(C1=C(C#N)/C#N)C=CC(F)=C%15,1488.02,PBDTTFTQ-DO,5.37,3.03,2.34,CC(SC1=C2C3=CC(CCCCCCCC)=C(CCCCCCCC)S3)=CC1=C(C4=CC(CCCCC5)=C(CCCCCCCC)S4)C6=C2C=C(S6)C7=CC=C(C(C(F)=C8)=C9C(N=C(C(C%10=CC(OCCC5(CC)CCCCC)=CC=C%10)=N9)C%11=CC=CC(OCCCCCCCC)=C%11)=C8C%12=CC=C(C)S%12)S7,863.63,135.95,6.352556087,1,2.5,DCB,NA,170,90,,,
1209,526,2019,6.95,6.83,15.24,0.59,0.76,TPDI2,5.89,3.8,2.09,O=C(N(C(CCCCCC)CCCCCC)C1=O)C2=CC=C(C3=C4C5=CC1C32)C6=C(C7=CC(C(C=C8C(N(C(CCCCCC)CCCCCC)C9=O)=O)=C%10C%11=C8C9=CC(C%12=C%13C%14=CC%15C%16C%17=C%14C%18=C%12C=C(C(N%19C(CCCCCC)CCCCCC)=O)C%20=C%18C(C%17=CC=C%16C(N(C(CCCCCC)CCCCCC)C%15=O)=O)=CC=C%20C%19=O)=C%11C%21=C%13C=C(C%22=O)C%23C%21=C%10C=CC%23C(N%22C(CCCCCC)CCCCCC)=O)=CC(C%24=CC%25C%26C%27=C%24C%28=CC=C(C(N%29C(CCCCCC)CCCCCC)=O)C%30=C%28C(C%27=C%31C=C%26C(N(C(CCCCCC)CCCCCC)C%25=O)=O)=C(C%32=C%31C%33=CC%34C%35C%36=C%33C%37=C%32C=C(C(N%38C(CCCCCC)CCCCCC)=O)C%39=C%37C(C%36=CC=C%35C(N(C(CCCCCC)CCCCCC)C%34=O)=O)=CC=C%39C%38=O)C=C%30C%29=O)=C7)C=C%40C%41=C6C4=C(C%42=C5C%43=C(C%44=C%45C=CC%46C%44C(C(N(C(CCCCCC)CCCCCC)C%46=O)=O)=C%43)C%47=C%42C=C%48C%49=C%47C%45=CC=C%49C(N(C(CCCCCC)CCCCCC)C%48=O)=O)C=C%41C(N(C(CCCCCC)CCCCCC)C%40=O)=O,4674.47,PTB7-Th,5.2,3.6,1.6,O=C(OCC(CC)CCCC)C1=C(F)C2=C(C)SC(C3=CC4=C(C(C5=CC=C(CC(CC)CCCC)S5)=C(C=C(C)S6)C6=C4C7=CC=C(CC(CC)CCCC)S7)S3)=C2S1,124,72.9,1.700960219,1,1,OX,NA,80,,,,
