Repository: lunayuehuang/AI-Powered-Materials-Dataset-Construction

# AI-PowerDatasetConstruction
This is the gitHub for the research work of AI-powered workflow for constructing organic materials databases from literature: integrating Large Language Models

File: data/Nonfullerene_OPV_Abstract.csv (part 16 of 22)
ID,Ref,year,PCE_max(%),PCE_ave(%),Jsc(mA/cm2),FF,Voc(V),Nickname(n),-HOMO_n(eV),-LUMO_n(eV),Eg_n(eV),n(SMILES),M (g/mol),Nickname(p),-HOMO_p(eV),-LUMO_p(eV),Eg_p(eV),p(SMILES),Mw (kg/mol),Mn(kg/mol),PDI,p/n ratio (p),p/n ratio (n),Solvent,Additive,TA (oC),thick (nm),Unnamed: 28,Journal,DOI,Abstract
370,167,2016,10.07,9.89,16.48,0.7,0.87,ATT-1,5.5,3.63,1.87,O=C(N(CC)/C(S/1)=C(C#N)\C#N)C1=C\C(S2)=C(SC(C(OCCCCCCCC)=O)=C3)C3=C2C(S4)=CC5=C4C6=CC(C(C7=CC=C(CCCCCC)C=C7)(C8=CC=C(CCCCCC)C=C8)C9=C%10SC(C%11=C%12C(SC(C(OCCCCCCCC)=O)=C%12)=C(/C=C%13S/C(N(C\%13=O)CC)=C(C#N)/C#N)S%11)=C9)=C%10C=C6C5(C%14=CC=C(CCCCCC)C=C%14)C%15=CC=C(CCCCCC)C=C%15,1902.71,PTB7-Th,5.39,3.79,1.6,O=C(OCC(CC)CCCC)C1=C(F)C2=C(C)SC(C3=CC4=C(C(C5=CC=C(CC(CC)CCCC)S5)=C(C=C(C)S6)C6=C4C7=CC=C(CC(CC)CCCC)S7)S3)=C2S1,124.0,72.9,1.7,1.0,1.5,CB,DIO,,130.0,,J. Am. Chem. Soc.,10.1021/jacs.6b08523,"A thieno[3,4-b]thiophene-based electron acceptor, ATT-1, is designed and synthesized. ATT-1 exhibits a planar conjugated framework, broad absorption with a large absorption coefficient, and a slightly high LUMO energy level. Bulk-heterojunction (BHJ) solar cells based on PTB7-Th electron donor and ATT-1 electron acceptor delivered power conversion efficiencies of up to 10.07%, which is among the best performances reported for non-fullerene BHJ solar cells using PTB7-Th as the electron donor."
371,168,2017,10.15,10.15,17.85,0.672,0.868,NFBDT,5.4,3.83,1.57,O=C1C2=C(C(/C1=C/C(S3)=CC4=C3C5=C(C4(C6=CC=C(CCCCCC)C=C6)C7=CC=C(CCCCCC)C=C7)C8=CC(SC9=C%10C(C%11=CC=C(CCCCCC)C=C%11)(C%12=CC=C(CCCCCC)C=C%12)C%13=C9SC(/C=C%14C(C(C=CC=C%15)=C%15C\%14=C(C#N)\C#N)=O)=C%13)=C%10C=C8S5)=C(C#N)/C#N)C=CC=C2,1427.96,PBDB-T,5.33,2.92,2.41,CC(SC1=C2C3=CC=C(CC(CC)CCCC)S3)=CC1=C(C4=CC=C(CC(CC)CCCC)S4)C5=C2C=C(S5)C6=CC=C(C7=C8C(C(C9=C(CC(CC)CCCC)SC(CC(CC)CCCC)=C9C8=O)=O)=C(C%10=CC=C(C)S%10)S7)S6,117.0,58.5,2.0,1.0,0.8,CF,,,100.0,,J. Am. Chem. Soc.,10.1021/jacs.7b01170,"A new nonfullerene small molecule with acceptor-donor-acceptor (A-D-A) structure, namely, NFBDT, based on a heptacyclic benzodi(cyclopentadithiophene) (FBDT) unit using benzo[1,2-b:4,5-b']dithiophene as the core unit, was designed and synthesized. Its absorption ability, energy levels, thermal stability, as well as photovoltaic performances were fully investigated. NFBDT exhibits a low optical bandgap of 1.56 eV resulting in wide and efficient absorption that covered the range from 600 to 800 nm, and suitable energy levels as an electron acceptor. With the widely used and successful wide bandgap polymer PBDB-T selected as the electron donor material, an optimized PCE of 10.42% was obtained for the PBDB-T:NFBDT-based device with an outstanding short-circuit current density of 17.85 mA cm-2 under AM 1.5G irradiation (100 mW cm-2), which is so far among the highest performance of NF-OSC devices. These results demonstrate that the BDT unit could also be applied for designing NF-acceptors, and the fused-ring benzodi(cyclopentadithiophene) unit is a prospective block for designing new NF-acceptors with excellent performance."
372,169,2017,11.6,11.2,16.26,0.636,1.08,O-IDTBR,5.51,3.88,1.63,O=C(/C(S1)=C/C(C2=NSN=C32)=CC=C3C(S4)=CC5=C4C6=CC(C(CCCCCCCC)(CCCCCCCC)C7=C8SC(C9=CC=C(/C=C%10SC(N(CC)C\%10=O)=S)C%11=NSN=C9%11)=C7)=C8C=C6C5(CCCCCCCC)CCCCCCCC)N(CC)C1=S,1326.02,PvBDTTAZ,5.47,3.42,2.05,FC(C(F)=C(C1=CC=C(C)S1)C2=NN(CCC)N=C32)=C3C4=C(CC(CCCCCCCCCC)CCCCCCCCCCCC)C=C(C5=C(C=CS6)C6=C(C7=CC(CC(CCCCCCCCCC)CCCCCCCCCCCC)=C(C)S7)C8=C5SC=C8)S4,138.288,68.8,2.01,1.0,1.5,TMB,,80,90.0,,J. Am. Chem. Soc.,10.1021/jacs.7b01606,"To achieve efficient non-fullerene organic solar cells, it is important to reduce the voltage loss from the optical bandgap to the open-circuit voltage of the cell. Here we report a highly efficient non-fullerene organic solar cell with a high open-circuit voltage of 1.08 V and a small voltage loss of 0.55 V. The high performance was enabled by a novel wide-bandgap (2.05 eV) donor polymer paired with a narrow-bandgap (1.63 eV) small-molecular acceptor (SMA). Our morphology characterizations show that both the polymer and the SMA can maintain high crystallinity in the blend film, resulting in crystalline and small domains. As a result, our non-fullerene organic solar cells realize an efficiency of 11.6%, which is the best performance for a non-fullerene organic solar cell with such a small voltage loss."
373,170,2017,7.11,6.67,12.06,0.529,1.05,TTB-PDT4,5.92,3.68,2.24,O=C(N(C(CCCCCC)CCCCCC)C1=O)C2=CC(C(S3)=CC=C3C4=C(C5=CC=C(C6=CC7C8C9=C6C%10=CC=C(C(N%11C(CCCCCC)CCCCCC)=O)C%12=C%10C(C9=CC=C8C(N(C(CCCCCC)CCCCCC)C7=O)=O)=CC=C%12C%11=O)S5)C=C(C%13=CC=C(C(C=C%14C(N(C(CCCCCC)CCCCCC)C%15=O)=O)=C%16C%17=C%14C%15=CC=C%17C%18=CC=C(C%19=O)C%20C%18=C%16C=CC%20C(N%19C(CCCCCC)CCCCCC)=O)S%13)C(C%21=CC=C(C%22=CC%23C%24C%25=C%22C%26=CC=C(C(N%27C(CCCCCC)CCCCCC)=O)C%28=C%26C(C%25=CC=C%24C(N(C(CCCCCC)CCCCCC)C%23=O)=O)=CC=C%28C%27=O)S%21)=C4)=C(C%29=C%30C=CC1C%292)C%31=CC=C%32C%33=C%31C%30=CC=C%33C(N(C(CCCCCC)CCCCCC)C%32=O)=O,3426.82,P3TEA,5.46,3.66,1.8,FC(C(F)=C(C1=CC=C(S1)C)C2=NSN=C23)=C3C4=CC=C(C5=C(CC(CCCCCC)CCCCCCC)C=C(C6=C(C(OCC(CCCCCCCC)CCCCCCCCC)=O)C=C(C7=C(F)C(F)=C(C8=CC(C(OCC(CCCCCCCC)CCCCCCCCC)=O)=C(C9=CC(CC(CCCCCC)CCCCCCC)=C(C)S9)S8)C%10=NSN=C7%10)S6)S5)S4,207.2,103.5,2.0,1.0,1.5,TMB,,100,110.0,,J. Am. Chem. Soc.,10.1021/jacs.7b09998,"We report a novel small molecule acceptor (SMA) named FTTB-PDI4 obtained via ring-fusion between the thiophene and perylene diimide (PDI) units of a PDI-tetramer with a tetrathienylbezene (TTB) core. A small voltage loss of 0.53 V and a high power conversion efficiency of 10.58% were achieved, which is the highest value reported for PDI-based devices to date. By comparing the fused and nonfused SMAs, we show that the ring-fusion introduces several beneficial effects on the properties and performances of the acceptor material, including more favorable energy levels, enhanced light absorption and stronger intermolecular packing. Interestingly, morphology data reveal that the fused molecule yields higher domain purity and thus can better maintain its molecular packing and electron mobility in the blend. Theoretical calculations also demonstrate that FTTB-PDI4 exhibits a ""double-decker"" geometry with two pairs of mostly parallel PDI units, which is distinctively different from reported PDI-tetramers with highly twisted geometries and can explain the better performance of the material. This work highlights the promising design of PDI-based acceptors by the ring-fusion strategy."
374,170,2017,10.58,10.37,13.89,0.659,1.13,FTTB-PDI4,5.74,3.58,2.16,O=C(N(C(CCCCCC)CCCCCC)C1=O)C2=CC3=C(C4=C5C=CC1C42)C6=C(C7=C3SC(C8=C(C9=CC(C(C=C%10C(N(C(CCCCCC)CCCCCC)C%11=O)=O)=C%12C%13=C%10C%11=CC=C%13C%14=CC=C(C%15=O)C%16C%14=C%12C%17=CC%16C(N%15C(CCCCCC)CCCCCC)=O)=C%17S9)C=C(C%18=CC%19=C(C(C=C%20C(N(C(CCCCCC)CCCCCC)C%21=O)=O)=C%22C%23=C%20C%21=CC=C%23C%24=CC=C(C%25=O)C%26C%24=C%22C%19=CC%26C(N%25C(CCCCCC)CCCCCC)=O)S%18)C(C%27=CC(C(C=C%28C(N(C(CCCCCC)CCCCCC)C%29=O)=O)=C%30C%31=C%28C%29=CC=C%31C%32=CC=C(C%33=O)C%34C%32=C%30C%35=CC%34C(N%33C(CCCCCC)CCCCCC)=O)=C%35S%27)=C8)=C7)C=C%36C%37=C6C5=CC=C%37C(N(C(CCCCCC)CCCCCC)C%36=O)=O,3418.75,P3TEA,5.46,3.66,1.8,FC(C(F)=C(C1=CC=C(S1)C)C2=NSN=C23)=C3C4=CC=C(C5=C(CC(CCCCCC)CCCCCCC)C=C(C6=C(C(OCC(CCCCCCCC)CCCCCCCCC)=O)C=C(C7=C(F)C(F)=C(C8=CC(C(OCC(CCCCCCCC)CCCCCCCCC)=O)=C(C9=CC(CC(CCCCCC)CCCCCCC)=C(C)S9)S8)C%10=NSN=C7%10)S6)S5)S4,207.2,103.5,2.0,1.0,1.5,TMB,,100,110.0,,J. Am. Chem. Soc.,10.1021/jacs.7b09998,"We report a novel small molecule acceptor (SMA) named FTTB-PDI4 obtained via ring-fusion between the thiophene and perylene diimide (PDI) units of a PDI-tetramer with a tetrathienylbezene (TTB) core. A small voltage loss of 0.53 V and a high power conversion efficiency of 10.58% were achieved, which is the highest value reported for PDI-based devices to date. By comparing the fused and nonfused SMAs, we show that the ring-fusion introduces several beneficial effects on the properties and performances of the acceptor material, including more favorable energy levels, enhanced light absorption and stronger intermolecular packing. Interestingly, morphology data reveal that the fused molecule yields higher domain purity and thus can better maintain its molecular packing and electron mobility in the blend. Theoretical calculations also demonstrate that FTTB-PDI4 exhibits a ""double-decker"" geometry with two pairs of mostly parallel PDI units, which is distinctively different from reported PDI-tetramers with highly twisted geometries and can explain the better performance of the material. This work highlights the promising design of PDI-based acceptors by the ring-fusion strategy."
375,171,2017,8.3,8.3,17.5,0.596,0.81,BT-IC,5.32,3.85,1.47,O=C(C(C=CC=C1)=C1C/2=C(C#N)\C#N)C2=C/C3=CC(C4(C5=CC=C(CCCCCC)C=C5)C6=CC=C(CCCCCC)C=C6)=C(S3)C7=C4C8=C(OCC(CC)CCCC)C(SC9=C%10C(C%11=CC=C(CCCCCC)C=C%11)(C%12=CC=C(CCCCCC)C=C%12)C%13=C9SC(/C=C%14C(C(C=CC=C%15)=C%15C\%14=C(C#N)\C#N)=O)=C%13)=C%10C(OCC(CC)CCCCC)=C8S7,1698.41,PTB7-Th,5.22,3.64,1.58,O=C(OCC(CC)CCCC)C1=C(F)C2=C(C)SC(C3=CC4=C(C(C5=CC=C(CC(CC)CCCC)S5)=C(C=C(C)S6)C6=C4C7=CC=C(CC(CC)CCCC)S7)S3)=C2S1,124.0,72.9,1.7,1.0,1.5,CB/CF,,150,130.0,,J. Am. Chem. Soc.,10.1021/jacs.7b11278,"The absence of near-infrared (NIR) solar cells with high open circuit voltage (Voc) and external quantum efficiency (EQE) has impeded progress toward achieving organic photovoltaic (OPV) power conversion efficiency PCE > 15%. Here we report a small energy gap (1.3 eV), chlorinated nonfullerene acceptor-based solar cell with PCE = 11.2 ± 0.4%, short circuit current of 22.5 ± 0.6 mA cm-2, Voc = 0.70 ± 0.01 V and fill factor of 0.71 ± 0.02, which is the highest performance reported to date for NIR single junction OPVs. Importantly, the EQE of this NIR solar cell reaches 75%, between 650 and 850 nm while leaving a transparency window between 400 and 600 nm. The semitransparent OPV using an ultrathin (10 nm) Ag cathode shows PCE = 7.1 ± 0.1%, with an average visible transmittance of 43 ± 2%, Commission d'Eclairage chromaticity coordinates of (0.29, 0.32) and a color rendering index of 91 for simulated AM1.5 illumination transmitted through the cell."
376,171,2017,11.2,11.2,22.5,0.71,0.7,BT-CIC,5.49,4.09,1.4,O=C(C(C=C(Cl)C(Cl)=C1)=C1C/2=C(C#N)\C#N)C2=C/C3=CC(C4(C5=CC=C(CCCCCC)C=C5)C6=CC=C(CCCCCC)C=C6)=C(S3)C7=C4C8=C(OCC(CC)CCCC)C(SC9=C%10C(C%11=CC=C(CCCCCC)C=C%11)(C%12=CC=C(CCCCCC)C=C%12)C%13=C9SC(/C=C%14C(C(C=C(Cl)C(Cl)=C%15)=C%15C\%14=C(C#N)\C#N)=O)=C%13)=C%10C(OCC(CC)CCCCC)=C8S7,1836.18,PTB7-Th,5.22,3.64,1.58,O=C(OCC(CC)CCCC)C1=C(F)C2=C(C)SC(C3=CC4=C(C(C5=CC=C(CC(CC)CCCC)S5)=C(C=C(C)S6)C6=C4C7=CC=C(CC(CC)CCCC)S7)S3)=C2S1,124.0,72.9,1.7,1.0,1.5,CB/CF,,150,130.0,,J. Am. Chem. Soc.,10.1021/jacs.7b11278,"The absence of near-infrared (NIR) solar cells with high open circuit voltage (Voc) and external quantum efficiency (EQE) has impeded progress toward achieving organic photovoltaic (OPV) power conversion efficiency PCE > 15%. Here we report a small energy gap (1.3 eV), chlorinated nonfullerene acceptor-based solar cell with PCE = 11.2 ± 0.4%, short circuit current of 22.5 ± 0.6 mA cm-2, Voc = 0.70 ± 0.01 V and fill factor of 0.71 ± 0.02, which is the highest performance reported to date for NIR single junction OPVs. Importantly, the EQE of this NIR solar cell reaches 75%, between 650 and 850 nm while leaving a transparency window between 400 and 600 nm. The semitransparent OPV using an ultrathin (10 nm) Ag cathode shows PCE = 7.1 ± 0.1%, with an average visible transmittance of 43 ± 2%, Commission d'Eclairage chromaticity coordinates of (0.29, 0.32) and a color rendering index of 91 for simulated AM1.5 illumination transmitted through the cell."
377,172,2018,11.5,11.0,20.05,0.64,0.896,IT-4F,5.66,4.14,1.52,CCCCCCC(C=C1)=CC=C1C2(C3=CC=C(CCCCCC)C=C3)C4=CC5=C(C(C6=C5SC7=C6SC(/C=C8C(C(C=C(F)C(F)=C9)=C9C\8=C(C#N)\C#N)=O)=C7)(C%10=CC=C(CCCCCC)C=C%10)C%11=CC=C(CCCCCC)C=C%11)C=C4C%12=C2C(SC(/C=C%13C(C(C=C(F)C(F)=C%14)=C%14C\%13=C(C#N)/C#N)=O)=C%15)=C%15S%12,1499.92,PDTB-EF-T (P1),5.51,3.59,1.92,CCCCC(CC)CSC1=CC=C(C(C2=C3C=C(C4=CC(C(OCCCCCCCC)=O)=C(C5=CC=C(C)S5)S4)S2)=C6C(SC(C7=CC(C(OCCCCCCCC)=O)=C(C)S7)=C6)=C3C8=CC=C(SCC(CC)CCCC)S8)S1,66.82,25.7,2.6,1.0,1.0,CB,DIO,150,,,J. Am. Chem. Soc.,10.1021/jacs.8b02695,"To simultaneously achieve low photon energy loss ( Eloss) and broad spectral response, the molecular design of the wide band gap (WBG) donor polymer with a deep HOMO level is of critical importance in fullerene-free polymer solar cells (PSCs). Herein, we developed a new benzodithiophene unit, i.e., DTBDT-EF, and conducted systematic investigations on a WBG DTBDT-EF-based donor polymer, namely, PDTB-EF-T. Due to the synergistic electron-withdrawing effect of the fluorine atom and ester group, PDTB-EF-T exhibits a higher oxidation potential, i.e., a deeper HOMO level (ca. -5.5 eV) than most well-known donor polymers. Hence, a high open-circuit voltage of 0.90 V was obtained when paired with a fluorinated small molecule acceptor (IT-4F), corresponding to a low Eloss of 0.62 eV. Furthermore, side-chain engineering demonstrated that subtle side-chain modulation of the ester greatly influences the aggregation effects and molecular packing of polymer PDTB-EF-T. With the benefits of the stronger interchain π-π interaction, the improved ordering structure, and thus the highest hole mobility, the most symmetric charge transport and reduced recombination are achieved for the linear decyl-substituted PDTB-EF-T (P2)-based PSCs, leading to the highest short-circuit current density and fill factor (FF). Due to the high Flory-Huggins interaction parameter (χ), surface-directed phase separation occurs in the P2:IT-4F blend, which is supported by X-ray photoemission spectroscopy results and cross-sectional transmission electron microscope images. By taking advantage of the vertical phase distribution of the P2:IT-4F blend, a high power conversion efficiency (PCE) of 14.2% with an outstanding FF of 0.76 was recorded for inverted devices. These results demonstrate the great potential of the DTBDT-EF unit for future organic photovoltaic applications."
378,172,2018,14.2,14.0,20.73,0.76,0.9,IT-4F,5.66,4.14,1.52,CCCCCCC(C=C1)=CC=C1C2(C3=CC=C(CCCCCC)C=C3)C4=CC5=C(C(C6=C5SC7=C6SC(/C=C8C(C(C=C(F)C(F)=C9)=C9C\8=C(C#N)\C#N)=O)=C7)(C%10=CC=C(CCCCCC)C=C%10)C%11=CC=C(CCCCCC)C=C%11)C=C4C%12=C2C(SC(/C=C%13C(C(C=C(F)C(F)=C%14)=C%14C\%13=C(C#N)/C#N)=O)=C%15)=C%15S%12,1499.92,PDTB-EF-T (P2),5.5,3.59,1.91,CCCCC(CC)CSC1=CC=C(C(C2=C3C=C(C4=CC(C(OCCCCCCCCCC)=O)=C(C5=CC=C(C)S5)S4)S2)=C6C(SC(C7=CC(C(OCCCCCCCCCC)=O)=C(C)S7)=C6)=C3C8=CC=C(SCC(CC)CCCC)S8)S1,163.59,39.9,4.1,1.0,1.0,CB,DIO,150,,,J. Am. Chem. Soc.,10.1021/jacs.8b02695,"To simultaneously achieve low photon energy loss ( Eloss) and broad spectral response, the molecular design of the wide band gap (WBG) donor polymer with a deep HOMO level is of critical importance in fullerene-free polymer solar cells (PSCs). Herein, we developed a new benzodithiophene unit, i.e., DTBDT-EF, and conducted systematic investigations on a WBG DTBDT-EF-based donor polymer, namely, PDTB-EF-T. Due to the synergistic electron-withdrawing effect of the fluorine atom and ester group, PDTB-EF-T exhibits a higher oxidation potential, i.e., a deeper HOMO level (ca. -5.5 eV) than most well-known donor polymers. Hence, a high open-circuit voltage of 0.90 V was obtained when paired with a fluorinated small molecule acceptor (IT-4F), corresponding to a low Eloss of 0.62 eV. Furthermore, side-chain engineering demonstrated that subtle side-chain modulation of the ester greatly influences the aggregation effects and molecular packing of polymer PDTB-EF-T. With the benefits of the stronger interchain π-π interaction, the improved ordering structure, and thus the highest hole mobility, the most symmetric charge transport and reduced recombination are achieved for the linear decyl-substituted PDTB-EF-T (P2)-based PSCs, leading to the highest short-circuit current density and fill factor (FF). Due to the high Flory-Huggins interaction parameter (χ), surface-directed phase separation occurs in the P2:IT-4F blend, which is supported by X-ray photoemission spectroscopy results and cross-sectional transmission electron microscope images. By taking advantage of the vertical phase distribution of the P2:IT-4F blend, a high power conversion efficiency (PCE) of 14.2% with an outstanding FF of 0.76 was recorded for inverted devices. These results demonstrate the great potential of the DTBDT-EF unit for future organic photovoltaic applications."
379,172,2018,11.2,10.8,20.31,0.61,0.904,IT-4F,5.66,4.14,1.52,CCCCCCC(C=C1)=CC=C1C2(C3=CC=C(CCCCCC)C=C3)C4=CC5=C(C(C6=C5SC7=C6SC(/C=C8C(C(C=C(F)C(F)=C9)=C9C\8=C(C#N)\C#N)=O)=C7)(C%10=CC=C(CCCCCC)C=C%10)C%11=CC=C(CCCCCC)C=C%11)C=C4C%12=C2C(SC(/C=C%13C(C(C=C(F)C(F)=C%14)=C%14C\%13=C(C#N)/C#N)=O)=C%15)=C%15S%12,1499.92,PDTB-EF-T (P3),5.54,3.6,1.94,CCCCC(CC)CSC1=CC=C(C(C2=C3C=C(C4=CC(C(OCCC(C)CCCC(C)C)=O)=C(C5=CC=C(C)S5)S4)S2)=C6C(SC(C7=CC(C(OCCC(C)CCCC(C)C)=O)=C(C)S7)=C6)=C3C8=CC=C(SCC(CC)CCCC)S8)S1,193.44,37.2,5.2,1.0,1.0,CB,DIO,150,,,J. Am. Chem. Soc.,10.1021/jacs.8b02695,"To simultaneously achieve low photon energy loss ( Eloss) and broad spectral response, the molecular design of the wide band gap (WBG) donor polymer with a deep HOMO level is of critical importance in fullerene-free polymer solar cells (PSCs). Herein, we developed a new benzodithiophene unit, i.e., DTBDT-EF, and conducted systematic investigations on a WBG DTBDT-EF-based donor polymer, namely, PDTB-EF-T. Due to the synergistic electron-withdrawing effect of the fluorine atom and ester group, PDTB-EF-T exhibits a higher oxidation potential, i.e., a deeper HOMO level (ca. -5.5 eV) than most well-known donor polymers. Hence, a high open-circuit voltage of 0.90 V was obtained when paired with a fluorinated small molecule acceptor (IT-4F), corresponding to a low Eloss of 0.62 eV. Furthermore, side-chain engineering demonstrated that subtle side-chain modulation of the ester greatly influences the aggregation effects and molecular packing of polymer PDTB-EF-T. With the benefits of the stronger interchain π-π interaction, the improved ordering structure, and thus the highest hole mobility, the most symmetric charge transport and reduced recombination are achieved for the linear decyl-substituted PDTB-EF-T (P2)-based PSCs, leading to the highest short-circuit current density and fill factor (FF). Due to the high Flory-Huggins interaction parameter (χ), surface-directed phase separation occurs in the P2:IT-4F blend, which is supported by X-ray photoemission spectroscopy results and cross-sectional transmission electron microscope images. By taking advantage of the vertical phase distribution of the P2:IT-4F blend, a high power conversion efficiency (PCE) of 14.2% with an outstanding FF of 0.76 was recorded for inverted devices. These results demonstrate the great potential of the DTBDT-EF unit for future organic photovoltaic applications."
380,173,2018,7.77,7.77,12.73,0.58,1.06,FIDTT-2PDI,5.55,3.75,1.8,O=C(N(C(CCCCC)CCCCC)C1=O)C2=CC3=C(SC4=C5SC6=C4C(C7=CC=C(CCCCCC)C=C7)(C8=CC=C(CCCCCC)C=C8)C9=C6C=C%10C(C(S%11)=C(C(C%12=CC=C(CCCCCC)C=C%12)%10C%13=CC=C(CCCCCC)C=C%13)C%14=C%11C%15=C%16C=C%17C%18=C%19C%16=C(C(C=C%20C(N(C(CCCCC)CCCCC)C%21=O)=O)=C%15S%14)C(C%20=C%21C=C%22)=C%22C%19=CC=C%18C(N(C(CCCCC)CCCCC)C%17=O)=O)=C9)C5=C%23C=C%24C%25=C%26C%23=C3C(C2=C1C=C%27)=C%27C%26=CC=C%25C(N(C(CCCCC)CCCCC)C%24=O)=O,2409.41,PTB7-Th,5.33,3.68,1.65,O=C(OCC(CC)CCCC)C1=C(F)C2=C(C)SC(C3=CC4=C(C(C5=CC=C(CC(CC)CCCC)S5)=C(C=C(C)S6)C6=C4C7=CC=C(CC(CC)CCCC)S7)S3)=C2S1,124.0,72.9,1.7,1.0,1.0,DCB,CN,,,,J. Am. Chem. Soc.,10.1021/jacs.8b05834,"Minimization of open-circuit-voltage ( VOC) loss is required to transcend the efficiency limitations on the performance of organic photovoltaics (OPV). We study charge recombination in an OPV blend comprising a polymer donor with a small molecule nonfullerene acceptor that exhibits both high photovoltaic internal quantum efficiency and relatively high external electroluminescence quantum efficiency. Notably, this donor/acceptor blend, consisting of the donor polymer commonly referred to as PCE10 with a pseudoplanar small molecule acceptor (referred to as FIDTT-2PDI) exhibits relatively bright delayed photoluminescence on the microsecond time scale beyond that observed in the neat material. We study the photoluminescence decay kinetics of the blend in detail and conclude that this long-lived photoluminescence arises from radiative nongeminate recombination of charge carriers, which we propose occurs via a donor/acceptor CT state located close in energy to the singlet state of the polymer donor. Additionally, crystallographic and spectroscopic studies point toward low subgap disorder, which could be beneficial for low radiative and nonradiative losses. These results provide an important demonstration of photoluminescence due to nongeminate charge recombination in an efficient OPV blend, a key step in identifying new OPV materials and materials-screening criteria if OPV is to approach the theoretical limits to efficiency."
381,174,2017,0.1949,0.1949,1.7203,0.3711,0.3,PDI (SM-1),5.67,3.8,1.87,O=C(N(CCCCCCCC)C1=O)C2=CC=C(C3=C4C(C5=CC=CS5)=CC1C32)C6=C(C7=CC=CS7)C=C8C9=C6C4=CC=C9C(N(CCCCCCCC)C8=O)=O,781.04,P3HT,5.0,3.1,1.9,CC1=CC(CCCCCC)=C(C)S1,21.1,11.6,1.82,1.0,1.0,CF,,,,,J. Electronic Mater.,10.1007/s11664-017-5706-3,
382,174,2017,0.0233,0.0233,0.2291,0.3414,0.29,PDI (SM-2),5.58,3.81,1.77,O=C(N(CCCCCCCC)C1=O)C2=CC=C(C3=C4C(C5=CC=C(CCCCCC)S5)=CC1C32)C6=C(C7=CC=C(CCCCCC)S7)C=C8C9=C6C4=CC=C9C(N(CCCCCCCC)C8=O)=O,949.37,P3HT,5.0,3.1,1.9,CC1=CC(CCCCCC)=C(C)S1,21.1,11.6,1.82,1.0,1.0,CF,,,,,J. Electronic Mater.,10.1007/s11664-017-5706-3,
383,174,2017,0.1052,0.1052,1.0021,0.3599,0.3,PDI (SM-3),5.38,3.9,1.48,O=C(N(CCCCCCCC)C1=O)C2=CC=C(C3=C4C(C5=CC=C(C6=CC=CS6)S5)=CC1C32)C7=C(C8=CC=C(C9=CC=CS9)S8)C=C%10C%11=C7C4=CC=C%11C(N(CCCCCCCC)C%10=O)=O,945.28,P3HT,5.0,3.1,1.9,CC1=CC(CCCCCC)=C(C)S1,21.1,11.6,1.82,1.0,1.0,CF,,,,,J. Electronic Mater.,10.1007/s11664-017-5706-3,
384,174,2017,0.0656,0.0656,0.657,0.3651,0.29,PDI (SM-4),5.37,3.9,1.47,O=C(N(CCCCCCCC)C1=O)C2=CC=C(C3=C4C(C5=CC=C(C6=CC=C(CCCCCC)S6)S5)=CC1C32)C7=C(C8=CC=C(C9=CC=C(CCCCCC)S9)S8)C=C%10C%11=C7C4=CC=C%11C(N(CCCCCCCC)C%10=O)=O,1113.61,P3HT,5.0,3.1,1.9,CC1=CC(CCCCCC)=C(C)S1,21.1,11.6,1.82,1.0,1.0,CF,,,,,J. Electronic Mater.,10.1007/s11664-017-5706-3,
385,175,2014,1.6,1.6,4.87,0.57,0.58,DTI,6.1,3.9,2.2,O=C(N(C(CCCCCCCC)CCCCCCCC)C1=O)C2=CC=C3C4=C2C1=CC=C4C5=C6C(C7=CC=C8C9=C7C6=CC=C9C(N(C(CCCCCCCC)CCCCCCCC)C8=O)=O)=C%10C(C%11=CC=C%12C%13=C%11C%10=CC=C%13C(N(C(CCCCCCCC)CCCCCCCC)C%12=O)=O)=C53,1372.97,P3HT,5.2,3.2,2.0,CC1=CC(CCCCCC)=C(C)S1,21.1,11.6,1.82,1.0,1.0,DCB,,,,,J. Mater. Chem. A,10.1039/c3ta14839d,"Bulk heterojunction photovoltaic devices consisting of a novel non-fullerene acceptor based on a decacyclene triimide core and the common polymer donor poly(3-hexylthiophene) exhibit good power conversion efficiency (∼1.6%) as-cast. However, thermal annealing results in a drastic decrease in both the efficiency and the electron current. Polarized soft X-ray spectroscopy and grazing incidence X-ray scattering reveal that thermal annealing results in a reorientation of the acceptor molecules to an edge-on orientation with their π–π stacking direction predominantly in-plane with the substrate and overall hexagonal packing among planar columnar structures. This packing motif greatly hinders vertical electron transport in bulk heterojunction films. Furthermore, in situ X-ray scattering studies show that this critical reorientation occurs even at relatively low temperatures (∼60 °C). These results are some of the first to highlight differences between the morphology of non-fullerene and fullerene-based bulk heterojunctions and critical parameters that must be controlled when designing future high-performance non-fullerene acceptor molecules."
386,176,2014,3.71,3.64,8.1,0.519,0.8,PDI,5.9,3.8,2.1,O=C(N(C(CC)CC)C1=O)C2=CC=C(C3=C4C=CC1C32)C5=CC=C6C7=C5C4=CC=C7C(N(C(CC)CC)C6=O)=O,532.64,PBDTTT-C-T,5.11,3.25,1.86,O=C(C1=CC2=C(SC(C3=CC4=C(S3)C(C5=CC=C(S5)CC(CCCC)CC)=C6C=C(SC6=C4C7=CC=C(S7)CC(CCCC)CC)C)=C2S1)C)CC(CC)CCCC,56.0,20.0,2.8,1.0,2.33,CF,DIO,,100.0,,J. Mater. Chem. A,10.1039/c4ta02851a,"The aggregate-induced limitation for high power-conversion efficiencies (PCEs) of perylene-diimide (PDI):polymer solar cells can be circumvented when two simple rules are respected; the aggregate size of PDI remains short enough and the omnipresent PDI aggregates are electronically interconnected. Following these guidelines, a PCE of 3.7% is delivered by using the solution-processable, planar PDI monomer of N,N′-bis(1-ethylpropyl)-perylene-3,4,9,10-tetracarboxylic diimide as the electron acceptor mixed with the low-energy gap polymeric donor poly[(4,8-bis(5-(2-ethylhexyl)thiophen-2-yl)-benzo[1,2-b;4,5-b′]dithiophene)-2,6-diyl-alt-(4-(2-ethylhexanoyl)-thieno[3,4-b]thiophene))-2,6-diyl] (PBDTTT-CT). The PBDTTT-CT:PDI composite absorbs strongly the light in the region of 400 nm–800 nm and after adding a small amount of 1,8-diiodooctane (DIO) efficient photocurrent generation is achieved. Space-charge limited dark current and transient photovoltage measurements suggest that the use of the DIO component optimizes the electron/hole carrier mobility ratio, suppresses the non-geminate recombination losses and improves the charge extraction efficiency."
387,177,2014,0.19,0.19,0.41,0.62,0.75,Cor,6.3,2.65,3.65,C12=C3C4=C5C1=C6C=CC2=CC=C3C=CC4=CC=C5C=C6,250.3,P3HT,5.0,3.1,1.9,CC1=CC(CCCCCC)=C(C)S1,21.1,11.6,1.82,1.0,1.0,CF,,100,,,J. Mater. Chem. A,10.1039/c4ta05310a,"Corannulene derivatives were used in organic solar cells for the first time. Using Cor-PI and Cor-NI as acceptors, we achieved power conversion efficiencies up to 0.32% and 1.03%, suggesting potential applications of these fullerene segments as non-fullerene acceptors."
388,177,2014,0.32,0.32,0.96,0.4,0.83,Cor-PI,6.3,3.1,3.2,O=C(N1CCCCCC)C2=CC(C3=C4C5=C(C6=C3)C(C7=C58)=C(C=C6)C=CC7=CC=C8C=C4)=CC=C2C1=O,479.58,P3HT,5.0,3.1,1.9,CC1=CC(CCCCCC)=C(C)S1,21.1,11.6,1.82,1.0,1.0,CF,,100,,,J. Mater. Chem. A,10.1039/c4ta05310a,"Corannulene derivatives were used in organic solar cells for the first time. Using Cor-PI and Cor-NI as acceptors, we achieved power conversion efficiencies up to 0.32% and 1.03%, suggesting potential applications of these fullerene segments as non-fullerene acceptors."
389,177,2014,1.03,1.03,2.75,0.46,0.82,Cor-NI,6.28,3.24,3.04,O=C(N(CCCCCC)C1=O)C2=CC=C(C3=C4C5=C(C6=C3)C(C7=C58)=C(C=C6)C=CC7=CC=C8C=C4)C9=C2C1=CC=C9,529.64,P3HT,5.0,3.1,1.9,CC1=CC(CCCCCC)=C(C)S1,21.1,11.6,1.82,1.0,1.0,CF,,100,,,J. Mater. Chem. A,10.1039/c4ta05310a,"Corannulene derivatives were used in organic solar cells for the first time. Using Cor-PI and Cor-NI as acceptors, we achieved power conversion efficiencies up to 0.32% and 1.03%, suggesting potential applications of these fullerene segments as non-fullerene acceptors."
390,178,2015,3.93,3.93,8.33,0.523,0.9,DC-IDT2T,5.43,3.85,1.58,CCCCCCC(C=C1)=CC=C1C2(C3=CC=C(CCCCCC)C=C3)C4=CC5=C(C(C6=C5SC(C7=CC=C(/C=C8C(C(C=CC=C9)=C9C\8=C(C#N)\C#N)=O)S7)=C6)(C%10=CC=C(CCCCCC)C=C%10)C%11=CC=C(CCCCCC)C=C%11)C=C4C%12=C2C=C(C%13=CC=C(/C=C%14C(C(C=CC=C%15)=C%15C\%14=C(C#N)\C#N)=O)S%13)S%12,1480.03,PBDTTT-C-T,5.11,3.25,1.86,O=C(C1=CC2=C(SC(C3=CC4=C(S3)C(C5=CC=C(S5)CC(CCCC)CC)=C6C=C(SC6=C4C7=CC=C(S7)CC(CCCC)CC)C)=C2S1)C)CC(CC)CCCC,56.0,20.0,2.8,1.0,2.0,CF/DCB,,,,,J. Mater. Chem. A,10.1039/c4ta06004k,"A novel small molecule based on indacenodithiophene and 1,1-dicyanomethylene-3-indanone was synthesized and used as an electron acceptor in solution processed organic solar cells, which exhibited a power conversion efficiency as high as 3.93%."
391,179,2015,4.3,4.3,9.2,0.49,0.96,TPC-PDI4,6.0,3.75,2.25,O=C(N(C(CCCCCC)CCCCCC)C1=O)C2=CC=C(C3=C4C=CC1C32)C5=C(C6=CC=C(C(C7=CC=C(C8=C(C9=CC=C(C%10=O)C%11C9=C%12C=CC%11C(N%10C(CCCCCC)CCCCCC)=O)C(C%12=CC=C%13C(N(C(CCCCCC)CCCCCC)C%14=O)=O)=C%13C%14=C8)C=C7)(C%15=CC=C(C%16=C(C%17=C%18C=CC%19C%17C(C(N(C(CCCCCC)CCCCCC)C%19=O)=O)=C%16)C%20=CC=C%21C%22=C%20C%18=CC=C%22C(N(C(CCCCCC)CCCCCC)C%21=O)=O)C=C%15)C%23=CC=C(C%24=C(C%25=C%26C=CC%27C%25C(C(N(C(CCCCCC)CCCCCC)C%27=O)=O)=C%24)C%28=CC=C%29C%30=C%28C%26=CC=C%30C(N(C(CCCCCC)CCCCCC)C%29=O)=O)C=C%23)C=C6)C=C%31C%32=C5C4=CC=C%32C(N(C(CCCCCC)CCCCCC)C%31=O)=O,3340.66,PffBT4T-2DT,5.24,3.59,1.65,CC1=C(C=C(S1)C2=C(C(F)=C(C3=NSN=C32)C4=CC(CC(CCCCCCCCCC)CCCCCCCCCCCC)=C(S4)C5=CC=C(S5)C6=CC=C(S6)C)F)CC(CCCCCCCCCCCC)CCCCCCCCCC,140.0,70.0,2.0,1.0,1.5,CB,,100,,,J. Mater. Chem. A,10.1039/c5ta03093e,"Here we report a series of tetraphenyl carbon-group (tetraphenylmethane (TPC), tetraphenylsilane (TPSi) and tetraphenylgermane (TPGe)) core based 3D-structure non-fullerene electron acceptors, enabling efficient polymer solar cells with a power conversion efficiency (PCE) of up to ∼4.3%. The results show that TPC and TPSi core-based polymer solar cells (PSCs) perform significantly better than that based on TPGe. Our study provides a new approach for designing small molecular acceptor materials for polymer solar cells."
392,179,2015,4.3,4.3,8.5,0.53,0.94,TPSi-PDI4,6.01,3.75,2.26,O=C(N(C(CCCCCC)CCCCCC)C1=O)C2=CC=C(C3=C4C=CC1C32)C5=C(C6=CC=C([Si](C7=CC=C(C8=C(C9=CC=C(C%10=O)C%11C9=C%12C=CC%11C(N%10C(CCCCCC)CCCCCC)=O)C(C%12=CC=C%13C(N(C(CCCCCC)CCCCCC)C%14=O)=O)=C%13C%14=C8)C=C7)(C%15=CC=C(C%16=C(C%17=C%18C=CC%19C%17C(C(N(C(CCCCCC)CCCCCC)C%19=O)=O)=C%16)C%20=CC=C%21C%22=C%20C%18=CC=C%22C(N(C(CCCCCC)CCCCCC)C%21=O)=O)C=C%15)C%23=CC=C(C%24=C(C%25=C%26C=CC%27C%25C(C(N(C(CCCCCC)CCCCCC)C%27=O)=O)=C%24)C%28=CC=C%29C%30=C%28C%26=CC=C%30C(N(C(CCCCCC)CCCCCC)C%29=O)=O)C=C%23)C=C6)C=C%31C%32=C5C4=CC=C%32C(N(C(CCCCCC)CCCCCC)C%31=O)=O,3356.73,PffBT4T-2DT,5.24,3.59,1.65,CC1=C(C=C(S1)C2=C(C(F)=C(C3=NSN=C32)C4=CC(CC(CCCCCCCCCC)CCCCCCCCCCCC)=C(S4)C5=CC=C(S5)C6=CC=C(S6)C)F)CC(CCCCCCCCCCCC)CCCCCCCCCC,140.0,70.0,2.0,1.0,1.5,CB,,100,,,J. Mater. Chem. A,10.1039/c5ta03093e,"Here we report a series of tetraphenyl carbon-group (tetraphenylmethane (TPC), tetraphenylsilane (TPSi) and tetraphenylgermane (TPGe)) core based 3D-structure non-fullerene electron acceptors, enabling efficient polymer solar cells with a power conversion efficiency (PCE) of up to ∼4.3%. The results show that TPC and TPSi core-based polymer solar cells (PSCs) perform significantly better than that based on TPGe. Our study provides a new approach for designing small molecular acceptor materials for polymer solar cells."
393,179,2015,1.6,1.6,5.0,0.37,0.92,TPGe-PDI4,5.94,3.68,2.26,O=C(N(C(CCCCCC)CCCCCC)C1=O)C2=CC=C(C3=C4C=CC1C32)C5=C(C6=CC=C([Ge](C7=CC=C(C8=C(C9=CC=C(C%10=O)C%11C9=C%12C=CC%11C(N%10C(CCCCCC)CCCCCC)=O)C(C%12=CC=C%13C(N(C(CCCCCC)CCCCCC)C%14=O)=O)=C%13C%14=C8)C=C7)(C%15=CC=C(C%16=C(C%17=C%18C=CC%19C%17C(C(N(C(CCCCCC)CCCCCC)C%19=O)=O)=C%16)C%20=CC=C%21C%22=C%20C%18=CC=C%22C(N(C(CCCCCC)CCCCCC)C%21=O)=O)C=C%15)C%23=CC=C(C%24=C(C%25=C%26C=CC%27C%25C(C(N(C(CCCCCC)CCCCCC)C%27=O)=O)=C%24)C%28=CC=C%29C%30=C%28C%26=CC=C%30C(N(C(CCCCCC)CCCCCC)C%29=O)=O)C=C%23)C=C6)C=C%31C%32=C5C4=CC=C%32C(N(C(CCCCCC)CCCCCC)C%31=O)=O,3401.28,PffBT4T-2DT,5.24,3.59,1.65,CC1=C(C=C(S1)C2=C(C(F)=C(C3=NSN=C32)C4=CC(CC(CCCCCCCCCC)CCCCCCCCCCCC)=C(S4)C5=CC=C(S5)C6=CC=C(S6)C)F)CC(CCCCCCCCCCCC)CCCCCCCCCC,254.0,131.0,1.938931298,1.0,1.5,CB,,100,,,J. Mater. Chem. A,10.1039/c5ta03093e,"Here we report a series of tetraphenyl carbon-group (tetraphenylmethane (TPC), tetraphenylsilane (TPSi) and tetraphenylgermane (TPGe)) core based 3D-structure non-fullerene electron acceptors, enabling efficient polymer solar cells with a power conversion efficiency (PCE) of up to ∼4.3%. The results show that TPC and TPSi core-based polymer solar cells (PSCs) perform significantly better than that based on TPGe. Our study provides a new approach for designing small molecular acceptor materials for polymer solar cells."
394,180,2015,4.26,4.19,10.1,0.551,0.766,IDT-2BM,5.6,3.8,1.8,CCCCCCC(C=C1)=CC=C1C2(C3=CC=C(CCCCCC)C=C3)C4=CC5=C(C(C6=C5SC(C7=CC=C(/C=C(C#N)/C#N)C8=NSN=C87)=C6)(C9=CC=C(CCCCCC)C=C9)C%10=CC=C(CCCCCC)C=C%10)C=C4C%11=C2C=C(C%12=CC=C(/C=C(C#N)/C#N)C%13=NSN=C%13%12)S%11,1327.84,PBDTTT-C-T,5.11,3.25,1.86,O=C(C1=CC2=C(SC(C3=CC4=C(S3)C(C5=CC=C(S5)CC(CCCC)CC)=C6C=C(SC6=C4C7=CC=C(S7)CC(CCCC)CC)C)=C2S1)C)CC(CC)CCCC,56.0,20.0,2.8,1.0,0.67,DCB,CN,,,,J. Mater. Chem. A,10.1039/c5ta05901a,"Two novel A–D–A type molecules IDT–2BM and IDTT–2BM with extended fused-ring indacenodithiophene (IDT) or indacenodithienothiophene (IDTT) units as cores and strong electron-withdrawing unit 2-(benzo[c][1,2,5]thiadiazol-4-ylmethylene)malononitrile (BM) as the end-capping group were synthesized and investigated as electron acceptors in solution-processed polymer solar cells (PSCs). IDT–2BM and IDTT–2BM exhibited strong and broad absorption from 300 to 800 nm, and appropriate LUMO (−3.8 eV) and HOMO (−5.5 to −5.6 eV) levels matching with the classical polymer donor PBDTTT-C-T. IDT–2BM and IDTT–2BM films exhibited intrinsic electron mobilities of about 3.7 × 10−6 and 1.0 × 10−5 cm2 V−1 s−1, respectively. Fullerene-free PSCs employing PBDTTT-C-T as the donor and IDT–2BM or IDTT–2BM as the acceptor afforded power conversion efficiencies of 4.26% and 4.81%, respectively."
395,180,2015,4.81,4.7,9.87,0.572,0.851,IDTT-2BM,5.5,3.8,1.7,CCCCCCC(C=C1)=CC=C1C2(C3=CC=C(CCCCCC)C=C3)C4=CC5=C(C(C6=C5SC7=C6SC(C8=CC=C(/C=C(C#N)/C#N)C9=NSN=C98)=C7)(C%10=CC=C(CCCCCC)C=C%10)C%11=CC=C(CCCCCC)C=C%11)C=C4C%12=C2C(SC(C%13=CC=C(/C=C(C#N)/C#N)C%14=NSN=C%14%13)=C%15)=C%15S%12,1440.01,PBDTTT-C-T,5.11,3.25,1.86,O=C(C1=CC2=C(SC(C3=CC4=C(S3)C(C5=CC=C(S5)CC(CCCC)CC)=C6C=C(SC6=C4C7=CC=C(S7)CC(CCCC)CC)C)=C2S1)C)CC(CC)CCCC,56.0,20.0,2.8,1.0,0.67,CF/DCB,CN,,,,J. Mater. Chem. A,10.1039/c5ta05901a,"Two novel A–D–A type molecules IDT–2BM and IDTT–2BM with extended fused-ring indacenodithiophene (IDT) or indacenodithienothiophene (IDTT) units as cores and strong electron-withdrawing unit 2-(benzo[c][1,2,5]thiadiazol-4-ylmethylene)malononitrile (BM) as the end-capping group were synthesized and investigated as electron acceptors in solution-processed polymer solar cells (PSCs). IDT–2BM and IDTT–2BM exhibited strong and broad absorption from 300 to 800 nm, and appropriate LUMO (−3.8 eV) and HOMO (−5.5 to −5.6 eV) levels matching with the classical polymer donor PBDTTT-C-T. IDT–2BM and IDTT–2BM films exhibited intrinsic electron mobilities of about 3.7 × 10−6 and 1.0 × 10−5 cm2 V−1 s−1, respectively. Fullerene-free PSCs employing PBDTTT-C-T as the donor and IDT–2BM or IDTT–2BM as the acceptor afforded power conversion efficiencies of 4.26% and 4.81%, respectively."
396,181,2017,2.48,2.35,4.88,0.602,0.8,PDI1,6.08,3.8,2.28,O=C(N(C(CCCCC)CCCCC)C1=O)C2=CCC(C3=C4C=CC1=C32)=C5CC=C6C7=C5C4=CC=C7C(N(C(CCCCC)CCCCC)C6=O)=O,700.96,PTB7-Th,5.22,3.64,1.58,O=C(OCC(CC)CCCC)C1=C(F)C2=C(C)SC(C3=CC4=C(C(C5=CC=C(CC(CC)CCCC)S5)=C(C=C(C)S6)C6=C4C7=CC=C(CC(CC)CCCC)S7)S3)=C2S1,124.0,72.9,1.7,1.0,1.0,CB,DIO,,,,J. Mater. Chem. A,10.1039/c6ta08870h,"Herein we present the design of three perylene diimide (PDI) derivatives with different molecular geometries; namely the monomeric PDI1, the bay-linked PDI2 dimer, and the bay-linked PDI4 tetramer with a 9,9′-spirobifluorene core that are utilized as electron acceptors in non-fullerene organic solar cells (OSCs). In all cases the PTB7-Th polymer is used as the electron donor. Among the three PTB7-Th:PDI systems, the highest power conversion efficiency (PCE) is obtained by the PDI4-based OSC device that exhibits a maximum PCE = 6.44% followed by the PDI2-based (PCE = 5.32%) and PDI1-based (PCE = 2.48%) devices. The detailed study of the photoluminescence quenching, morphology and temperature-dependent charge transport properties of the three systems reveal that the highest PCE of PTB7-Th:PDI4 is a consequence of the three-dimensional (3D) molecular architecture of PDI4 that tunes energetic disorder in the PDI phase and contributes to the improvement of electron transport. Transient photovoltage characterization experiments further identify that the actual effect coming from the 3D molecular geometry of the PDI4 acceptor on PCE is the minimization of non-geminate charge recombination losses. This study provides updated guidelines for optimizing further the molecular structure of 3D small molecular electron acceptors that can be used in highly efficient non-fullerene OSCs."
397,181,2017,5.32,5.27,13.01,0.533,0.76,PDI2,6.09,3.88,2.21,O=C(N(C(CCCCC)CCCCC)C1=O)C2=CC(C(C=C3C(N(C(CCCCC)CCCCC)C4=O)=O)=C5C6=C3C4=CCC6=C7C8=C5C=CC9=C8C(C(N(C(CCCCC)CCCCC)C9=O)=O)=CC7)C(C%10=C%11C=CC1=C%102)=C%12CC=C%13C%14=C%12C%11=CC=C%14C(N(C(CCCCC)CCCCC)C%13=O)=O,1399.91,PTB7-Th,5.22,3.64,1.58,O=C(OCC(CC)CCCC)C1=C(F)C2=C(C)SC(C3=CC4=C(C(C5=CC=C(CC(CC)CCCC)S5)=C(C=C(C)S6)C6=C4C7=CC=C(CC(CC)CCCC)S7)S3)=C2S1,124.0,72.9,1.7,1.0,1.0,CB,DIO,,,,J. Mater. Chem. A,10.1039/c6ta08870h,"Herein we present the design of three perylene diimide (PDI) derivatives with different molecular geometries; namely the monomeric PDI1, the bay-linked PDI2 dimer, and the bay-linked PDI4 tetramer with a 9,9′-spirobifluorene core that are utilized as electron acceptors in non-fullerene organic solar cells (OSCs). In all cases the PTB7-Th polymer is used as the electron donor. Among the three PTB7-Th:PDI systems, the highest power conversion efficiency (PCE) is obtained by the PDI4-based OSC device that exhibits a maximum PCE = 6.44% followed by the PDI2-based (PCE = 5.32%) and PDI1-based (PCE = 2.48%) devices. The detailed study of the photoluminescence quenching, morphology and temperature-dependent charge transport properties of the three systems reveal that the highest PCE of PTB7-Th:PDI4 is a consequence of the three-dimensional (3D) molecular architecture of PDI4 that tunes energetic disorder in the PDI phase and contributes to the improvement of electron transport. Transient photovoltage characterization experiments further identify that the actual effect coming from the 3D molecular geometry of the PDI4 acceptor on PCE is the minimization of non-geminate charge recombination losses. This study provides updated guidelines for optimizing further the molecular structure of 3D small molecular electron acceptors that can be used in highly efficient non-fullerene OSCs."
