Repository: lunayuehuang/AI-Powered-Materials-Dataset-Construction

# AI-PowerDatasetConstruction
This is the gitHub for the research work of AI-powered workflow for constructing organic materials databases from literature: integrating Large Language Models

File: data/Nonfullerene-OPV-list.csv (part 17 of 17)
ID,Ref,year,PCE_max(%),PCE_ave(%),Jsc(mA/cm2),FF,Voc(V),Nickname(n),-HOMO_n(eV),-LUMO_n(eV),Eg_n(eV),n(SMILES),M (g/mol),Nickname(p),-HOMO_p(eV),-LUMO_p(eV),Eg_p(eV),p(SMILES),Mw (kg/mol),Mn(kg/mol),PDI,p/n ratio (p),p/n ratio (n),Solvent,Additive,TA (oC),thick (nm),,Journal,DOI
1210,526,2019,7.16,7.03,14.52,0.612,0.792,ITIC,5.51,3.78,1.73,CCCCCCC(C=C1)=CC=C1C2(C3=CC=C(CCCCCC)C=C3)C4=CC5=C(C(C6=C5SC7=C6SC(/C=C8C(C(C=CC=C9)=C9C\8=C(C#N)\C#N)=O)=C7)(C%10=CC=C(CCCCCC)C=C%10)C%11=CC=C(CCCCCC)C=C%11)C=C4C%12=C2C(SC(/C=C%13C(C(C=CC=C%14)=C%14C\%13=C(C#N)/C#N)=O)=C%15)=C%15S%12,1427.96,PTB7-Th,5.2,3.6,1.6,O=C(OCC(CC)CCCC)C1=C(F)C2=C(C)SC(C3=CC4=C(C(C5=CC=C(CC(CC)CCCC)S5)=C(C=C(C)S6)C6=C4C7=CC=C(CC(CC)CCCC)S7)S3)=C2S1,124,72.9,1.700960219,1,1,OX,NA,80,,,,
1211,527,2019,11.37,11.17,19.76,0.6257,0.92,Y10,5.56,3.76,1.8,O=C(C1=CSC=C1C/2=C(C#N)/C#N)C2=C/C3=C(CCCCCCCCCCC)C(SC4=C5N(CC(CC)CCCC)C6=C4C7=NSN=C7C8=C6N(CC(CC)CCCC)C9=C8SC%10=C9SC(/C=C%11/C(C%12=CSC=C%12C%11=O)=C(C#N)\C#N)=C%10CCCCCCCCCCC)=C5S3,1392.02,J11,5.48,3.76,1.72,CC1=CC(C(S1)=C2C3=CC(Cl)=C(CCCCCCCC)S3)=C(C4=C2C=C(C5=CC=C(C6=C(F)C(F)=C(C7=CC=C(C)S7)C8=NN(CC(CCCCCCCC)CCCCCCCC)N=C68)S5)S4)C9=CC(Cl)=C(CCCCCCCC)S9,50,25,2,1,1.2,CF,NA,NA,,,,
1212,527,2019,13.46,13.26,21.21,0.7155,0.89,Y10,5.56,3.76,1.8,O=C(C1=CSC=C1C/2=C(C#N)/C#N)C2=C/C3=C(CCCCCCCCCCC)C(SC4=C5N(CC(CC)CCCC)C6=C4C7=NSN=C7C8=C6N(CC(CC)CCCC)C9=C8SC%10=C9SC(/C=C%11/C(C%12=CSC=C%12C%11=O)=C(C#N)\C#N)=C%10CCCCCCCCCCC)=C5S3,1392.02,J11,5.48,3.76,1.72,CC1=CC(C(S1)=C2C3=CC(Cl)=C(CCCCCCCC)S3)=C(C4=C2C=C(C5=CC=C(C6=C(F)C(F)=C(C7=CC=C(C)S7)C8=NN(CC(CCCCCCCC)CCCCCCCC)N=C68)S5)S4)C9=CC(Cl)=C(CCCCCCCC)S9,50,25,2,1,1.2,CF,CN,100,,,,
1213,528,2019,2.73,2.62,7.44,0.371,0.95,ITIC,5.61,4.02,1.59,CCCCCCC(C=C1)=CC=C1C2(C3=CC=C(CCCCCC)C=C3)C4=CC5=C(C(C6=C5SC7=C6SC(/C=C8C(C(C=CC=C9)=C9C\8=C(C#N)\C#N)=O)=C7)(C%10=CC=C(CCCCCC)C=C%10)C%11=CC=C(CCCCCC)C=C%11)C=C4C%12=C2C(SC(/C=C%13C(C(C=CC=C%14)=C%14C\%13=C(C#N)/C#N)=O)=C%15)=C%15S%12,1427.96,PTPTI-T-FBT,5.59,3.74,1.85,CC1=CC(N(CC(CCCCCCCC)CCCCCCCCCC)C2=O)C(C(C2=C3)=CC4=C3C5=C(N(CC(CCCCCCCC)CCCCCCCCCC)C4=O)C=C(C6=C(CCCCCC)C=C(C7=C(F)C(F)=C(C8=CC(CCCCCC)=C(C)S8)C9=NSN=C79)S6)S5)S1,89,31.9,2.789968652,1,1,CF,NA,130,99,,,
1214,528,2019,6.03,5.82,14.8,0.416,0.98,ITIC,5.61,4.02,1.59,CCCCCCC(C=C1)=CC=C1C2(C3=CC=C(CCCCCC)C=C3)C4=CC5=C(C(C6=C5SC7=C6SC(/C=C8C(C(C=CC=C9)=C9C\8=C(C#N)\C#N)=O)=C7)(C%10=CC=C(CCCCCC)C=C%10)C%11=CC=C(CCCCCC)C=C%11)C=C4C%12=C2C(SC(/C=C%13C(C(C=CC=C%14)=C%14C\%13=C(C#N)/C#N)=O)=C%15)=C%15S%12,1427.96,PTPTI-T-BDD,5.55,3.85,1.7,CC1=CC(N(CC(CCCCCCCC)CCCCCCCCCC)C2=O)C(C(C2=C3)=CC4=C3C5=C(N(CC(CCCCCCCC)CCCCCCCCCC)C4=O)C=C(C6=CC=C(C(S7)=C(C(C8=C(CC(CC)CCCC)SC(CC(CC)CCCC)=C8C9=O)=O)C9=C7C%10=CC=C(C)S%10)S6)S5)S1,34.2,12.7,2.692913386,1,1,CF,NA,130,104,,,
1215,529,2019,6.87,6.65,11.18,0.625,0.93,DBTIC,5.45,3.73,1.72,CCCCCCC1=CC=C(C2(C3=CC=C(CCCCCC)C=C3)C4=C(SC(/C=C5C(C(C=CC=C6)=C6C\5=C(C#N)\C#N)=O)=C4)C7=C2C8=C(C9=C(S8)C(C=C%10)=C(S9)C%11=C%10C(SC(/C=C%12C(C(C=CC=C%13)=C%13C\%12=C(C#N)/C#N)=O)=C%14)=C%14C%11(C%15=CC=C(CCCCCC)C=C%15)C%16=CC=C(CCCCCC)C=C%16)C=C7)C=C1,1478.02,J52,5.16,2.79,2.37,CC1=CC(C(S1)=C2C3=CC=C(CC(CC)CCCC)S3)=C(C4=C2C=C(C5=CC=C(C6=C(F)C(F)=C(C7=CC=C(C)S7)C8=NN(CC(CCCCCC)CCCCCCCC)N=C68)S5)S4)C9=CC=C(CC(CC)CCCC)S9,170,53.1,3.201506591,1,1,CB,NA,NA,,,,
1216,529,2019,8.64,8.33,13.55,0.661,0.93,DBTIC,5.45,3.73,1.72,CCCCCCC1=CC=C(C2(C3=CC=C(CCCCCC)C=C3)C4=C(SC(/C=C5C(C(C=CC=C6)=C6C\5=C(C#N)\C#N)=O)=C4)C7=C2C8=C(C9=C(S8)C(C=C%10)=C(S9)C%11=C%10C(SC(/C=C%12C(C(C=CC=C%13)=C%13C\%12=C(C#N)/C#N)=O)=C%14)=C%14C%11(C%15=CC=C(CCCCCC)C=C%15)C%16=CC=C(CCCCCC)C=C%16)C=C7)C=C1,1478.02,J52,5.16,2.79,2.37,CC1=CC(C(S1)=C2C3=CC=C(CC(CC)CCCC)S3)=C(C4=C2C=C(C5=CC=C(C6=C(F)C(F)=C(C7=CC=C(C)S7)C8=NN(CC(CCCCCC)CCCCCCCC)N=C68)S5)S4)C9=CC=C(CC(CC)CCCC)S9,170,53.1,3.201506591,1,1,CB,NA,NA,,,,
1217,530,2019,3.92,3.8,10.76,0.4,0.9,ITIC,5.51,3.71,1.8,CCCCCCC(C=C1)=CC=C1C2(C3=CC=C(CCCCCC)C=C3)C4=CC5=C(C(C6=C5SC7=C6SC(/C=C8C(C(C=CC=C9)=C9C\8=C(C#N)\C#N)=O)=C7)(C%10=CC=C(CCCCCC)C=C%10)C%11=CC=C(CCCCCC)C=C%11)C=C4C%12=C2C(SC(/C=C%13C(C(C=CC=C%14)=C%14C\%13=C(C#N)/C#N)=O)=C%15)=C%15S%12,1427.96,PBDT-TPD,5.36,3.06,2.3,CCCCCCCCN1C(C2=C(SC(C3=CC4=C(S3)C(OCC(CC)CCCC)=C5C=C(SC5=C4OCC(CC)CCCC)C)=C2C1=O)C)=O,34.524,13.7,2.52,1,1,CF,NA,NA,75,,,
1218,530,2019,4.43,4.39,10.51,0.437,0.96,ITIC,5.51,3.71,1.8,CCCCCCC(C=C1)=CC=C1C2(C3=CC=C(CCCCCC)C=C3)C4=CC5=C(C(C6=C5SC7=C6SC(/C=C8C(C(C=CC=C9)=C9C\8=C(C#N)\C#N)=O)=C7)(C%10=CC=C(CCCCCC)C=C%10)C%11=CC=C(CCCCCC)C=C%11)C=C4C%12=C2C(SC(/C=C%13C(C(C=CC=C%14)=C%14C\%13=C(C#N)/C#N)=O)=C%15)=C%15S%12,1427.96,PBDT-TPD,5.36,3.06,2.3,CCCCCCCCN1C(C2=C(SC(C3=CC4=C(S3)C(OCC(CC)CCCC)=C5C=C(SC5=C4OCC(CC)CCCC)C)=C2C1=O)C)=O,34.524,13.7,2.52,1,1,CF,NA,130,75,,,
1219,530,2019,4.97,4.88,12.1,0.429,0.94,ITIC,5.51,3.71,1.8,CCCCCCC(C=C1)=CC=C1C2(C3=CC=C(CCCCCC)C=C3)C4=CC5=C(C(C6=C5SC7=C6SC(/C=C8C(C(C=CC=C9)=C9C\8=C(C#N)\C#N)=O)=C7)(C%10=CC=C(CCCCCC)C=C%10)C%11=CC=C(CCCCCC)C=C%11)C=C4C%12=C2C(SC(/C=C%13C(C(C=CC=C%14)=C%14C\%13=C(C#N)/C#N)=O)=C%15)=C%15S%12,1427.96,PBDTT-TPD,5.51,3.09,2.42,CCCCCCCCN1C(C2=C(SC(C3=CC4=C(S3)C(C5=CC=C(S5)CCCCCCCCCCCC)=C6C=C(SC6=C4C7=CC=C(S7)CCCCCCCCCCCC)C)=C2C1=O)C)=O,29.282,12.1,2.42,1,1,CF,NA,NA,81,,,
1220,530,2019,6.17,5.98,12.98,0.48,0.96,ITIC,5.51,3.71,1.8,CCCCCCC(C=C1)=CC=C1C2(C3=CC=C(CCCCCC)C=C3)C4=CC5=C(C(C6=C5SC7=C6SC(/C=C8C(C(C=CC=C9)=C9C\8=C(C#N)\C#N)=O)=C7)(C%10=CC=C(CCCCCC)C=C%10)C%11=CC=C(CCCCCC)C=C%11)C=C4C%12=C2C(SC(/C=C%13C(C(C=CC=C%14)=C%14C\%13=C(C#N)/C#N)=O)=C%15)=C%15S%12,1427.96,PBDTT-TPD,5.51,3.09,2.42,CCCCCCCCN1C(C2=C(SC(C3=CC4=C(S3)C(C5=CC=C(S5)CCCCCCCCCCCC)=C6C=C(SC6=C4C7=CC=C(S7)CCCCCCCCCCCC)C)=C2C1=O)C)=O,29.282,12.1,2.42,1,1,CF,NA,130,81,,,
1221,530,2019,4.36,4.3,10.04,0.481,0.88,IDIC,5.59,3.91,1.68,O=C(C(C=CC=C1)=C1C/2=C(C#N)\C#N)C2=C/C(S3)=CC4=C3C5=C(C4(CCCCCC)CCCCCC)C=C6C(C(CCCCCC)(CCCCCC)C7=C6SC(/C=C8C(C(C=CC=C9)=C9C\8=C(C#N)/C#N)=O)=C7)=C5,1011.4,PBDT-TPD,5.36,3.06,2.3,CCCCCCCCN1C(C2=C(SC(C3=CC4=C(S3)C(OCC(CC)CCCC)=C5C=C(SC5=C4OCC(CC)CCCC)C)=C2C1=O)C)=O,34.524,13.7,2.52,1,1,CF,NA,130,,,,
1222,530,2019,7.15,7.11,14.47,0.552,0.89,IDIC,5.59,3.91,1.68,O=C(C(C=CC=C1)=C1C/2=C(C#N)\C#N)C2=C/C(S3)=CC4=C3C5=C(C4(CCCCCC)CCCCCC)C=C6C(C(CCCCCC)(CCCCCC)C7=C6SC(/C=C8C(C(C=CC=C9)=C9C\8=C(C#N)/C#N)=O)=C7)=C5,1011.4,PBDTT-TPD,5.51,3.09,2.42,CCCCCCCCN1C(C2=C(SC(C3=CC4=C(S3)C(C5=CC=C(S5)CCCCCCCCCCCC)=C6C=C(SC6=C4C7=CC=C(S7)CCCCCCCCCCCC)C)=C2C1=O)C)=O,29.282,12.1,2.42,1,1,CF,NA,100,,,,
1223,531,2019,8.47,8.47,15.62,0.684,0.79,IDIC,5.69,3.92,1.77,O=C(C(C=CC=C1)=C1C/2=C(C#N)\C#N)C2=C/C(S3)=CC4=C3C5=C(C4(CCCCCC)CCCCCC)C=C6C(C(CCCCCC)(CCCCCC)C7=C6SC(/C=C8C(C(C=CC=C9)=C9C\8=C(C#N)/C#N)=O)=C7)=C5,1011.4,PBDB-T,5.33,2.92,2.41,CC(SC1=C2C3=CC=C(CC(CC)CCCC)S3)=CC1=C(C4=CC=C(CC(CC)CCCC)S4)C5=C2C=C(S5)C6=CC=C(C7=C8C(C(C9=C(CC(CC)CCCC)SC(CC(CC)CCCC)=C9C8=O)=O)=C(C%10=CC=C(C)S%10)S7)S6,117,58.5,2,1,1,CB,NA,NA,,,,
1224,531,2019,9.19,9.19,17.35,0.68,0.77,IDIC,5.69,3.92,1.77,O=C(C(C=CC=C1)=C1C/2=C(C#N)\C#N)C2=C/C(S3)=CC4=C3C5=C(C4(CCCCCC)CCCCCC)C=C6C(C(CCCCCC)(CCCCCC)C7=C6SC(/C=C8C(C(C=CC=C9)=C9C\8=C(C#N)/C#N)=O)=C7)=C5,1011.4,PBDB-T,5.33,2.92,2.41,CC(SC1=C2C3=CC=C(CC(CC)CCCC)S3)=CC1=C(C4=CC=C(CC(CC)CCCC)S4)C5=C2C=C(S5)C6=CC=C(C7=C8C(C(C9=C(CC(CC)CCCC)SC(CC(CC)CCCC)=C9C8=O)=O)=C(C%10=CC=C(C)S%10)S7)S6,117,58.5,2,1,1,CB,DIO,NA,,,,
1225,531,2019,7.92,7.92,13.35,0.683,0.87,NDIC,5.71,3.88,1.83,O=C(C(C=CC=C1)=C1C/2=C(C#N)\C#N)C2=C/C(S3)=CC4=C3C(C(C4(CCCCCCCC)CCCCCCCC)=CC5=C6)=CC5=CC(C7(CCCCCCCC)CCCCCCCC)=C6C8=C7C=C(/C=C9C(C(C=CC=C%10)=C%10C\9=C(C#N)\C#N)=O)S8,1173.68,PBDB-T,5.33,2.92,2.41,CC(SC1=C2C3=CC=C(CC(CC)CCCC)S3)=CC1=C(C4=CC=C(CC(CC)CCCC)S4)C5=C2C=C(S5)C6=CC=C(C7=C8C(C(C9=C(CC(CC)CCCC)SC(CC(CC)CCCC)=C9C8=O)=O)=C(C%10=CC=C(C)S%10)S7)S6,117,58.5,2,1,1.5,CB,NA,NA,,,,
1226,531,2019,9.43,9.43,15.1,0.696,0.9,NDIC,5.71,3.88,1.83,O=C(C(C=CC=C1)=C1C/2=C(C#N)\C#N)C2=C/C(S3)=CC4=C3C(C(C4(CCCCCCCC)CCCCCCCC)=CC5=C6)=CC5=CC(C7(CCCCCCCC)CCCCCCCC)=C6C8=C7C=C(/C=C9C(C(C=CC=C%10)=C%10C\9=C(C#N)\C#N)=O)S8,1173.68,PBDB-T,5.33,2.92,2.41,CC(SC1=C2C3=CC=C(CC(CC)CCCC)S3)=CC1=C(C4=CC=C(CC(CC)CCCC)S4)C5=C2C=C(S5)C6=CC=C(C7=C8C(C(C9=C(CC(CC)CCCC)SC(CC(CC)CCCC)=C9C8=O)=O)=C(C%10=CC=C(C)S%10)S7)S6,117,58.5,2,1,1.5,CB,CBA,140,,,,
1227,532,2020,10.01,10,16.85,0.6012,0.987,IDIC,5.69,3.98,1.71,O=C(C(C=CC=C1)=C1C/2=C(C#N)\C#N)C2=C/C(S3)=CC4=C3C5=C(C4(CCCCCC)CCCCCC)C=C6C(C(CCCCCC)(CCCCCC)C7=C6SC(/C=C8C(C(C=CC=C9)=C9C\8=C(C#N)/C#N)=O)=C7)=C5,1011.4,PTQ10,5.54,2.98,2.56,FC1=C(C2=CC=C(C)S2)C3=NC(OCC(CCCCCC)CCCCCCCC)=CN=C3C(C)=C1F,82.11,39.1,2.1,1,1,CF,NA,NA,130,,,
1228,532,2020,11.86,11.64,17.42,0.7018,0.952,IDIC,5.69,3.98,1.71,O=C(C(C=CC=C1)=C1C/2=C(C#N)\C#N)C2=C/C(S3)=CC4=C3C5=C(C4(CCCCCC)CCCCCC)C=C6C(C(CCCCCC)(CCCCCC)C7=C6SC(/C=C8C(C(C=CC=C9)=C9C\8=C(C#N)/C#N)=O)=C7)=C5,1011.4,PTQ10,5.54,2.98,2.56,FC1=C(C2=CC=C(C)S2)C3=NC(OCC(CCCCCC)CCCCCCCC)=CN=C3C(C)=C1F,82.11,39.1,2.1,1,1,CF,NA,140,130,,,
1229,532,2020,9.25,8.85,15.94,0.5366,1.035,ITIC,5.51,3.84,1.67,CCCCCCC(C=C1)=CC=C1C2(C3=CC=C(CCCCCC)C=C3)C4=CC5=C(C(C6=C5SC7=C6SC(/C=C8C(C(C=CC=C9)=C9C\8=C(C#N)\C#N)=O)=C7)(C%10=CC=C(CCCCCC)C=C%10)C%11=CC=C(CCCCCC)C=C%11)C=C4C%12=C2C(SC(/C=C%13C(C(C=CC=C%14)=C%14C\%13=C(C#N)/C#N)=O)=C%15)=C%15S%12,1427.96,PTQ10,5.54,2.98,2.56,FC1=C(C2=CC=C(C)S2)C3=NC(OCC(CCCCCC)CCCCCCCC)=CN=C3C(C)=C1F,82.11,39.1,2.1,1,1,CF,NA,NA,130,,,
1230,532,2020,10.9,10.53,17.3,0.5928,1.026,ITIC,5.51,3.84,1.67,CCCCCCC(C=C1)=CC=C1C2(C3=CC=C(CCCCCC)C=C3)C4=CC5=C(C(C6=C5SC7=C6SC(/C=C8C(C(C=CC=C9)=C9C\8=C(C#N)\C#N)=O)=C7)(C%10=CC=C(CCCCCC)C=C%10)C%11=CC=C(CCCCCC)C=C%11)C=C4C%12=C2C(SC(/C=C%13C(C(C=CC=C%14)=C%14C\%13=C(C#N)/C#N)=O)=C%15)=C%15S%12,1427.96,PTQ10,5.54,2.98,2.56,FC1=C(C2=CC=C(C)S2)C3=NC(OCC(CCCCCC)CCCCCCCC)=CN=C3C(C)=C1F,82.11,39.1,2.1,1,1,CF,NA,140,130,,,
1231,533,2018,7.4,6.9,13.9,0.54,0.98,IDTCN,5.91,3.94,1.97,CCCCCCC(C=C1)=CC=C1C2(C3=CC=C(CCCCCC)C=C3)C4=CC5=C(C(C6=C5SC(/C=C7C(C8=CSC=C8C\7=C(C#N)\C#N)=O)=C6)(C9=CC=C(CCCCCC)C=C9)C%10=CC=C(CCCCCC)C=C%10)C=C4C%11=C2C=C(C=C%12C(C%13=CSC=C%13/C%12=C(C#N)\C#N)=O)S%11,1327.84,PTQ10,5.54,2.98,2.56,FC1=C(C2=CC=C(C)S2)C3=NC(OCC(CCCCCC)CCCCCCCC)=CN=C3C(C)=C1F,82.11,39.1,2.1,1,1,CF,NA,110,145,,,
1232,533,2018,12.2,11.9,17.5,0.746,0.93,IDTPC,5.84,3.98,1.86,CCCCCCC1(CCCCCC)C2=C(C3=CC(C4(CCCCCC)CCCCCC)=C(C5=C4C=C(/C=C6C(C7=CSC=C7C\6=C(C#N)/C#N)=O)S5)C=C31)SC(/C=C8C(C9=CSC=C9C\8=C(C#N)/C#N)=O)=C2,1023.44,PTQ10,5.54,2.98,2.56,FC1=C(C2=CC=C(C)S2)C3=NC(OCC(CCCCCC)CCCCCCCC)=CN=C3C(C)=C1F,82.11,39.1,2.1,1,1,CF,NA,110,145,,,
1233,534,2020,7.06,6.78,11.8,0.5891,0.965,ZITI-N,5.53,3.82,1.71,O=C1C2=C(C(/C1=C/C3=CC(N(C)C4=CC5=C6C7=C(C5(CC(CCCC)CCCCCC)CC(CCCC)CCCCCC)C8=C(C=C9N(C)C%10=C(C9=C8)SC(/C=C%11/C(C%12=C(C%11=O)C=C(F)C(F)=C%12)=C(C#N)\C#N)=C%10)C7(CC(CCCC)CCCCCC)CC(CCCC)CCCCCC)=C(C4=C6)S3)=C(C#N)\C#N)C=C(F)C(F)=C2,1576.2,PTQ10,5.6,3.52,2.08,FC1=C(C2=CC=C(C)S2)C3=NC(OCC(CCCCCC)CCCCCCCC)=CN=C3C(C)=C1F,82.11,39.1,2.1,1,1,CF,NA,120,110,,,
1234,534,2020,10.69,10.53,16.97,0.6471,0.958,ZITI-S,5.8,3.87,1.93,O=C1C2=C(C(/C1=C/C3=CC(SC4=CC5=C6C7=C(C5(CC(CCCC)CCCCCC)CC(CCCC)CCCCCC)C8=C(C=C9SC%10=C(C9=C8)SC(/C=C%11/C(C%12=C(C%11=O)C=C(F)C(F)=C%12)=C(C#N)\C#N)=C%10)C7(CC(CCCC)CCCCCC)CC(CCCC)CCCCCC)=C(C4=C6)S3)=C(C#N)\C#N)C=C(F)C(F)=C2,1582.23,PTQ10,5.6,3.52,2.08,FC1=C(C2=CC=C(C)S2)C3=NC(OCC(CCCCCC)CCCCCCCC)=CN=C3C(C)=C1F,82.11,39.1,2.1,1,1,CF,NA,100,110,,,
1235,535,2020,12.4,12.4,20.2,0.63,0.97,IDIC,5.69,3.98,1.71,O=C(C(C=CC=C1)=C1C/2=C(C#N)\C#N)C2=C/C(S3)=CC4=C3C5=C(C4(CCCCCC)CCCCCC)C=C6C(C(CCCCCC)(CCCCCC)C7=C6SC(/C=C8C(C(C=CC=C9)=C9C\8=C(C#N)/C#N)=O)=C7)=C5,1011.4,PTQ10,5.54,2.98,2.56,FC1=C(C2=CC=C(C)S2)C3=NC(OCC(CCCCCC)CCCCCCCC)=CN=C3C(C)=C1F,82.11,39.1,2.1,1,1.5,CF,NA,140,,,,
1236,536,2021,17.1,16.7,24.3,0.753,0.882,BTP-Ph,5.58,3.79,1.79,O=C(C(C=C(F)C(F)=C1)=C1C/2=C(C#N)/C#N)C2=C/C3=C(C4=CC=C(CCCCCC)C=C4)C(SC5=C6N(CC(CC)CCCC)C7=C5C8=NSN=C8C9=C7N(CC(CC)CCCC)C%10=C9SC%11=C%10SC(/C=C%12/C(C%13=C(C%12=O)C=C(F)C(F)=C%13)=C(C#N)\C#N)=C%11C%14=CC=C(CCCCCC)C=C%14)=C6S3,1463.86,PTQ10,5.53,2.81,2.72,FC1=C(C2=CC=C(C)S2)C3=NC(OCC(CCCCCC)CCCCCCCC)=CN=C3C(C)=C1F,82.11,39.1,2.1,1,1.2,CF,CN,100,,,,
1237,536,2021,16.8,16.4,24.8,0.747,0.872,BTP-Th,5.6,3.78,1.82,O=C(C(C=C(F)C(F)=C1)=C1C/2=C(C#N)/C#N)C2=C/C3=C(C4=CC=C(CCCCCCCC)S4)C(SC5=C6N(CC(CC)CCCC)C7=C5C8=NSN=C8C9=C7N(CC(CC)CCCC)C%10=C9SC%11=C%10SC(/C=C%12/C(C%13=C(C%12=O)C=C(F)C(F)=C%13)=C(C#N)\C#N)=C%11C%14=CC=C(CCCCCCCC)S%14)=C6S3,1532.02,PTQ10,5.53,2.81,2.72,FC1=C(C2=CC=C(C)S2)C3=NC(OCC(CCCCCC)CCCCCCCC)=CN=C3C(C)=C1F,82.11,39.1,2.1,1,1.2,CF,CN,100,,,,
1238,536,2021,16.4,16,24.7,0.741,0.852,BTP-C11,5.64,3.86,1.78,O=C(C(C=C(F)C(F)=C1)=C1C/2=C(C#N)/C#N)C2=C/C3=C(CCCCCCCCCCC)C(SC4=C5N(CC(CC)CCCC)C6=C4C7=NSN=C7C8=C6N(CC(CC)CCCC)C9=C8SC%10=C9SC(/C=C%11/C(C%12=C(C%11=O)C=C(F)C(F)=C%12)=C(C#N)\C#N)=C%10CCCCCCCCCCC)=C5S3,1451.94,PTQ10,5.53,2.81,2.72,FC1=C(C2=CC=C(C)S2)C3=NC(OCC(CCCCCC)CCCCCCCC)=CN=C3C(C)=C1F,82.11,39.1,2.1,1,1.2,CF,CN,100,,,,
1239,537,2019,5.75,5.69,18.65,0.434,0.71,Y6,5.66,4.08,1.58,O=C(C(C=C(F)C(F)=C1)=C1C/2=C(C#N)/C#N)C2=C/C3=C(CCCCCCCCCCC)C(SC4=C5N(CC(CC)CCCC)C6=C4C7=NSN=C7C8=C6N(CC(CC)CCCC)C9=C8SC%10=C9SC(/C=C%11/C(C%12=C(C%11=O)C=C(F)C(F)=C%12)=C(C#N)\C#N)=C%10CCCCCCCCCCC)=C5S3,1451.94,PTQ7,5.38,2.82,2.56,CC(S1)=CC=C1C2=CC=C(C)C3=NC=C(OCC(CCCCCCCC)CCCCCC)N=C23,45.08,19.6,2.3,1,1.2,CF,NA,110,130,,,
1240,537,2019,0.9,0.86,3.11,0.325,0.89,Y6,5.66,4.08,1.58,O=C(C(C=C(F)C(F)=C1)=C1C/2=C(C#N)/C#N)C2=C/C3=C(CCCCCCCCCCC)C(SC4=C5N(CC(CC)CCCC)C6=C4C7=NSN=C7C8=C6N(CC(CC)CCCC)C9=C8SC%10=C9SC(/C=C%11/C(C%12=C(C%11=O)C=C(F)C(F)=C%12)=C(C#N)\C#N)=C%10CCCCCCCCCCC)=C5S3,1451.94,PTQ8,5.68,2.92,2.76,CC(S1)=C(F)C(F)=C1C2=CC=C(C)C3=NC=C(OCC(CCCCCCCC)CCCCCC)N=C23,33.28,20.8,1.6,1,1.2,CF,NA,110,130,,,
1241,537,2019,10.5,10.3,23.72,0.54,0.82,Y6,5.66,4.08,1.58,O=C(C(C=C(F)C(F)=C1)=C1C/2=C(C#N)/C#N)C2=C/C3=C(CCCCCCCCCCC)C(SC4=C5N(CC(CC)CCCC)C6=C4C7=NSN=C7C8=C6N(CC(CC)CCCC)C9=C8SC%10=C9SC(/C=C%11/C(C%12=C(C%11=O)C=C(F)C(F)=C%12)=C(C#N)\C#N)=C%10CCCCCCCCCCC)=C5S3,1451.94,PTQ9,5.41,2.87,2.54,FC1=C(C2=NC(OCC(CCCCCCCC)CCCCCC)=CN=C2C(C)=C1)C3=CC=C(S3)C,50.2,25.1,2,1,1.2,CF,NA,110,130,,,
1242,537,2019,16.21,15.97,24.81,0.751,0.87,Y6,5.66,4.08,1.58,O=C(C(C=C(F)C(F)=C1)=C1C/2=C(C#N)/C#N)C2=C/C3=C(CCCCCCCCCCC)C(SC4=C5N(CC(CC)CCCC)C6=C4C7=NSN=C7C8=C6N(CC(CC)CCCC)C9=C8SC%10=C9SC(/C=C%11/C(C%12=C(C%11=O)C=C(F)C(F)=C%12)=C(C#N)\C#N)=C%10CCCCCCCCCCC)=C5S3,1451.94,PTQ10,5.55,2.9,2.65,FC1=C(C2=CC=C(C)S2)C3=NC(OCC(CCCCCC)CCCCCCCC)=CN=C3C(C)=C1F,48.32,30.2,1.6,1,1.2,CF,NA,110,130,,,
1243,538,2021,16.1,15.9,25.4,0.71,0.87,Y6-BO,5.79,4.1,1.69,O=C(C(C=C(F)C(F)=C1)=C1C/2=C(C#N)/C#N)C2=C/C3=C(CCCCCCCCCCC)C(SC4=C5N(CC(CCCC)CCCCCC)C6=C4C7=NSN=C7C8=C6N(CC(CCCC)CCCCCC)C9=C8SC%10=C9SC(/C=C%11/C(C%12=C(C%11=O)C=C(F)C(F)=C%12)=C(C#N)\C#N)=C%10CCCCCCCCCCC)=C5S3,1564.15,PBNT-BDD,5.52,3.46,2.06,CC(S1)=CC=C1C(S2)=C(C(C3=C(CC(CC)CCCC)SC(CC(CC)CCCC)=C3C4=O)=O)C4=C2C5=CC=C(C6=CC(B(C7=CC=CC=C7)N(CC(CCCCCC)CCCCCCCC)C8=C9C=C%10C(C(SC(C)=C%11)=C%11B(C%12=CC=CC=C%12)N%10CC(CCCCCC)CCCCCCCC)=C8)=C9S6)S5,112.1,59,1.9,1,1.2,CF,DIO/DPE,110,,,,
1244,538,2021,16,15.8,25.8,0.74,0.83,Y6-BO,5.79,4.1,1.69,O=C(C(C=C(F)C(F)=C1)=C1C/2=C(C#N)/C#N)C2=C/C3=C(CCCCCCCCCCC)C(SC4=C5N(CC(CCCC)CCCCCC)C6=C4C7=NSN=C7C8=C6N(CC(CCCC)CCCCCC)C9=C8SC%10=C9SC(/C=C%11/C(C%12=C(C%11=O)C=C(F)C(F)=C%12)=C(C#N)\C#N)=C%10CCCCCCCCCCC)=C5S3,1564.15,PM6,5.5,3.61,1.89,CC(SC1=C2C3=CC(F)=C(CC(CC)CCCC)S3)=CC1=C(C4=CC(F)=C(CC(CC)CCCC)S4)C5=C2C=C(S5)C6=CC=C(C7=C8C(C(C9=C(CC(CC)CCCC)SC(CC(CC)CCCC)=C9C8=O)=O)=C(C%10=CC=C(C)S%10)S7)S6,38.6,19.3,2,1,1.2,CF,DIO/DPE,110,,,,
1245,539,2021,11.9,11.7,19.8,0.682,0.867,Y6,5.65,4.1,1.55,O=C(C(C=C(F)C(F)=C1)=C1C/2=C(C#N)/C#N)C2=C/C3=C(CCCCCCCCCCC)C(SC4=C5N(CC(CC)CCCC)C6=C4C7=NSN=C7C8=C6N(CC(CC)CCCC)C9=C8SC%10=C9SC(/C=C%11/C(C%12=C(C%11=O)C=C(F)C(F)=C%12)=C(C#N)\C#N)=C%10CCCCCCCCCCC)=C5S3,1451.94,PCTZ-B,5.41,3.57,1.84,CCCCC(CC)CC(S1)=CC=C1C2=C3C(C=C(S3)C4=CC(NC(OCC(CCCCCCCC)CCCCCCCCCC)=O)=C(C5=NC(SC(C6=C(NC(OCC(CCCCCCCC)CCCCCCCCCC)=O)C=C(C)S6)=N7)=C7S5)S4)=C(C8=CC=C(CC(CC)CCCC)S8)C9=C2C=C(C)S9,293,146.1,2.005475702,1,1,CF,CN,NA,100,,,
1246,539,2021,12.9,12.7,21.7,0.691,0.85,Y6,5.65,4.1,1.55,O=C(C(C=C(F)C(F)=C1)=C1C/2=C(C#N)/C#N)C2=C/C3=C(CCCCCCCCCCC)C(SC4=C5N(CC(CC)CCCC)C6=C4C7=NSN=C7C8=C6N(CC(CC)CCCC)C9=C8SC%10=C9SC(/C=C%11/C(C%12=C(C%11=O)C=C(F)C(F)=C%12)=C(C#N)\C#N)=C%10CCCCCCCCCCC)=C5S3,1451.94,PCTZ-B,5.41,3.57,1.84,CCCCC(CC)CC(S1)=CC=C1C2=C3C(C=C(S3)C4=CC(NC(OCC(CCCCCCCC)CCCCCCCCCC)=O)=C(C5=NC(SC(C6=C(NC(OCC(CCCCCCCC)CCCCCCCCCC)=O)C=C(C)S6)=N7)=C7S5)S4)=C(C8=CC=C(CC(CC)CCCC)S8)C9=C2C=C(C)S9,293,146.1,2.005475702,1,1.2,CF,CN,NA,100,,,
1247,539,2021,12.6,12.3,21.6,0.676,0.843,Y6,5.65,4.1,1.55,O=C(C(C=C(F)C(F)=C1)=C1C/2=C(C#N)/C#N)C2=C/C3=C(CCCCCCCCCCC)C(SC4=C5N(CC(CC)CCCC)C6=C4C7=NSN=C7C8=C6N(CC(CC)CCCC)C9=C8SC%10=C9SC(/C=C%11/C(C%12=C(C%11=O)C=C(F)C(F)=C%12)=C(C#N)\C#N)=C%10CCCCCCCCCCC)=C5S3,1451.94,PCTZ-B,5.41,3.57,1.84,CCCCC(CC)CC(S1)=CC=C1C2=C3C(C=C(S3)C4=CC(NC(OCC(CCCCCCCC)CCCCCCCCCC)=O)=C(C5=NC(SC(C6=C(NC(OCC(CCCCCCCC)CCCCCCCCCC)=O)C=C(C)S6)=N7)=C7S5)S4)=C(C8=CC=C(CC(CC)CCCC)S8)C9=C2C=C(C)S9,293,146.1,2.005475702,1,1.5,CF,CN,NA,100,,,
1248,539,2021,12,11.6,20.8,0.665,0.841,Y6,5.65,4.1,1.55,O=C(C(C=C(F)C(F)=C1)=C1C/2=C(C#N)/C#N)C2=C/C3=C(CCCCCCCCCCC)C(SC4=C5N(CC(CC)CCCC)C6=C4C7=NSN=C7C8=C6N(CC(CC)CCCC)C9=C8SC%10=C9SC(/C=C%11/C(C%12=C(C%11=O)C=C(F)C(F)=C%12)=C(C#N)\C#N)=C%10CCCCCCCCCCC)=C5S3,1451.94,PCTZ-B,5.41,3.57,1.84,CCCCC(CC)CC(S1)=CC=C1C2=C3C(C=C(S3)C4=CC(NC(OCC(CCCCCCCC)CCCCCCCCCC)=O)=C(C5=NC(SC(C6=C(NC(OCC(CCCCCCCC)CCCCCCCCCC)=O)C=C(C)S6)=N7)=C7S5)S4)=C(C8=CC=C(CC(CC)CCCC)S8)C9=C2C=C(C)S9,293,146.1,2.005475702,1,2,CF,CN,NA,100,,,
1249,540,2020,9.92,9.63,16.17,0.605,0.984,TACIC,5.44,3.72,1.72,O=C1C(C=CC=C2)=C2C(/C1=C/C(S3)=CC4=C3C5=C(C(C6=CC=C(CCCCCC)C=C6)4C7=CC=C(CCCCCC)C=C7)C8=C(C(C(OCC(CCCC)CCCCCC)=N9)=C%10C(C8=CC=C%11N=C%12OCC(CCCC)CCCCCC)=C%11C(C%13=C%14C=CC9=C%13%10)=C%12C%15=C%14C(C(C%16=CC=C(CCCCCC)C=C%16)%17C%18=CC=C(CCCCCC)C=C%18)=C(S%15)C%19=C%17C=C(/C=C%20/C(C%21=C(C=CC=C%21)C%20=O)=C(C#N)\C#N)S%19)S5)=C(C#N)/C#N,2020.82,PBDB-T,5.33,2.92,2.41,CC(SC1=C2C3=CC=C(CC(CC)CCCC)S3)=CC1=C(C4=CC=C(CC(CC)CCCC)S4)C5=C2C=C(S5)C6=CC=C(C7=C8C(C(C9=C(CC(CC)CCCC)SC(CC(CC)CCCC)=C9C8=O)=O)=C(C%10=CC=C(C)S%10)S7)S6,117,58.5,2,1,0.9,CF,CN,100,100,,,
1250,540,2020,9.71,9.5,15.81,0.683,0.88,ITIC,5.48,3.83,1.65,CCCCCCC(C=C1)=CC=C1C2(C3=CC=C(CCCCCC)C=C3)C4=CC5=C(C(C6=C5SC7=C6SC(/C=C8C(C(C=CC=C9)=C9C\8=C(C#N)\C#N)=O)=C7)(C%10=CC=C(CCCCCC)C=C%10)C%11=CC=C(CCCCCC)C=C%11)C=C4C%12=C2C(SC(/C=C%13C(C(C=CC=C%14)=C%14C\%13=C(C#N)/C#N)=O)=C%15)=C%15S%12,1427.96,PBDB-T,5.33,2.92,2.41,CC(SC1=C2C3=CC=C(CC(CC)CCCC)S3)=CC1=C(C4=CC=C(CC(CC)CCCC)S4)C5=C2C=C(S5)C6=CC=C(C7=C8C(C(C9=C(CC(CC)CCCC)SC(CC(CC)CCCC)=C9C8=O)=O)=C(C%10=CC=C(C)S%10)S7)S6,117,58.5,2,1,0.7,CB,DIO,100,100,,,
1251,541,2021,16,15.6,22.5,0.743,0.92,o-BTP-C6Ph,5.53,3.76,1.77,O=C(C(C=C(F)C(F)=C1)=C1C/2=C(C#N)/C#N)C2=C/C3=C(C4=CC=CC=C4CCCCCC)C(SC5=C6N(CC(CC)CCCC)C7=C5C8=NSN=C8C9=C7N(CC(CC)CCCC)C%10=C9SC%11=C%10SC(/C=C%12/C(C%13=C(C%12=O)C=C(F)C(F)=C%13)=C(C#N)\C#N)=C%11C%14=CC=CC=C%14CCCCCC)=C6S3,1463.86,PTQ10,5.53,2.81,2.72,FC1=C(C2=CC=C(C)S2)C3=NC(OCC(CCCCCC)CCCCCCCC)=CN=C3C(C)=C1F,82.11,39.1,2.1,1,1.2,CF,CN,100,,,,
1252,541,2021,17.7,17.3,24.8,0.774,0.878,m-BTP-C6Ph,5.59,3.86,1.73,O=C(C(C=C(F)C(F)=C1)=C1C/2=C(C#N)/C#N)C2=C/C3=C(C4=CC=CC(CCCCCC)=C4)C(SC5=C6N(CC(CC)CCCC)C7=C5C8=NSN=C8C9=C7N(CC(CC)CCCC)C%10=C9SC%11=C%10SC(/C=C%12/C(C%13=C(C%12=O)C=C(F)C(F)=C%13)=C(C#N)\C#N)=C%11C%14=CC=CC(CCCCCC)=C%14)=C6S3,1463.86,PTQ10,5.53,2.81,2.72,FC1=C(C2=CC=C(C)S2)C3=NC(OCC(CCCCCC)CCCCCCCC)=CN=C3C(C)=C1F,82.11,39.1,2.1,1,1.2,CF,CN,100,,,,
1253,541,2021,17.1,16.7,24.3,0.753,0.882,p-BTP-C6Ph,5.59,3.85,1.74,O=C(C(C=C(F)C(F)=C1)=C1C/2=C(C#N)/C#N)C2=C/C3=C(C4=CC=C(CCCCCC)C=C4)C(SC5=C6N(CC(CC)CCCC)C7=C5C8=NSN=C8C9=C7N(CC(CC)CCCC)C%10=C9SC%11=C%10SC(/C=C%12/C(C%13=C(C%12=O)C=C(F)C(F)=C%13)=C(C#N)\C#N)=C%11C%14=CC=C(CCCCCC)C=C%14)=C6S3,1463.86,PTQ10,5.53,2.81,2.72,FC1=C(C2=CC=C(C)S2)C3=NC(OCC(CCCCCC)CCCCCCCC)=CN=C3C(C)=C1F,82.11,39.1,2.1,1,1.2,CF,CN,100,,,,
1254,542,2019,11.32,10.89,18.35,0.6577,0.938,ITC6-IC,5.73,3.92,1.81,CCCCCCC(C=C1)=CC=C1C2(C3=CC=C(CCCCCC)C=C3)C4=CC5=C(C(C6=C5SC7=C6SC(/C=C8C(C(C=CC=C9)=C9C\8=C(C#N)\C#N)=O)=C7CCCCCC)(C%10=CC=C(CCCCCC)C=C%10)C%11=CC=C(CCCCCC)C=C%11)C=C4C%12=C2C(SC(/C=C%13C(C(C=CC=C%14)=C%14C\%13=C(C#N)/C#N)=O)=C%15CCCCCC)=C%15S%12,1596.28,J71,5.4,3.24,2.16,CCC[Si](CCC)(C1=CC=C(C(C2=C3C=C(C4=CC=C(C5=C(F)C(F)=C(C6=CC=C(C)S6)C7=NN(CC(CCCCCC)CCCCCCCC)N=C57)S4)S2)=C8C(SC(C)=C8)=C3C9=CC=C([Si](CCC)(CCC)CCC)S9)S1)CCC,47,23.5,2,1,1,CF,NA,NA,93,,,
1255,542,2019,11.75,11.23,18.71,0.669,0.939,IDIC,5.69,3.98,1.71,O=C(C(C=CC=C1)=C1C/2=C(C#N)\C#N)C2=C/C(S3)=CC4=C3C5=C(C4(CCCCCC)CCCCCC)C=C6C(C(CCCCCC)(CCCCCC)C7=C6SC(/C=C8C(C(C=CC=C9)=C9C\8=C(C#N)/C#N)=O)=C7)=C5,1011.4,PTQ10,5.54,2.98,2.56,FC1=C(C2=CC=C(C)S2)C3=NC(OCC(CCCCCC)CCCCCCCC)=CN=C3C(C)=C1F,82.11,39.1,2.1,1,1,CF,NA,NA,112,,,
1256,542,2019,10.57,10.37,18.37,0.6337,0.908,MeIC,5.57,3.92,1.65,CCCCCCC(C=C1)=CC=C1C2(C3=CC=C(CCCCCC)C=C3)C4=CC5=C(C(C6=C5SC7=C6SC(/C=C8C(C9=C(C)SC=C9C\8=C(C#N)\C#N)=O)=C7)(C%10=CC=C(CCCCCC)C=C%10)C%11=CC=C(CCCCCC)C=C%11)C=C4C%12=C2C(SC(/C=C%13C(C%14=C(C)SC=C%14C\%13=C(C#N)/C#N)=O)=C%15)=C%15S%12,1468.05,J71,5.4,3.24,2.16,CCC[Si](CCC)(C1=CC=C(C(C2=C3C=C(C4=CC=C(C5=C(F)C(F)=C(C6=CC=C(C)S6)C7=NN(CC(CCCCCC)CCCCCCCC)N=C57)S4)S2)=C8C(SC(C)=C8)=C3C9=CC=C([Si](CCC)(CCC)CCC)S9)S1)CCC,47,23.5,2,1,1,CF,NA,NA,103,,,
1257,542,2019,10.46,10.03,17.46,0.6796,0.881,ITCPTC,5.62,3.96,1.66,CCCCCCC(C=C1)=CC=C1C2(C3=CC=C(CCCCCC)C=C3)C4=CC5=C(C(C6=C5SC7=C6SC(/C=C8C(C9=CSC=C9C\8=C(C#N)\C#N)=O)=C7)(C%10=CC=C(CCCCCC)C=C%10)C%11=CC=C(CCCCCC)C=C%11)C=C4C%12=C2C(SC(/C=C%13C(C%14=CSC=C%14C\%13=C(C#N)/C#N)=O)=C%15)=C%15S%12,1440,J71,5.4,3.24,2.16,CCC[Si](CCC)(C1=CC=C(C(C2=C3C=C(C4=CC=C(C5=C(F)C(F)=C(C6=CC=C(C)S6)C7=NN(CC(CCCCCC)CCCCCCCC)N=C57)S4)S2)=C8C(SC(C)=C8)=C3C9=CC=C([Si](CCC)(CCC)CCC)S9)S1)CCC,47,23.5,2,1,1,CF,NA,NA,90,,,
1258,542,2019,10.95,10.55,18.06,0.6575,0.93,ITIC,5.51,3.84,1.67,CCCCCCC(C=C1)=CC=C1C2(C3=CC=C(CCCCCC)C=C3)C4=CC5=C(C(C6=C5SC7=C6SC(/C=C8C(C(C=CC=C9)=C9C\8=C(C#N)\C#N)=O)=C7)(C%10=CC=C(CCCCCC)C=C%10)C%11=CC=C(CCCCCC)C=C%11)C=C4C%12=C2C(SC(/C=C%13C(C(C=CC=C%14)=C%14C\%13=C(C#N)/C#N)=O)=C%15)=C%15S%12,1427.96,J71,5.4,3.24,2.16,CCC[Si](CCC)(C1=CC=C(C(C2=C3C=C(C4=CC=C(C5=C(F)C(F)=C(C6=CC=C(C)S6)C7=NN(CC(CCCCCC)CCCCCCCC)N=C57)S4)S2)=C8C(SC(C)=C8)=C3C9=CC=C([Si](CCC)(CCC)CCC)S9)S1)CCC,47,23.5,2,1,1,CF,NA,NA,102,,,
1259,543,2019,13.01,12.8,19.09,0.7487,0.91,IDIC-2F,5.78,4,1.78,O=C(C(C=C(F)C=C1)=C1C/2=C(C#N)\C#N)C2=C/C(S3)=CC4=C3C5=C(C4(CCCCCC)CCCCCC)C=C6C(C(CCCCCC)(CCCCCC)C7=C6SC(/C=C8C(C(C=CC(F)=C9)=C9C\8=C(C#N)/C#N)=O)=C7)=C5,1047.38,PTQ10,5.54,2.98,2.56,FC1=C(C2=CC=C(C)S2)C3=NC(OCC(CCCCCC)CCCCCCCC)=CN=C3C(C)=C1F,47.257,30.1,1.57,1,1,CF,NA,110,100,,,
1260,543,2019,12.44,12.2,17.43,0.7434,0.96,IDIC,5.69,3.98,1.71,O=C(C(C=CC=C1)=C1C/2=C(C#N)\C#N)C2=C/C(S3)=CC4=C3C5=C(C4(CCCCCC)CCCCCC)C=C6C(C(CCCCCC)(CCCCCC)C7=C6SC(/C=C8C(C(C=CC=C9)=C9C\8=C(C#N)/C#N)=O)=C7)=C5,1011.4,PTQ10,5.54,2.98,2.56,FC1=C(C2=CC=C(C)S2)C3=NC(OCC(CCCCCC)CCCCCCCC)=CN=C3C(C)=C1F,47.257,30.1,1.57,1,1,CF,NA,110,100,,,
1261,543,2019,16.52,16.3,25.65,0.762,0.82,Y6,5.65,4.1,1.55,O=C(C(C=C(F)C(F)=C1)=C1C/2=C(C#N)/C#N)C2=C/C3=C(CCCCCCCCCCC)C(SC4=C5N(CC(CC)CCCC)C6=C4C7=NSN=C7C8=C6N(CC(CC)CCCC)C9=C8SC%10=C9SC(/C=C%11/C(C%12=C(C%11=O)C=C(F)C(F)=C%12)=C(C#N)\C#N)=C%10CCCCCCCCCCC)=C5S3,1451.94,PM6,5.5,3.61,1.89,CC(SC1=C2C3=CC(F)=C(CC(CC)CCCC)S3)=CC1=C(C4=CC(F)=C(CC(CC)CCCC)S4)C5=C2C=C(S5)C6=CC=C(C7=C8C(C(C9=C(CC(CC)CCCC)SC(CC(CC)CCCC)=C9C8=O)=O)=C(C%10=CC=C(C)S%10)S7)S6,38.6,19.3,2,1,1.2,CF,CN,110,100,,,
1262,544,2019,3.68,3.49,6.51,0.5413,1.04,DF-PCIC,5.49,2.98,2.51,O=C(C(C=CC=C1)=C1C/2=C(C#N)/C#N)C2=C/C3=CC(C4(CC(CC)CCCC)CC(CC)CCCC)=C(S3)C5=C4C=C(S5)C6=C(F)C=C(C(S7)=CC8=C7C(SC(/C=C9C(C(C=CC=C%10)=C%10C\9=C(C#N)\C#N)=O)=C%11)=C%11C8(CC(CC)CCCC)CC(CC)CCCC)C(F)=C6,1323.84,PTQ10,5.54,2.98,2.56,FC1=C(C2=CC=C(C)S2)C3=NC(OCC(CCCCCC)CCCCCCCC)=CN=C3C(C)=C1F,82.11,39.1,2.1,1.2,1,CF,DIO,100,,,,
1263,544,2019,10.42,10.23,15.99,0.6796,0.94,HC-PCIC,5.54,3.87,1.67,O=C(C(C=C(Cl)C(Cl)=C1)=C1C/2=C(C#N)/C#N)C2=C/C3=CC(C4(CC(CC)CCCC)CC(CC)CCCC)=C(S3)C5=C4C=C(S5)C6=C(F)C=C(C(S7)=CC8=C7C(SC(/C=C9C(C(C=C(Cl)C(Cl)=C%10)=C%10C\9=C(C#N)\C#N)=O)=C%11)=C%11C8(CC(CC)CCCC)CC(CC)CCCC)C(F)=C6,1461.6,PTQ10,5.54,2.98,2.56,FC1=C(C2=CC=C(C)S2)C3=NC(OCC(CCCCCC)CCCCCCCC)=CN=C3C(C)=C1F,82.11,39.1,2.1,1.2,1,CF,DIO,100,,,,
1264,544,2019,11.75,11.6,18.13,0.7206,0.89,HC-PCIC,5.54,3.87,1.67,O=C(C(C=C(Cl)C(Cl)=C1)=C1C/2=C(C#N)/C#N)C2=C/C3=CC(C4(CC(CC)CCCC)CC(CC)CCCC)=C(S3)C5=C4C=C(S5)C6=C(F)C=C(C(S7)=CC8=C7C(SC(/C=C9C(C(C=C(Cl)C(Cl)=C%10)=C%10C\9=C(C#N)\C#N)=O)=C%11)=C%11C8(CC(CC)CCCC)CC(CC)CCCC)C(F)=C6,1461.6,PBDB-TF,5.48,3.64,1.84,CC(SC1=C2C3=CC(F)=C(CC(CC)CCCC)S3)=CC1=C(C4=CC(F)=C(CC(CC)CCCC)S4)C5=C2C=C(S5)C6=CC=C(C7=C8C(C(C9=C(CC(CC)CCCC)SC(CC(CC)CCCC)=C9C8=O)=O)=C(C%10=CC=C(C)S%10)S7)S6,38.6,19.3,2,1,1.2,CF,CN,100,,,,
1265,544,2019,8.43,8.42,15.28,0.6187,0.89,DF-PCIC,5.49,2.98,2.51,O=C(C(C=CC=C1)=C1C/2=C(C#N)/C#N)C2=C/C3=CC(C4(CC(CC)CCCC)CC(CC)CCCC)=C(S3)C5=C4C=C(S5)C6=C(F)C=C(C(S7)=CC8=C7C(SC(/C=C9C(C(C=CC=C%10)=C%10C\9=C(C#N)\C#N)=O)=C%11)=C%11C8(CC(CC)CCCC)CC(CC)CCCC)C(F)=C6,1323.84,PBDB-T,5.33,3.53,1.8,CC(SC1=C2C3=CC=C(CC(CC)CCCC)S3)=CC1=C(C4=CC=C(CC(CC)CCCC)S4)C5=C2C=C(S5)C6=CC=C(C7=C8C(C(C9=C(CC(CC)CCCC)SC(CC(CC)CCCC)=C9C8=O)=O)=C(C%10=CC=C(C)S%10)S7)S6,117,58.5,2,1,1.2,CF,CN,130,,,,
1266,544,2019,8.32,8.29,15.02,0.6112,0.9,FO-PCIC,5.49,3.75,1.74,O=C(C(C=C(F)C(OC)=C1)=C1C/2=C(C#N)/C#N)C2=C/C3=CC(C4(CC(CC)CCCC)CC(CC)CCCC)=C(S3)C5=C4C=C(S5)C6=C(F)C=C(C(S7)=CC8=C7C(SC(/C=C9C(C(C=C(OC)C(F)=C%10)=C%10C\9=C(C#N)\C#N)=O)=C%11)=C%11C8(CC(CC)CCCC)CC(CC)CCCC)C(F)=C6,1419.87,PBDB-T,5.33,3.53,1.8,CC(SC1=C2C3=CC=C(CC(CC)CCCC)S3)=CC1=C(C4=CC=C(CC(CC)CCCC)S4)C5=C2C=C(S5)C6=CC=C(C7=C8C(C(C9=C(CC(CC)CCCC)SC(CC(CC)CCCC)=C9C8=O)=O)=C(C%10=CC=C(C)S%10)S7)S6,117,58.5,2,1,1.2,CF,CN,130,,,,
1267,544,2019,9.03,8.52,17.53,0.6908,0.73,HC-PCIC,5.54,3.87,1.67,O=C(C(C=C(Cl)C(Cl)=C1)=C1C/2=C(C#N)/C#N)C2=C/C3=CC(C4(CC(CC)CCCC)CC(CC)CCCC)=C(S3)C5=C4C=C(S5)C6=C(F)C=C(C(S7)=CC8=C7C(SC(/C=C9C(C(C=C(Cl)C(Cl)=C%10)=C%10C\9=C(C#N)\C#N)=O)=C%11)=C%11C8(CC(CC)CCCC)CC(CC)CCCC)C(F)=C6,1461.6,PBDB-T,5.33,3.53,1.8,CC(SC1=C2C3=CC=C(CC(CC)CCCC)S3)=CC1=C(C4=CC=C(CC(CC)CCCC)S4)C5=C2C=C(S5)C6=CC=C(C7=C8C(C(C9=C(CC(CC)CCCC)SC(CC(CC)CCCC)=C9C8=O)=O)=C(C%10=CC=C(C)S%10)S7)S6,117,58.5,2,1,1.2,CF,CN,100,,,,
1268,545,2020,9.24,9.17,17.25,0.582,0.92,TPT10,5.52,3.99,1.53,O=C(C(C=C(Br)C=C1)=C1C/2=C(C#N)/C#N)C2=C/C3=C(CCCCCCCCCCC)C(SC4=C5N(CC(CC)CCCC)C6=C4C7=NSN=C7C8=C6N(CC(CC)CCCC)C9=C8SC%10=C9SC(/C=C%11/C(C%12=C(C%11=O)C=CC(Br)=C%12)=C(C#N)\C#N)=C%10CCCCCCCCCCC)=C5S3,1537.77,PTQ10,5.55,2.9,2.65,FC1=C(C2=CC=C(C)S2)C3=NC(OCC(CCCCCC)CCCCCCCC)=CN=C3C(C)=C1F,48.32,30.2,1.6,1,1.2,CF,CN,110,110,,,
1269,545,2020,16.32,16.09,24.79,0.748,0.88,TPT10,5.52,3.99,1.53,O=C(C(C=C(Br)C=C1)=C1C/2=C(C#N)/C#N)C2=C/C3=C(CCCCCCCCCCC)C(SC4=C5N(CC(CC)CCCC)C6=C4C7=NSN=C7C8=C6N(CC(CC)CCCC)C9=C8SC%10=C9SC(/C=C%11/C(C%12=C(C%11=O)C=CC(Br)=C%12)=C(C#N)\C#N)=C%10CCCCCCCCCCC)=C5S3,1537.77,PTQ11,5.52,2.76,2.76,CC(S1)=CC=C1C2=C(F)C(F)=C(C)C3=NC(C)=C(OCC(CCCCCCCC)CCCCCC)N=C23,74.76,35.6,2.1,1,1.2,CF,CN,110,110,,,
1270,546,2020,18.22,18.22,27.7,0.766,0.859,Y6,5.65,4.1,1.55,O=C(C(C=C(F)C(F)=C1)=C1C/2=C(C#N)/C#N)C2=C/C3=C(CCCCCCCCCCC)C(SC4=C5N(CC(CC)CCCC)C6=C4C7=NSN=C7C8=C6N(CC(CC)CCCC)C9=C8SC%10=C9SC(/C=C%11/C(C%12=C(C%11=O)C=C(F)C(F)=C%12)=C(C#N)\C#N)=C%10CCCCCCCCCCC)=C5S3,1451.94,D18,5.51,2.77,2.74,CC(SC1=C2C3=CC(F)=C(CC(CC)CCCC)S3)=CC1=C(C4=CC(F)=C(CC(CC)CCCC)S4)C5=C2C=C(C6=C(CC(CCCC)CCCCCC)C=C(C7=CC8=C(C(SC(C9=CC(CC(CCCC)CCCCCC)=C(C)S9)=C%10)=C%10C%11=NSN=C%118)S7)S6)S5,109.324,72.4,1.51,1,1.6,CF,NA,SVA-CF,103,,,
1271,547,2018,1.36,1.36,3.87,0.3669,0.96,TPTC,5.85,3.83,2.02,CCCCCCCCC1(CCCCCCCC)C(C=C(/C=C2C(C(C=CC=C3)=C3C\2=C(C#N)\C#N)=O)S4)=C4C5=C(O1)C=C6C(OC(CCCCCCCC)(CCCCCCCC)C7=C6SC(/C=C8/C(C9=C(C8=O)C=CC=C9)=C(C#N)/C#N)=C7)=C5,1155.61,PTQ10,5.54,2.98,2.56,FC1=C(C2=CC=C(C)S2)C3=NC(OCC(CCCCCC)CCCCCCCC)=CN=C3C(C)=C1F,82.11,39.1,2.1,1,1.5,CF,NA,120,100,,,
1272,547,2018,1.97,1.97,4.87,0.4256,0.95,TPTC,5.85,3.83,2.02,CCCCCCCCC1(CCCCCCCC)C(C=C(/C=C2C(C(C=CC=C3)=C3C\2=C(C#N)\C#N)=O)S4)=C4C5=C(O1)C=C6C(OC(CCCCCCCC)(CCCCCCCC)C7=C6SC(/C=C8/C(C9=C(C8=O)C=CC=C9)=C(C#N)/C#N)=C7)=C5,1156.61,PTQ10,5.54,2.98,2.56,FC1=C(C2=CC=C(C)S2)C3=NC(OCC(CCCCCC)CCCCCCCC)=CN=C3C(C)=C1F,82.11,39.1,2.1,1,1.5,CF,NA,120,100,,,
1273,547,2018,3.83,3.83,10.38,0.3879,0.95,TPTIC,5.67,3.89,1.78,CCCCCCCCC1(CCCCCCCC)C2=C(C3=C(O1)C=C(/C=C4C(C(C=CC=C5)=C5C\4=C(C#N)\C#N)=O)S3)C=C(C(CCCCCCCC)(CCCCCCCC)OC6=C7SC(/C=C8/C(C9=C(C8=O)C=CC=C9)=C(C#N)/C#N)=C6)C7=C2,1157.61,PTQ10,5.54,2.98,2.56,FC1=C(C2=CC=C(C)S2)C3=NC(OCC(CCCCCC)CCCCCCCC)=CN=C3C(C)=C1F,82.11,39.1,2.1,1,1.5,CF,NA,120,100,,,
1274,547,2018,10.42,10.42,17.17,0.6745,0.9,TPTIC,5.67,3.89,1.78,CCCCCCCCC1(CCCCCCCC)C2=C(C3=C(O1)C=C(/C=C4C(C(C=CC=C5)=C5C\4=C(C#N)\C#N)=O)S3)C=C(C(CCCCCCCC)(CCCCCCCC)OC6=C7SC(/C=C8/C(C9=C(C8=O)C=CC=C9)=C(C#N)/C#N)=C6)C7=C2,1158.61,PTQ10,5.54,2.98,2.56,FC1=C(C2=CC=C(C)S2)C3=NC(OCC(CCCCCC)CCCCCCCC)=CN=C3C(C)=C1F,82.11,39.1,2.1,1,1.5,CF,NA,120,100,,,
1275,548,2019,13.55,13.21,21.23,0.686,0.877,TPT10,5.52,3.99,1.53,O=C(C(C=C(Br)C=C1)=C1C/2=C(C#N)/C#N)C2=C/C3=C(CCCCCCCCCCC)C(SC4=C5N(CC(CC)CCCC)C6=C4C7=NSN=C7C8=C6N(CC(CC)CCCC)C9=C8SC%10=C9SC(/C=C%11/C(C%12=C(C%11=O)C=CC(Br)=C%12)=C(C#N)\C#N)=C%10CCCCCCCCCCC)=C5S3,1537.77,PM6,5.5,3.61,1.89,CC(SC1=C2C3=CC(F)=C(CC(CC)CCCC)S3)=CC1=C(C4=CC(F)=C(CC(CC)CCCC)S4)C5=C2C=C(S5)C6=CC=C(C7=C8C(C(C9=C(CC(CC)CCCC)SC(CC(CC)CCCC)=C9C8=O)=O)=C(C%10=CC=C(C)S%10)S7)S6,38.6,19.3,2,1,1.2,CF,DIO,110,,,,
1276,548,2019,16.26,15.95,23.91,0.73,0.899,TPT10,5.52,3.99,1.53,O=C(C(C=C(Br)C=C1)=C1C/2=C(C#N)/C#N)C2=C/C3=C(CCCCCCCCCCC)C(SC4=C5N(CC(CC)CCCC)C6=C4C7=NSN=C7C8=C6N(CC(CC)CCCC)C9=C8SC%10=C9SC(/C=C%11/C(C%12=C(C%11=O)C=CC(Br)=C%12)=C(C#N)\C#N)=C%10CCCCCCCCCCC)=C5S3,1537.77,PM6,5.5,3.61,1.89,CC(SC1=C2C3=CC(F)=C(CC(CC)CCCC)S3)=CC1=C(C4=CC(F)=C(CC(CC)CCCC)S4)C5=C2C=C(S5)C6=CC=C(C7=C8C(C(C9=C(CC(CC)CCCC)SC(CC(CC)CCCC)=C9C8=O)=O)=C(C%10=CC=C(C)S%10)S7)S6,38.6,19.3,2,1,1.2,CF,BDT-1,140,,,,
1277,548,2019,15.18,15.03,23.73,0.695,0.877,TPT10,5.52,3.99,1.53,O=C(C(C=C(Br)C=C1)=C1C/2=C(C#N)/C#N)C2=C/C3=C(CCCCCCCCCCC)C(SC4=C5N(CC(CC)CCCC)C6=C4C7=NSN=C7C8=C6N(CC(CC)CCCC)C9=C8SC%10=C9SC(/C=C%11/C(C%12=C(C%11=O)C=CC(Br)=C%12)=C(C#N)\C#N)=C%10CCCCCCCCCCC)=C5S3,1537.77,PM6,5.5,3.61,1.89,CC(SC1=C2C3=CC(F)=C(CC(CC)CCCC)S3)=CC1=C(C4=CC(F)=C(CC(CC)CCCC)S4)C5=C2C=C(S5)C6=CC=C(C7=C8C(C(C9=C(CC(CC)CCCC)SC(CC(CC)CCCC)=C9C8=O)=O)=C(C%10=CC=C(C)S%10)S7)S6,38.6,19.3,2,1,1.2,CF,BDT-2,140,,,,
1278,548,2019,10.86,10.57,22.03,0.621,0.754,TPT10,5.52,3.99,1.53,O=C(C(C=C(Br)C=C1)=C1C/2=C(C#N)/C#N)C2=C/C3=C(CCCCCCCCCCC)C(SC4=C5N(CC(CC)CCCC)C6=C4C7=NSN=C7C8=C6N(CC(CC)CCCC)C9=C8SC%10=C9SC(/C=C%11/C(C%12=C(C%11=O)C=CC(Br)=C%12)=C(C#N)\C#N)=C%10CCCCCCCCCCC)=C5S3,1537.77,PBDB-T,5.33,2.92,2.41,CC(SC1=C2C3=CC=C(CC(CC)CCCC)S3)=CC1=C(C4=CC=C(CC(CC)CCCC)S4)C5=C2C=C(S5)C6=CC=C(C7=C8C(C(C9=C(CC(CC)CCCC)SC(CC(CC)CCCC)=C9C8=O)=O)=C(C%10=CC=C(C)S%10)S7)S6,117,58.5,2,1,1.2,CF,DIO,110,,,,
1279,548,2019,13.41,13.2,23.73,0.688,0.783,TPT10,5.52,3.99,1.53,O=C(C(C=C(Br)C=C1)=C1C/2=C(C#N)/C#N)C2=C/C3=C(CCCCCCCCCCC)C(SC4=C5N(CC(CC)CCCC)C6=C4C7=NSN=C7C8=C6N(CC(CC)CCCC)C9=C8SC%10=C9SC(/C=C%11/C(C%12=C(C%11=O)C=CC(Br)=C%12)=C(C#N)\C#N)=C%10CCCCCCCCCCC)=C5S3,1537.77,PBDB-T,5.33,2.92,2.41,CC(SC1=C2C3=CC=C(CC(CC)CCCC)S3)=CC1=C(C4=CC=C(CC(CC)CCCC)S4)C5=C2C=C(S5)C6=CC=C(C7=C8C(C(C9=C(CC(CC)CCCC)SC(CC(CC)CCCC)=C9C8=O)=O)=C(C%10=CC=C(C)S%10)S7)S6,117,58.5,2,1,1.2,CF,BDT-1,140,,,,
1280,548,2019,12.6,12.35,21.53,0.683,0.813,TPT10,5.52,3.99,1.53,O=C(C(C=C(Br)C=C1)=C1C/2=C(C#N)/C#N)C2=C/C3=C(CCCCCCCCCCC)C(SC4=C5N(CC(CC)CCCC)C6=C4C7=NSN=C7C8=C6N(CC(CC)CCCC)C9=C8SC%10=C9SC(/C=C%11/C(C%12=C(C%11=O)C=CC(Br)=C%12)=C(C#N)\C#N)=C%10CCCCCCCCCCC)=C5S3,1537.77,PBDB-T,5.33,2.92,2.41,CC(SC1=C2C3=CC=C(CC(CC)CCCC)S3)=CC1=C(C4=CC=C(CC(CC)CCCC)S4)C5=C2C=C(S5)C6=CC=C(C7=C8C(C(C9=C(CC(CC)CCCC)SC(CC(CC)CCCC)=C9C8=O)=O)=C(C%10=CC=C(C)S%10)S7)S6,117,58.5,2,1,1.2,CF,BDT-2,140,,,,
1281,548,2019,9.21,9.05,15.23,0.638,0.883,TPT10,5.52,3.99,1.53,O=C(C(C=C(Br)C=C1)=C1C/2=C(C#N)/C#N)C2=C/C3=C(CCCCCCCCCCC)C(SC4=C5N(CC(CC)CCCC)C6=C4C7=NSN=C7C8=C6N(CC(CC)CCCC)C9=C8SC%10=C9SC(/C=C%11/C(C%12=C(C%11=O)C=CC(Br)=C%12)=C(C#N)\C#N)=C%10CCCCCCCCCCC)=C5S3,1537.77,PTQ10,5.54,3.99,1.55,FC1=C(C2=CC=C(C)S2)C3=NC(OCC(CCCCCC)CCCCCCCC)=CN=C3C(C)=C1F,82.11,39.1,2.1,1,1.2,CF,DIO,70,,,,
1282,548,2019,13.14,12.85,21.15,0.662,0.89,TPT10,5.52,3.99,1.53,O=C(C(C=C(Br)C=C1)=C1C/2=C(C#N)/C#N)C2=C/C3=C(CCCCCCCCCCC)C(SC4=C5N(CC(CC)CCCC)C6=C4C7=NSN=C7C8=C6N(CC(CC)CCCC)C9=C8SC%10=C9SC(/C=C%11/C(C%12=C(C%11=O)C=CC(Br)=C%12)=C(C#N)\C#N)=C%10CCCCCCCCCCC)=C5S3,1537.77,PTQ10,5.54,3.99,1.55,FC1=C(C2=CC=C(C)S2)C3=NC(OCC(CCCCCC)CCCCCCCC)=CN=C3C(C)=C1F,82.11,39.1,2.1,1,1.2,CF,BDT-1,140,,,,
1283,548,2019,12.37,12.13,19.73,0.668,0.873,TPT10,5.52,3.99,1.53,O=C(C(C=C(Br)C=C1)=C1C/2=C(C#N)/C#N)C2=C/C3=C(CCCCCCCCCCC)C(SC4=C5N(CC(CC)CCCC)C6=C4C7=NSN=C7C8=C6N(CC(CC)CCCC)C9=C8SC%10=C9SC(/C=C%11/C(C%12=C(C%11=O)C=CC(Br)=C%12)=C(C#N)\C#N)=C%10CCCCCCCCCCC)=C5S3,1537.77,PTQ10,5.54,3.99,1.55,FC1=C(C2=CC=C(C)S2)C3=NC(OCC(CCCCCC)CCCCCCCC)=CN=C3C(C)=C1F,82.11,39.1,2.1,1,1.2,CF,BDT-2,140,,,,
1284,549,2020,2.28,2.17,5.85,0.3866,1.01,SubNeTI-9a,5.62,3.9,1.72,ClB1N2/C3=N\C(C4=C/5C=C(C=C(C(N(C6=C(C(C)C)C=CC=C6C(C)C)C7=O)=O)C7=C8)C8=C4)=NC5=N/C(N91)=C%10C(C=C(C=C(C(N(C%11=C(C(C)C)C=CC=C%11C(C)C)C%12=O)=O)C%12=C%13)C%13=C%10)=C9N=C2C%14=C3C=C(C=C(C(N(C%15=C(C(C)C)C=CC=C%15C(C)C)C%16=O)=O)C%16=C%17)C%17=C%14,1268.68,PTQ10,5.54,2.98,2.56,FC1=C(C2=CC=C(C)S2)C3=NC(OCC(CCCCCC)CCCCCCCC)=CN=C3C(C)=C1F,82.11,39.1,2.1,1,1,CB,NA,NA,90,,,
1285,549,2020,3.88,3.82,9.52,0.3976,1.02,SubNeTI-9a,5.62,3.9,1.72,ClB1N2/C3=N\C(C4=C/5C=C(C=C(C(N(C6=C(C(C)C)C=CC=C6C(C)C)C7=O)=O)C7=C8)C8=C4)=NC5=N/C(N91)=C%10C(C=C(C=C(C(N(C%11=C(C(C)C)C=CC=C%11C(C)C)C%12=O)=O)C%12=C%13)C%13=C%10)=C9N=C2C%14=C3C=C(C=C(C(N(C%15=C(C(C)C)C=CC=C%15C(C)C)C%16=O)=O)C%16=C%17)C%17=C%14,1268.68,PTQ10,5.54,2.98,2.56,FC1=C(C2=CC=C(C)S2)C3=NC(OCC(CCCCCC)CCCCCCCC)=CN=C3C(C)=C1F,82.11,39.1,2.1,1,1,CB,DIO/DPE,NA,90,,,
1286,549,2020,4.51,4.36,9.5,0.4273,1.11,SubNeTI-9b,5.59,3.86,1.73,ClB1N2/C3=N\C(C4=C/5C=C(C=C(C(N(C(CCCCC)CCCCC)C6=O)=O)C6=C7)C7=C4)=NC5=N/C(N81)=C9C(C=C(C=C(C(N(C(CCCCC)CCCCC)C%10=O)=O)C%10=C%11)C%11=C9)=C8N=C2C%12=C3C=C(C=C(C(N(C(CCCCC)CCCCC)C%13=O)=O)C%13=C%14)C%14=C%12,1250.79,PTQ10,5.54,2.98,2.56,FC1=C(C2=CC=C(C)S2)C3=NC(OCC(CCCCCC)CCCCCCCC)=CN=C3C(C)=C1F,82.11,39.1,2.1,1,1,CB,NA,NA,90,,,
1287,549,2020,6.25,6.08,13.98,0.4134,1.08,SubNeTI-9b,5.59,3.86,1.73,ClB1N2/C3=N\C(C4=C/5C=C(C=C(C(N(C(CCCCC)CCCCC)C6=O)=O)C6=C7)C7=C4)=NC5=N/C(N81)=C9C(C=C(C=C(C(N(C(CCCCC)CCCCC)C%10=O)=O)C%10=C%11)C%11=C9)=C8N=C2C%12=C3C=C(C=C(C(N(C(CCCCC)CCCCC)C%13=O)=O)C%13=C%14)C%14=C%12,1250.79,PTQ10,5.54,2.98,2.56,FC1=C(C2=CC=C(C)S2)C3=NC(OCC(CCCCCC)CCCCCCCC)=CN=C3C(C)=C1F,82.11,39.1,2.1,1,1,CB,DIO/DPE,NA,90,,,
1288,549,2020,1.89,1.8,4.92,0.3741,1.03,SubNeTI-10a,5.56,3.83,1.73,FB1N2/C3=N\C(C4=C/5C=C(C=C(C(N(C(CCCCC)CCCCC)C6=O)=O)C6=C7)C7=C4)=NC5=N/C(N81)=C9C(C=C(C=C(C(N(C(CCCCC)CCCCC)C%10=O)=O)C%10=C%11)C%11=C9)=C8N=C2C%12=C3C=C(C=C(C(N(C(CCCCC)CCCCC)C%13=O)=O)C%13=C%14)C%14=C%12,1234.34,PTQ10,5.54,2.98,2.56,FC1=C(C2=CC=C(C)S2)C3=NC(OCC(CCCCCC)CCCCCCCC)=CN=C3C(C)=C1F,82.11,39.1,2.1,1,1,CB,NA,NA,90,,,
1289,549,2020,3.28,3.2,8.1,0.3981,1.02,SubNeTI-10a,5.56,3.83,1.73,FB1N2/C3=N\C(C4=C/5C=C(C=C(C(N(C(CCCCC)CCCCC)C6=O)=O)C6=C7)C7=C4)=NC5=N/C(N81)=C9C(C=C(C=C(C(N(C(CCCCC)CCCCC)C%10=O)=O)C%10=C%11)C%11=C9)=C8N=C2C%12=C3C=C(C=C(C(N(C(CCCCC)CCCCC)C%13=O)=O)C%13=C%14)C%14=C%12,1234.34,PTQ10,5.54,2.98,2.56,FC1=C(C2=CC=C(C)S2)C3=NC(OCC(CCCCCC)CCCCCCCC)=CN=C3C(C)=C1F,82.11,39.1,2.1,1,1,CB,DIO/DPE,NA,90,,,
1290,549,2020,1.51,1.44,4.18,0.3309,1.09,SubNeTI-10b,5.52,3.79,1.73,O=C(N(C(CCCCC)CCCCC)C1=O)C(C1=C2)=CC(C2=C3)=CC4=C3C5=N/C4=N\C(N67)=C8C(C=C(C=C(C(N(C(CCCCC)CCCCC)C9=O)=O)C9=C%10)C%10=C8)=C6N=C%11N(B7OC%12=CC=CC=C%12)/C(C%13=C%11C=C%14C(C=C(C(N(C(CCCCC)CCCCC)C%15=O)=O)C%15=C%14)=C%13)=N\5,1308.45,PTQ10,5.54,2.98,2.56,FC1=C(C2=CC=C(C)S2)C3=NC(OCC(CCCCCC)CCCCCCCC)=CN=C3C(C)=C1F,82.11,39.1,2.1,1,1,CB,NA,NA,90,,,
1291,549,2020,1.99,1.95,4.73,0.381,1.1,SubNeTI-10b,5.52,3.79,1.73,O=C(N(C(CCCCC)CCCCC)C1=O)C(C1=C2)=CC(C2=C3)=CC4=C3C5=N/C4=N\C(N67)=C8C(C=C(C=C(C(N(C(CCCCC)CCCCC)C9=O)=O)C9=C%10)C%10=C8)=C6N=C%11N(B7OC%12=CC=CC=C%12)/C(C%13=C%11C=C%14C(C=C(C(N(C(CCCCC)CCCCC)C%15=O)=O)C%15=C%14)=C%13)=N\5,1308.45,PTQ10,5.54,2.98,2.56,FC1=C(C2=CC=C(C)S2)C3=NC(OCC(CCCCCC)CCCCCCCC)=CN=C3C(C)=C1F,82.11,39.1,2.1,1,1,CB,DIO/DPE,NA,90,,,
1292,550,2020,12.43,11.94,19.01,0.7073,0.92,HO-IDIC-2F,5.81,3.91,1.9,O=C(C(C=C(F)C=C1)=C1C/2=C(C#N)\C#N)C2=C/C(S3)=CC4=C3C5=C(C4(CCCCCC)CCCCCC)C(OCCCCCC)=C6C(C(CCCCCC)(CCCCCC)C7=C6SC(/C=C8C(C(C=CC(F)=C9)=C9C\8=C(C#N)/C#N)=O)=C7)=C5OCCCCCC,1247.7,PTQ10,5.54,2.98,2.56,FC1=C(C2=CC=C(C)S2)C3=NC(OCC(CCCCCC)CCCCCCCC)=CN=C3C(C)=C1F,82.11,39.1,2.1,1,1,CF,NA,NA,,,,
1293,550,2020,12.32,11.9,19.28,0.718,0.89,HO-IDIC-2F,5.81,3.91,1.9,O=C(C(C=C(F)C=C1)=C1C/2=C(C#N)\C#N)C2=C/C(S3)=CC4=C3C5=C(C4(CCCCCC)CCCCCC)C(OCCCCCC)=C6C(C(CCCCCC)(CCCCCC)C7=C6SC(/C=C8C(C(C=CC(F)=C9)=C9C\8=C(C#N)/C#N)=O)=C7)=C5OCCCCCC,1247.7,PTQ10,5.54,2.98,2.56,FC1=C(C2=CC=C(C)S2)C3=NC(OCC(CCCCCC)CCCCCCCC)=CN=C3C(C)=C1F,82.11,39.1,2.1,1,1,CF,NA,NA,,,,
1294,551,2020,5.5,5.5,8.2,0.55,1.21,tPDI2N-EH,5.9,3.6,2.3,O=C(N(C(CC)CC)C1=O)C2=CC=C3C4=C(C5=C(N6CC(CC)CCCC)C=C(C(N(C(CC)CC)C7=O)=O)C8=C7C=C(C9=CC%10=C%11C(C%12=C(N%13CC(CC)CCCC)C=C%11C(N(C(CC)CC)C%10=O)=O)=C9C%14=CC=C(C(N(C(CC)CC)C%15=O)=O)C%16=C%15C=C%13C%12=C%14%16)C3=C58)C6=CC1=C42,1309.66,PTQ10,5.6,3,2.6,FC1=C(C2=CC=C(C)S2)C3=NC(OCC(CCCCCC)CCCCCCCC)=CN=C3C(C)=C1F,82.11,39.1,2.1,1,1,TL,DPE,NA,,,,
1295,551,2020,5.3,5.3,8,0.54,1.22,tPDI2N-EH,5.9,3.6,2.3,O=C(N(C(CC)CC)C1=O)C2=CC=C3C4=C(C5=C(N6CC(CC)CCCC)C=C(C(N(C(CC)CC)C7=O)=O)C8=C7C=C(C9=CC%10=C%11C(C%12=C(N%13CC(CC)CCCC)C=C%11C(N(C(CC)CC)C%10=O)=O)=C9C%14=CC=C(C(N(C(CC)CC)C%15=O)=O)C%16=C%15C=C%13C%12=C%14%16)C3=C58)C6=CC1=C42,1309.66,PTQ10,5.6,3,2.6,FC1=C(C2=CC=C(C)S2)C3=NC(OCC(CCCCCC)CCCCCCCC)=CN=C3C(C)=C1F,82.11,39.1,2.1,1,1,OX,DPE,NA,,,,
1296,551,2020,5,5,8.3,0.5,1.21,tPDI2N-EH,5.9,3.6,2.3,O=C(N(C(CC)CC)C1=O)C2=CC=C3C4=C(C5=C(N6CC(CC)CCCC)C=C(C(N(C(CC)CC)C7=O)=O)C8=C7C=C(C9=CC%10=C%11C(C%12=C(N%13CC(CC)CCCC)C=C%11C(N(C(CC)CC)C%10=O)=O)=C9C%14=CC=C(C(N(C(CC)CC)C%15=O)=O)C%16=C%15C=C%13C%12=C%14%16)C3=C58)C6=CC1=C42,1309.66,PTQ10,5.6,3,2.6,FC1=C(C2=CC=C(C)S2)C3=NC(OCC(CCCCCC)CCCCCCCC)=CN=C3C(C)=C1F,82.11,39.1,2.1,1,1,TMB,DPE,NA,,,,
1297,552,2020,10.4,10.4,18.2,0.63,0.91,TPD8,5.6,4.14,1.46,CCCCCCC(C=C1)=CC=C1C(C2=C3SC(C4=C5C(C(N(CCCCCCCC)C5=O)=O)=C(/C=C6C(C(C=CC=C7)=C7C\6=C(C#N)\C#N)=O)S4)=C2)(C8=CC=C(CCCCCC)C=C8)C9=C3C=C(C(C%10=C%11SC(C%12=C%13C(C(N(CCCCCCCC)C%13=O)=O)=C(/C=C%14/C(C%15=C(C%14=O)C=CC=C%15)=C(C#N)/C#N)S%12)=C%10)(C%16=CC=C(CCCCCC)C=C%16)C%17=CC=C(CCCCCC)C=C%17)C%11=C9,1842.5,PTQ10,5.54,2.98,2.56,FC1=C(C2=CC=C(C)S2)C3=NC(OCC(CCCCCC)CCCCCCCC)=CN=C3C(C)=C1F,82.11,39.1,2.1,1,1.5,CF,DIO,180,105,,,
1298,553,2020,13.13,12.86,20.11,0.689,0.93,ZITI-C,5.65,3.81,1.84,O=C1C2=C(C(/C1=C/C3=CC(CC4=CC5=C6C7=C(C5(CC(CCCC)CCCCCC)CC(CCCC)CCCCCC)C8=C(C=C9CC%10=C(C9=C8)SC(/C=C%11/C(C%12=C(C%11=O)C=C(F)C(F)=C%12)=C(C#N)\C#N)=C%10)C7(CC(CCCC)CCCCCC)CC(CCCC)CCCCCC)=C(C4=C6)S3)=C(C#N)\C#N)C=C(F)C(F)=C2,1546.17,PTQ10,5.6,3.52,2.08,FC1=C(C2=CC=C(C)S2)C3=NC(OCC(CCCCCC)CCCCCCCC)=CN=C3C(C)=C1F,82.11,39.1,2.1,1,1,CF,NA,120,,,,
1299,553,2020,7.39,6.7,11.88,0.577,0.93,ZITI-N,5.53,3.82,1.71,O=C1C2=C(C(/C1=C/C3=CC(N(C)C4=CC5=C6C7=C(C5(CC(CCCC)CCCCCC)CC(CCCC)CCCCCC)C8=C(C=C9N(C)C%10=C(C9=C8)SC(/C=C%11/C(C%12=C(C%11=O)C=C(F)C(F)=C%12)=C(C#N)\C#N)=C%10)C7(CC(CCCC)CCCCCC)CC(CCCC)CCCCCC)=C(C4=C6)S3)=C(C#N)\C#N)C=C(F)C(F)=C2,1576.2,PTQ10,5.6,3.52,2.08,FC1=C(C2=CC=C(C)S2)C3=NC(OCC(CCCCCC)CCCCCCCC)=CN=C3C(C)=C1F,82.11,39.1,2.1,1,1,CF,NA,120,,,,
1300,554,2020,15.37,15.17,25.22,0.7249,0.84,Y6,5.65,4.1,1.55,O=C(C(C=C(F)C(F)=C1)=C1C/2=C(C#N)/C#N)C2=C/C3=C(CCCCCCCCCCC)C(SC4=C5N(CC(CC)CCCC)C6=C4C7=NSN=C7C8=C6N(CC(CC)CCCC)C9=C8SC%10=C9SC(/C=C%11/C(C%12=C(C%11=O)C=C(F)C(F)=C%12)=C(C#N)\C#N)=C%10CCCCCCCCCCC)=C5S3,1451.94,PTQ10,5.54,2.98,2.56,FC1=C(C2=CC=C(C)S2)C3=NC(OCC(CCCCCC)CCCCCCCC)=CN=C3C(C)=C1F,82.11,39.1,2.1,1,1,CF,NA,NA,,,,
1301,554,2020,15.38,15.18,25.67,0.7074,0.847,Y6-2Cl,5.68,4.12,1.56,CCCCC(CN1C2=C(C3=C1C(SC(/C=C4/C(C5=C(C4=O)C=C(Cl)C(Cl)=C5)=C(C#N)\C#N)=C6CCCCCCCCCCC)=C6S3)C7=NSN=C7C8=C2N(C9=C8SC%10=C9SC(/C=C%11C(C(C=C(Cl)C(Cl)=C%12)=C%12C\%11=C(C#N)\C#N)=O)=C%10CCCCCCCCCCC)CC(CCCC)CC)CC,1517.74,PTQ10,5.54,2.98,2.56,FC1=C(C2=CC=C(C)S2)C3=NC(OCC(CCCCCC)CCCCCCCC)=CN=C3C(C)=C1F,82.11,39.1,2.1,1,1,CF,NA,NA,,,,
1302,554,2020,13.62,13.42,22.62,0.7032,0.855,Y6,5.65,4.1,1.55,O=C(C(C=C(F)C(F)=C1)=C1C/2=C(C#N)/C#N)C2=C/C3=C(CCCCCCCCCCC)C(SC4=C5N(CC(CC)CCCC)C6=C4C7=NSN=C7C8=C6N(CC(CC)CCCC)C9=C8SC%10=C9SC(/C=C%11/C(C%12=C(C%11=O)C=C(F)C(F)=C%12)=C(C#N)\C#N)=C%10CCCCCCCCCCC)=C5S3,1451.94,PTQ10,5.54,2.98,2.56,FC1=C(C2=CC=C(C)S2)C3=NC(OCC(CCCCCC)CCCCCCCC)=CN=C3C(C)=C1F,82.11,39.1,2.1,1,1,CF,NA,NA,,,,
1303,554,2020,15.59,15.39,25.76,0.7169,0.844,Y6-C2,5.68,4.06,1.62,O=C(C(C=C(F)C(F)=C1)=C1C/2=C(C#N)/C#N)C2=C/C3=C(CCCCCCCCCCC)C(SC4=C5N(CCC(CC)CCCC)C6=C4C7=NSN=C7C8=C6N(CCC(CC)CCCC)C9=C8SC%10=C9SC(/C=C%11/C(C%12=C(C%11=O)C=C(F)C(F)=C%12)=C(C#N)\C#N)=C%10CCCCCCCCCCC)=C5S3,1479.99,PTQ10,5.54,2.98,2.56,FC1=C(C2=CC=C(C)S2)C3=NC(OCC(CCCCCC)CCCCCCCC)=CN=C3C(C)=C1F,82.11,39.1,2.1,1,1,CF,NA,NA,,,,
1304,555,2021,15.5,15.3,25.4,0.702,0.84,Y6,5.65,4.1,1.55,O=C(C(C=C(F)C(F)=C1)=C1C/2=C(C#N)/C#N)C2=C/C3=C(CCCCCCCCCCC)C(SC4=C5N(CC(CC)CCCC)C6=C4C7=NSN=C7C8=C6N(CC(CC)CCCC)C9=C8SC%10=C9SC(/C=C%11/C(C%12=C(C%11=O)C=C(F)C(F)=C%12)=C(C#N)\C#N)=C%10CCCCCCCCCCC)=C5S3,1451.94,PM6,5.5,3.61,1.89,CC(SC1=C2C3=CC(F)=C(CC(CC)CCCC)S3)=CC1=C(C4=CC(F)=C(CC(CC)CCCC)S4)C5=C2C=C(S5)C6=CC=C(C7=C8C(C(C9=C(CC(CC)CCCC)SC(CC(CC)CCCC)=C9C8=O)=O)=C(C%10=CC=C(C)S%10)S7)S6,38.6,19.3,2,1,1,CF,CN,110,,,,
1305,555,2021,15,14.8,14.9,0.693,0.86,Y6,5.65,4.1,1.55,O=C(C(C=C(F)C(F)=C1)=C1C/2=C(C#N)/C#N)C2=C/C3=C(CCCCCCCCCCC)C(SC4=C5N(CC(CC)CCCC)C6=C4C7=NSN=C7C8=C6N(CC(CC)CCCC)C9=C8SC%10=C9SC(/C=C%11/C(C%12=C(C%11=O)C=C(F)C(F)=C%12)=C(C#N)\C#N)=C%10CCCCCCCCCCC)=C5S3,1451.94,PTQ10,5.54,2.98,2.56,FC1=C(C2=CC=C(C)S2)C3=NC(OCC(CCCCCC)CCCCCCCC)=CN=C3C(C)=C1F,82.11,39.1,2.1,1,1,CF,CN,130,,,,
1306,555,2021,14,13.8,14.4,0.656,0.83,Y1-4F,5.56,4.11,1.45,O=C(C(C=C(F)C(F)=C1)=C1C/2=C(C#N)/C#N)C2=C/C3=CC(SC4=C5N(CC(CC)CCCC)C6=C4C7=NN(CC(CC)CCCC)N=C7C8=C6N(CC(CC)CCCC)C9=C8SC%10=C9SC(/C=C%11/C(C%12=C(C%11=O)C=C(F)C(F)=C%12)=C(C#N)\C#N)=C%10)=C5S3,1238.51,PM7,5.52,3.57,1.95,CC(SC1=C2C3=CC(Cl)=C(CC(CC)CCCC)S3)=CC1=C(C4=CC(Cl)=C(CC(CC)CCCC)S4)C5=C2C=C(S5)C6=CC=C(C7=C8C(C(C9=C(CC(CC)CCCC)SC(CC(CC)CCCC)=C9C8=O)=O)=C(C%10=CC=C(C)S%10)S7)S6,44.88,25.5,1.76,1,1,CF,CN,110,,,,
1307,555,2021,6.9,6.8,15.3,0.528,0.85,Y1-4F,5.56,4.11,1.45,O=C(C(C=C(F)C(F)=C1)=C1C/2=C(C#N)/C#N)C2=C/C3=CC(SC4=C5N(CC(CC)CCCC)C6=C4C7=NN(CC(CC)CCCC)N=C7C8=C6N(CC(CC)CCCC)C9=C8SC%10=C9SC(/C=C%11/C(C%12=C(C%11=O)C=C(F)C(F)=C%12)=C(C#N)\C#N)=C%10)=C5S3,1238.51,PTQ10,5.54,2.98,2.56,FC1=C(C2=CC=C(C)S2)C3=NC(OCC(CCCCCC)CCCCCCCC)=CN=C3C(C)=C1F,82.11,39.1,2.1,1,1,CF,CN,130,,,,
1308,556,2018,10.41,10.14,15.7,0.6489,0.995,IDIC,5.74,3.9,1.84,O=C(C(C=CC=C1)=C1C/2=C(C#N)\C#N)C2=C/C(S3)=CC4=C3C5=C(C4(CCCCCC)CCCCCC)C=C6C(C(CCCCCC)(CCCCCC)C7=C6SC(/C=C8C(C(C=CC=C9)=C9C\8=C(C#N)/C#N)=O)=C7)=C5,1011.4,PTQ10,5.54,2.98,2.56,FC1=C(C2=CC=C(C)S2)C3=NC(OCC(CCCCCC)CCCCCCCC)=CN=C3C(C)=C1F,82.11,39.1,2.1,1,1,CF,NA,140,130,,,
1309,556,2018,11.65,11.43,16.61,0.7155,0.962,IDIC,5.74,3.9,1.84,O=C(C(C=CC=C1)=C1C/2=C(C#N)\C#N)C2=C/C(S3)=CC4=C3C5=C(C4(CCCCCC)CCCCCC)C=C6C(C(CCCCCC)(CCCCCC)C7=C6SC(/C=C8C(C(C=CC=C9)=C9C\8=C(C#N)/C#N)=O)=C7)=C5,1011.4,PTQ10,5.54,2.98,2.56,FC1=C(C2=CC=C(C)S2)C3=NC(OCC(CCCCCC)CCCCCCCC)=CN=C3C(C)=C1F,82.11,39.1,2.1,1,1,CF,NA,140,130,,,
1310,556,2018,12.7,12.29,17.44,0.7326,0.962,IDIC,5.74,3.9,1.84,O=C(C(C=CC=C1)=C1C/2=C(C#N)\C#N)C2=C/C(S3)=CC4=C3C5=C(C4(CCCCCC)CCCCCC)C=C6C(C(CCCCCC)(CCCCCC)C7=C6SC(/C=C8C(C(C=CC=C9)=C9C\8=C(C#N)/C#N)=O)=C7)=C5,1011.4,PTQ10,5.54,2.98,2.56,FC1=C(C2=CC=C(C)S2)C3=NC(OCC(CCCCCC)CCCCCCCC)=CN=C3C(C)=C1F,82.11,39.1,2.1,1,1,CF,NA,140,130,,,
1311,556,2018,12.13,12.01,19.69,0.6355,0.096,IDIC,5.74,3.9,1.84,O=C(C(C=CC=C1)=C1C/2=C(C#N)\C#N)C2=C/C(S3)=CC4=C3C5=C(C4(CCCCCC)CCCCCC)C=C6C(C(CCCCCC)(CCCCCC)C7=C6SC(/C=C8C(C(C=CC=C9)=C9C\8=C(C#N)/C#N)=O)=C7)=C5,1011.4,PTQ10,5.54,2.98,2.56,FC1=C(C2=CC=C(C)S2)C3=NC(OCC(CCCCCC)CCCCCCCC)=CN=C3C(C)=C1F,82.11,39.1,2.1,1,1.5,CF,NA,140,130,,,
1312,557,2020,15.47,15.53,25.4,0.699,0.866,Y6,5.65,4.1,1.55,O=C(C(C=C(F)C(F)=C1)=C1C/2=C(C#N)/C#N)C2=C/C3=C(CCCCCCCCCCC)C(SC4=C5N(CC(CC)CCCC)C6=C4C7=NSN=C7C8=C6N(CC(CC)CCCC)C9=C8SC%10=C9SC(/C=C%11/C(C%12=C(C%11=O)C=C(F)C(F)=C%12)=C(C#N)\C#N)=C%10CCCCCCCCCCC)=C5S3,1451.94,PTQ10,5.54,2.98,2.56,FC1=C(C2=CC=C(C)S2)C3=NC(OCC(CCCCCC)CCCCCCCC)=CN=C3C(C)=C1F,82.11,39.1,2.1,1,1.2,CF,NA,100,110,,,
1313,557,2020,16.53,16.45,26.64,0.746,0.828,Y6,5.65,4.1,1.55,O=C(C(C=C(F)C(F)=C1)=C1C/2=C(C#N)/C#N)C2=C/C3=C(CCCCCCCCCCC)C(SC4=C5N(CC(CC)CCCC)C6=C4C7=NSN=C7C8=C6N(CC(CC)CCCC)C9=C8SC%10=C9SC(/C=C%11/C(C%12=C(C%11=O)C=C(F)C(F)=C%12)=C(C#N)\C#N)=C%10CCCCCCCCCCC)=C5S3,1451.94,PTQ10,5.54,2.98,2.56,FC1=C(C2=CC=C(C)S2)C3=NC(OCC(CCCCCC)CCCCCCCC)=CN=C3C(C)=C1F,82.11,39.1,2.1,1,1.2,CF,DIO,100,110,,,
1314,557,2020,13.19,13.09,18.62,0.738,0.96,IDIC,5.74,3.9,1.84,O=C(C(C=CC=C1)=C1C/2=C(C#N)\C#N)C2=C/C(S3)=CC4=C3C5=C(C4(CCCCCC)CCCCCC)C=C6C(C(CCCCCC)(CCCCCC)C7=C6SC(/C=C8C(C(C=CC=C9)=C9C\8=C(C#N)/C#N)=O)=C7)=C5,1011.4,PTQ10,5.54,2.98,2.56,FC1=C(C2=CC=C(C)S2)C3=NC(OCC(CCCCCC)CCCCCCCC)=CN=C3C(C)=C1F,82.11,39.1,2.1,1,1,CF,NA,100,110,,,
1315,558,2021,2.15,2.08,6.59,0.41,0.77,IT-4F,5.66,4.14,1.52,CCCCCCC(C=C1)=CC=C1C2(C3=CC=C(CCCCCC)C=C3)C4=CC5=C(C(C6=C5SC7=C6SC(/C=C8C(C(C=C(F)C(F)=C9)=C9C\8=C(C#N)\C#N)=O)=C7)(C%10=CC=C(CCCCCC)C=C%10)C%11=CC=C(CCCCCC)C=C%11)C=C4C%12=C2C(SC(/C=C%13C(C(C=C(F)C(F)=C%14)=C%14C\%13=C(C#N)/C#N)=O)=C%15)=C%15S%12,1499.92,PBDTTzH,5.29,3.39,1.9,CC(SC1=C2C3=CC(Cl)=C(CC(CC)CCCC)S3)=CC1=C(C4=CC(Cl)=C(CC(CC)CCCC)S4)C5=C2C=C(C6=C(CCCCCC)C=C(C7=NC8=C(N=C(C9=CC(CCCCCC)=C(C)S9)S8)S7)S6)S5,5.25,3.5,1.5,1,1,CB,NA,NA,,,,
1316,558,2021,10.1,9.78,16.26,0.65,0.93,IT-4F,5.66,4.14,1.52,CCCCCCC(C=C1)=CC=C1C2(C3=CC=C(CCCCCC)C=C3)C4=CC5=C(C(C6=C5SC7=C6SC(/C=C8C(C(C=C(F)C(F)=C9)=C9C\8=C(C#N)\C#N)=O)=C7)(C%10=CC=C(CCCCCC)C=C%10)C%11=CC=C(CCCCCC)C=C%11)C=C4C%12=C2C(SC(/C=C%13C(C(C=C(F)C(F)=C%14)=C%14C\%13=C(C#N)/C#N)=O)=C%15)=C%15S%12,1499.92,PBDTTzEH,5.45,3.58,1.87,CC(SC1=C2C3=CC(Cl)=C(CC(CC)CCCC)S3)=CC1=C(C4=CC(Cl)=C(CC(CC)CCCC)S4)C5=C2C=C(C6=C(CC(CC)CCCC)C=C(C7=NC8=C(N=C(C9=CC(CC(CC)CCCC)=C(C)S9)S8)S7)S6)S5,38.94,11.8,3.3,1,1,CB,DPE,NA,,,,
1317,558,2021,3.97,3.67,7.81,0.51,0.95,IT-4F,5.66,4.14,1.52,CCCCCCC(C=C1)=CC=C1C2(C3=CC=C(CCCCCC)C=C3)C4=CC5=C(C(C6=C5SC7=C6SC(/C=C8C(C(C=C(F)C(F)=C9)=C9C\8=C(C#N)\C#N)=O)=C7)(C%10=CC=C(CCCCCC)C=C%10)C%11=CC=C(CCCCCC)C=C%11)C=C4C%12=C2C(SC(/C=C%13C(C(C=C(F)C(F)=C%14)=C%14C\%13=C(C#N)/C#N)=O)=C%15)=C%15S%12,1499.92,PBDTTzBO,5.47,3.55,1.92,CC(SC1=C2C3=CC(Cl)=C(CC(CC)CCCC)S3)=CC1=C(C4=CC(Cl)=C(CC(CC)CCCC)S4)C5=C2C=C(C6=C(CC(CCCC)CCCCCC)C=C(C7=NC8=C(N=C(C9=CC(CC(CCCC)CCCCCC)=C(C)S9)S8)S7)S6)S5,20.24,8.8,2.3,1,1,CB,NA,NA,,,,
1318,558,2021,2.34,2.24,5.8,0.38,0.97,IT-4F,5.66,4.14,1.52,CCCCCCC(C=C1)=CC=C1C2(C3=CC=C(CCCCCC)C=C3)C4=CC5=C(C(C6=C5SC7=C6SC(/C=C8C(C(C=C(F)C(F)=C9)=C9C\8=C(C#N)\C#N)=O)=C7)(C%10=CC=C(CCCCCC)C=C%10)C%11=CC=C(CCCCCC)C=C%11)C=C4C%12=C2C(SC(/C=C%13C(C(C=C(F)C(F)=C%14)=C%14C\%13=C(C#N)/C#N)=O)=C%15)=C%15S%12,1499.92,PBDTTzHD,5.49,3.54,1.95,CC(SC1=C2C3=CC(Cl)=C(CC(CC)CCCC)S3)=CC1=C(C4=CC(Cl)=C(CC(CC)CCCC)S4)C5=C2C=C(C6=C(CC(CCCCCC)CCCCCCCC)C=C(C7=NC8=C(N=C(C9=CC(CC(CCCCCC)CCCCCCCC)=C(C)S9)S8)S7)S6)S5,15.39,8.1,1.9,1,1,CB,NA,NA,,,,
