Repository: lunayuehuang/AI-Powered-Materials-Dataset-Construction

# AI-PowerDatasetConstruction
This is the gitHub for the research work of AI-powered workflow for constructing organic materials databases from literature: integrating Large Language Models

File: data/Nonfullerene_OPV_Abstract.csv (part 17 of 22)
ID,Ref,year,PCE_max(%),PCE_ave(%),Jsc(mA/cm2),FF,Voc(V),Nickname(n),-HOMO_n(eV),-LUMO_n(eV),Eg_n(eV),n(SMILES),M (g/mol),Nickname(p),-HOMO_p(eV),-LUMO_p(eV),Eg_p(eV),p(SMILES),Mw (kg/mol),Mn(kg/mol),PDI,p/n ratio (p),p/n ratio (n),Solvent,Additive,TA (oC),thick (nm),Unnamed: 28,Journal,DOI,Abstract
398,181,2017,6.44,6.32,13.36,0.536,0.9,PDI4,5.97,3.78,2.19,O=C(N(C(CCCCC)CCCCC)C1=O)C2=CC(C3=CC(C(C4=C5C=CC(C6C(C7=C8C=CC9=C7C(C(N(C(CCCCC)CCCCC)C9=O)=O)=C6)=C%10CC=C%11C%12=C%10C8=CC=C%12C(N(C(CCCCC)CCCCC)C%11=O)=O)=C4)(C%13=C5C=CC(C%14=CC%15=C%16C%17=C%14C%18=CC=C(C(N(C(CCCCC)CCCCC)C%19=O)=O)C(C%19=CC%20)=C%18C%20=C%17CC=C%16C(N(C(CCCCC)CCCCC)C%15=O)=O)=C%13)C%21=C%22C=CC(C%23=CC%24=C%25C%26=C%23C%27=CC=C(C(N(C(CCCCC)CCCCC)C%28=O)=O)C(C%28=CC%29)=C%27C%29=C%26CC=C%25C(N(C(CCCCC)CCCCC)C%24=O)=O)=C%21)=C%22C=C3)C(C%30=C%31C=CC1=C%302)=C%32CC=C%33C%34=C%32C%31=CC=C%34C(N(C(CCCCC)CCCCC)C%33=O)=O,3112.2,PTB7-Th,5.22,3.64,1.58,O=C(OCC(CC)CCCC)C1=C(F)C2=C(C)SC(C3=CC4=C(C(C5=CC=C(CC(CC)CCCC)S5)=C(C=C(C)S6)C6=C4C7=CC=C(CC(CC)CCCC)S7)S3)=C2S1,124.0,72.9,1.7,1.0,1.0,CB,DIO,,,,J. Mater. Chem. A,10.1039/c6ta08870h,"Herein we present the design of three perylene diimide (PDI) derivatives with different molecular geometries; namely the monomeric PDI1, the bay-linked PDI2 dimer, and the bay-linked PDI4 tetramer with a 9,9′-spirobifluorene core that are utilized as electron acceptors in non-fullerene organic solar cells (OSCs). In all cases the PTB7-Th polymer is used as the electron donor. Among the three PTB7-Th:PDI systems, the highest power conversion efficiency (PCE) is obtained by the PDI4-based OSC device that exhibits a maximum PCE = 6.44% followed by the PDI2-based (PCE = 5.32%) and PDI1-based (PCE = 2.48%) devices. The detailed study of the photoluminescence quenching, morphology and temperature-dependent charge transport properties of the three systems reveal that the highest PCE of PTB7-Th:PDI4 is a consequence of the three-dimensional (3D) molecular architecture of PDI4 that tunes energetic disorder in the PDI phase and contributes to the improvement of electron transport. Transient photovoltage characterization experiments further identify that the actual effect coming from the 3D molecular geometry of the PDI4 acceptor on PCE is the minimization of non-geminate charge recombination losses. This study provides updated guidelines for optimizing further the molecular structure of 3D small molecular electron acceptors that can be used in highly efficient non-fullerene OSCs."
399,182,2017,4.86,4.72,10.56,0.49,0.94,DPP7,5.52,3.83,1.69,O=C(C1=C(C2=CC=C(C(/C(C3=CC=C(N(C4=C5C=CC=C4)C6=C5C=CC=C6)C=C3)=C(C#N)\C#N)=C(C#N)/C#N)S2)N7CCCCCCCCCC)N(CCCCCCCCCC)C(C8=CC=CS8)=C1C7=O,974.3,PCPDT-FATZ,5.4,3.4,2.0,CC1=CC(F)=C(C2=CC3=C(C(SC(C)=C4)=C4[Si]3(CCCCCCCC)CCCCCCCC)S2)C5=NN(CCCCCC)N=C15,41.808,20.8,2.01,1.0,2.0,CF,,,,,J. Mater. Chem. A,10.1039/c6ta09607g,"Herein, we investigated the photovoltaic properties of carbazole-based diketopyrrolopyrroles with tetracyanobutadiene acceptor units as highly efficient non-fullerene acceptors together with a D–A conjugated polymer, P, as a donor for polymer solar cells. After optimization, i.e. donor to acceptor weight ratio and solvent vapour annealing, the polymer solar cells exhibited power conversion efficiencies of up to 4.86% and 7.19% for DPP7 and DPP8 as acceptors, respectively. These results indicate that slight changes in the chemical structure of the small acceptor molecule significantly increase the efficiency of the device. The design and synthesis of these non-fullerene acceptors with broader absorption spectra extended towards the near infrared region may be key for the further development of high-performance and cost-effective solution-processed organic solar cells."
400,182,2017,7.19,7.09,13.78,0.58,0.9,DPP8,5.33,3.81,1.52,O=C(C1=C(C2=CC=C(C(/C(C3=CC=C(N(C4=C5C=CC=C4)C6=C5C=CC=C6)C=C3)=C(C#N)\C#N)=C(C#N)/C#N)S2)N7CCCCCCCCCC)N(CCCCCCCCCC)C(C8=CC=C(C#CC9=CC=C(N%10C(C=CC=C%11)=C%11C%12=C%10C=CC=C%12)C=C9)S8)=C1C7=O,1239.61,PCPDT-FATZ,5.4,3.4,2.0,CC1=CC(F)=C(C2=CC3=C(C(SC(C)=C4)=C4[Si]3(CCCCCCCC)CCCCCCCC)S2)C5=NN(CCCCCC)N=C15,41.808,20.8,2.01,1.0,2.0,CF,,,,,J. Mater. Chem. A,10.1039/c6ta09607g,"Herein, we investigated the photovoltaic properties of carbazole-based diketopyrrolopyrroles with tetracyanobutadiene acceptor units as highly efficient non-fullerene acceptors together with a D–A conjugated polymer, P, as a donor for polymer solar cells. After optimization, i.e. donor to acceptor weight ratio and solvent vapour annealing, the polymer solar cells exhibited power conversion efficiencies of up to 4.86% and 7.19% for DPP7 and DPP8 as acceptors, respectively. These results indicate that slight changes in the chemical structure of the small acceptor molecule significantly increase the efficiency of the device. The design and synthesis of these non-fullerene acceptors with broader absorption spectra extended towards the near infrared region may be key for the further development of high-performance and cost-effective solution-processed organic solar cells."
401,183,2017,2.3,2.3,6.7,0.367,0.935,SF-PDI2,5.9,3.83,2.07,O=C(N(C(CCCCC)CCCCC)C1=O)C2=CC=C(C3=C4C=CC1C32)C5=C(C6=CC7=C(C8C(C7(C9C%10C=CC=C9)C%11=C%10C=CC=C%11)C=C(C%12=C(C%13=C%14C=CC%15C%13C(C(N(C(CCCCC)CCCCC)C%15=O)=O)=C%12)C%16=CC=C%17C%18=C%16C%14=CC=C%18C(N(C(CCCCC)CCCCC)C%17=O)=O)C=C8)C=C6)C=C%19C%20=C5C4=CC=C%20C(N(C(CCCCC)CCCCC)C%19=O)=O,1718.33,FTAZ,5.45,3.45,2.0,CC1=CC2=C(S1)C(CCC(CCCC)CCCCCC)=C3C=C(SC3=C2CCC(CCCC)CCCCCC)C4=CC=C(S4)C5=C(C(F)=C(C6=NN(N=C65)CC(CCCC)CCCCCC)C7=CC=C(S7)C)F,99.592,42.2,2.36,1.0,2.0,TCB,,,,,J. Mater. Chem. A,10.1039/c6ta10450a,"Non-fullerene acceptors (NFAs) are becoming a serious contender to fullerene-based electron acceptors in organic photovoltaics, due to their structural versatility and easily tunable optical and electronic properties. However, NFA-based solar cells often have a decreased short-circuit current (Jsc) and fill factor (FF) compared to their fullerene-based counterparts. Here, we investigate the fundamental causes of this decrease in the performance of solar cells using a non-fullerene acceptor (SF-PDI2) paired with two polymer donors, FTAZ and PyCNTAZ, compared with their fullerene-based counterparts. Through a number of experimental techniques and morphological studies, we show that the SF-PDI2-based solar cells suffer from insufficient charge generation, transport, and collection when compared with the PCBM-based solar cells. The SF-PDI2-based solar cells show increased bimolecular recombination, which, together with other recombination loss mechanisms in these cells, causes a significant decrease in their Jsc and FF. Notably, the less pure domains, low electron mobility (on the order of 10−5 cm2 V−1 s−1), and imbalanced mobility (in regard to the hole mobility) further explain the low FF. On the other hand, the higher open-circuit voltage (Voc) in the SF-PDI2 devices is mainly due to the increase in the CT state energy. It is worth mentioning that the PyCNTAZ-based devices show an ultralow charge separation energy (ΔECS), close to 0 eV. Our results demonstrate that further increasing the mobility (both of electrons and holes) in these NFA-based solar cells would be a viable approach to further enhance the efficiency of these new types of solar cells, ideally, without losing the high Voc of such cells."
402,183,2017,4.37,4.37,8.15,0.465,1.152,SF-PDI2,5.9,3.83,2.07,O=C(N(C(CCCCC)CCCCC)C1=O)C2=CC=C(C3=C4C=CC1C32)C5=C(C6=CC7=C(C8C(C7(C9C%10C=CC=C9)C%11=C%10C=CC=C%11)C=C(C%12=C(C%13=C%14C=CC%15C%13C(C(N(C(CCCCC)CCCCC)C%15=O)=O)=C%12)C%16=CC=C%17C%18=C%16C%14=CC=C%18C(N(C(CCCCC)CCCCC)C%17=O)=O)C=C8)C=C6)C=C%19C%20=C5C4=CC=C%20C(N(C(CCCCC)CCCCC)C%19=O)=O,1718.33,PyCNTAZ,5.67,3.83,1.84,CC1=CC2=C(C(CCC(CCCCCC)CCCC)=C3C=C(C4=CC=C(C5=C(C#N)N=C(C6=CC=C(C)S6)C7=NN(CC(CCCCCC)CCCC)N=C75)S4)SC3=C2CCC(CCCCCC)CCCC)S1,100.0,50.0,2.0,1.0,2.0,TCB,,,,,J. Mater. Chem. A,10.1039/c6ta10450a,"Non-fullerene acceptors (NFAs) are becoming a serious contender to fullerene-based electron acceptors in organic photovoltaics, due to their structural versatility and easily tunable optical and electronic properties. However, NFA-based solar cells often have a decreased short-circuit current (Jsc) and fill factor (FF) compared to their fullerene-based counterparts. Here, we investigate the fundamental causes of this decrease in the performance of solar cells using a non-fullerene acceptor (SF-PDI2) paired with two polymer donors, FTAZ and PyCNTAZ, compared with their fullerene-based counterparts. Through a number of experimental techniques and morphological studies, we show that the SF-PDI2-based solar cells suffer from insufficient charge generation, transport, and collection when compared with the PCBM-based solar cells. The SF-PDI2-based solar cells show increased bimolecular recombination, which, together with other recombination loss mechanisms in these cells, causes a significant decrease in their Jsc and FF. Notably, the less pure domains, low electron mobility (on the order of 10−5 cm2 V−1 s−1), and imbalanced mobility (in regard to the hole mobility) further explain the low FF. On the other hand, the higher open-circuit voltage (Voc) in the SF-PDI2 devices is mainly due to the increase in the CT state energy. It is worth mentioning that the PyCNTAZ-based devices show an ultralow charge separation energy (ΔECS), close to 0 eV. Our results demonstrate that further increasing the mobility (both of electrons and holes) in these NFA-based solar cells would be a viable approach to further enhance the efficiency of these new types of solar cells, ideally, without losing the high Voc of such cells."
403,184,2017,6.0,5.74,11.23,0.56,0.95,DTCC–IC,5.5,3.87,1.63,O=C(C(C=CC=C1)=C1C/2=C(C#N)/C#N)C2=C/C(S3)=CC4=C3C5=C(C(C6=CC=C(OCCCCCCCC)C=C6)4C7=CC=CC(OCCCCCCCC)=C7)C=C8C(N(CCCCCCCC)C9=C8C=C%10C(C(SC(/C=C%11C(C(C=CC=C%12)=C%12C\%11=C(C#N)\C#N)=O)=C%13)=C%13C%10(C%14=CC=C(OCCCCCCCC)C=C%14)C%15=CC=C(OCCCCCCCC)C=C%15)=C9)=C5,1693.32,PTB7-Th,5.2,3.56,1.64,O=C(OCC(CC)CCCC)C1=C(F)C2=C(C)SC(C3=CC4=C(C(C5=CC=C(CC(CC)CCCC)S5)=C(C=C(C)S6)C6=C4C7=CC=C(CC(CC)CCCC)S7)S3)=C2S1,124.0,72.9,1.7,1.0,1.0,CF,CN,,,,J. Mater. Chem. A,10.1039/c7ta01143a,"Ladder-type dithienocyclopentacarbazole (DTCC) cores, which possess highly extended π-conjugated backbones and versatile modular structures for derivatization, were widely used to develop high-performance p-type polymeric semiconductors. However, an n-type DTCC-based organic semiconductor has not been reported to date. In this study, the first DTCC-based n-type organic semiconductor (DTCC–IC) with a well-defined A–D–A backbone was designed, synthesized, and characterized, in which a DTCC derivative substituted by four p-octyloxyphenyl groups was used as the electron-donating core and two strongly electron-withdrawing 3-(dicyanomethylene)indan-1-one moieties were used as the terminal acceptors. It was found that DTCC–IC has strong light-capturing ability in the range of 500–720 nm and exhibits an impressively high molar absorption coefficient of 2.24 × 105 M−1 cm−1 at 669 nm owing to effective intramolecular charge transfer and a strong D–A effect. Cyclic voltammetry measurements indicated that the HOMO and LUMO energy levels of DTCC–IC are −5.50 and −3.87 eV, respectively. More importantly, a high electron mobility of 2.17 × 10−3 cm2 V−1 s−1 was determined by the space-charge-limited current method; this electron mobility can be comparable to that of fullerene derivative acceptors (μe ∼ 10−3 cm2 V−1 s−1). To investigate its application potential in non-fullerene solar cells, we fabricated organic solar cells (OSCs) by blending a DTCC–IC acceptor with a PTB7-Th donor under various conditions. The results suggest that the optimized device exhibits a maximum power conversion efficiency (PCE) of up to 6% and a rational high VOC of 0.95 V. These findings demonstrate that the ladder-type DTCC core is a promising building block for the development of high-mobility n-type organic semiconductors for OSCs."
404,185,2017,10.45,10.31,16.69,0.6773,0.92,FTIC-C8C6,5.62,3.99,1.63,O=C(C(C=CC=C1)=C1C/2=C(C#N)/C#N)C2=C/C(S3)=CC4=C3C5=C(C4(CCCCCC)CCCCCC)C=C6C(C(CCCCCCCC)(CCCCCCCC)C7=C6C=C8C(C(SC(/C=C9C(C(C=CC=C%10)=C%10C\9=C(C#N)\C#N)=O)=C%11)=C%11C8(CCCCCC)CCCCCC)=C7)=C5,1323.94,PBDB-T,5.23,3.42,1.81,CC(SC1=C2C3=CC=C(CC(CC)CCCC)S3)=CC1=C(C4=CC=C(CC(CC)CCCC)S4)C5=C2C=C(S5)C6=CC=C(C7=C8C(C(C9=C(CC(CC)CCCC)SC(CC(CC)CCCC)=C9C8=O)=O)=C(C%10=CC=C(C)S%10)S7)S6,117.0,58.5,2.0,1.0,1.0,DCB,DIO,,,,J. Mater. Chem. A,10.1039/c7ta02141k,"Three planar nonfullerene acceptors (FTIC-C8C6, FTIC-C6C6 and FTIC-C6C8) comprising a central fluorenedicyclopentathiophene (FT) core and two 2-methylene-(3-(1,1-dicyanomethylene)-indanone) terminal groups are designed and synthesized. The coplanarity of the molecular backbone can be maintained through a locked conformation via intramolecular noncovalent interactions. The solubility of these nonfullerene acceptors is very good because the FT core can bear enough flexible aliphatic side-chain substitutions. Thus, the dilemma of the planarity–solubility tradeoff can be minimized. Through changing the length of the six flexible aliphatic side chains at the central FT core, we can easily adjust the π–π interactions of nonfullerene acceptors and optimize the nanoscale morphology of the photoactive layers. Among these three small molecular acceptors, FTIC-C6C8 based active layers show the best morphology together with the highest electron and hole mobility. These inherent advantages of FTIC-C6C8 guarantee it a high power conversion efficiency of 11.12% when used in non-fullerene polymer solar cells with a wide-bandgap polymer donor PBDB-T. Our results provide an appropriate molecular design strategy for building high-performance nonfullerene acceptors and show that optimizing alkyl-side chains is a very effective way to further improve the photovoltaic performance of devices."
405,185,2017,9.75,9.63,16.84,0.6344,0.91,FTIC-C6C6,5.6,3.97,1.63,O=C(C(C=CC=C1)=C1C/2=C(C#N)/C#N)C2=C/C(S3)=CC4=C3C5=C(C4(CCCCCC)CCCCCC)C=C6C(C(CCCCCC)(CCCCCC)C7=C6C=C8C(C(SC(/C=C9C(C(C=CC=C%10)=C%10C\9=C(C#N)\C#N)=O)=C%11)=C%11C8(CCCCCC)CCCCCC)=C7)=C5,1267.83,PBDB-T,5.23,3.42,1.81,CC(SC1=C2C3=CC=C(CC(CC)CCCC)S3)=CC1=C(C4=CC=C(CC(CC)CCCC)S4)C5=C2C=C(S5)C6=CC=C(C7=C8C(C(C9=C(CC(CC)CCCC)SC(CC(CC)CCCC)=C9C8=O)=O)=C(C%10=CC=C(C)S%10)S7)S6,117.0,58.5,2.0,1.0,1.0,DCB,DIO,,,,J. Mater. Chem. A,10.1039/c7ta02141k,"Three planar nonfullerene acceptors (FTIC-C8C6, FTIC-C6C6 and FTIC-C6C8) comprising a central fluorenedicyclopentathiophene (FT) core and two 2-methylene-(3-(1,1-dicyanomethylene)-indanone) terminal groups are designed and synthesized. The coplanarity of the molecular backbone can be maintained through a locked conformation via intramolecular noncovalent interactions. The solubility of these nonfullerene acceptors is very good because the FT core can bear enough flexible aliphatic side-chain substitutions. Thus, the dilemma of the planarity–solubility tradeoff can be minimized. Through changing the length of the six flexible aliphatic side chains at the central FT core, we can easily adjust the π–π interactions of nonfullerene acceptors and optimize the nanoscale morphology of the photoactive layers. Among these three small molecular acceptors, FTIC-C6C8 based active layers show the best morphology together with the highest electron and hole mobility. These inherent advantages of FTIC-C6C8 guarantee it a high power conversion efficiency of 11.12% when used in non-fullerene polymer solar cells with a wide-bandgap polymer donor PBDB-T. Our results provide an appropriate molecular design strategy for building high-performance nonfullerene acceptors and show that optimizing alkyl-side chains is a very effective way to further improve the photovoltaic performance of devices."
406,185,2017,11.12,11.04,18.55,0.6472,0.93,FTIC-C6C8,5.64,4.02,1.62,O=C(C(C=CC=C1)=C1C/2=C(C#N)/C#N)C2=C/C(S3)=CC4=C3C5=C(C4(CCCCCCCC)CCCCCCCC)C=C6C(C(CCCCCC)(CCCCCC)C7=C6C=C8C(C(SC(/C=C9C(C(C=CC=C%10)=C%10C\9=C(C#N)\C#N)=O)=C%11)=C%11C8(CCCCCCCC)CCCCCCCC)=C7)=C5,1380.05,PBDB-T,5.23,3.42,1.81,CC(SC1=C2C3=CC=C(CC(CC)CCCC)S3)=CC1=C(C4=CC=C(CC(CC)CCCC)S4)C5=C2C=C(S5)C6=CC=C(C7=C8C(C(C9=C(CC(CC)CCCC)SC(CC(CC)CCCC)=C9C8=O)=O)=C(C%10=CC=C(C)S%10)S7)S6,117.0,58.5,2.0,1.0,1.0,DCB,DIO,,,,J. Mater. Chem. A,10.1039/c7ta02141k,"Three planar nonfullerene acceptors (FTIC-C8C6, FTIC-C6C6 and FTIC-C6C8) comprising a central fluorenedicyclopentathiophene (FT) core and two 2-methylene-(3-(1,1-dicyanomethylene)-indanone) terminal groups are designed and synthesized. The coplanarity of the molecular backbone can be maintained through a locked conformation via intramolecular noncovalent interactions. The solubility of these nonfullerene acceptors is very good because the FT core can bear enough flexible aliphatic side-chain substitutions. Thus, the dilemma of the planarity–solubility tradeoff can be minimized. Through changing the length of the six flexible aliphatic side chains at the central FT core, we can easily adjust the π–π interactions of nonfullerene acceptors and optimize the nanoscale morphology of the photoactive layers. Among these three small molecular acceptors, FTIC-C6C8 based active layers show the best morphology together with the highest electron and hole mobility. These inherent advantages of FTIC-C6C8 guarantee it a high power conversion efficiency of 11.12% when used in non-fullerene polymer solar cells with a wide-bandgap polymer donor PBDB-T. Our results provide an appropriate molecular design strategy for building high-performance nonfullerene acceptors and show that optimizing alkyl-side chains is a very effective way to further improve the photovoltaic performance of devices."
407,186,2017,10.5,10.0,19.0,0.62,0.89,ITIC,5.6,3.85,1.75,CCCCCCC(C=C1)=CC=C1C2(C3=CC=C(CCCCCC)C=C3)C4=CC5=C(C(C6=C5SC7=C6SC(/C=C8C(C(C=CC=C9)=C9C\8=C(C#N)\C#N)=O)=C7)(C%10=CC=C(CCCCCC)C=C%10)C%11=CC=C(CCCCCC)C=C%11)C=C4C%12=C2C(SC(/C=C%13C(C(C=CC=C%14)=C%14C\%13=C(C#N)/C#N)=O)=C%15)=C%15S%12,1427.96,PSBZ,5.37,3.47,1.9,CC1=CC(C(S1)=C2C3=CC=C(SCC(CCCC)CCCCCC)S3)=C(C4=C2C=C(C5=CC=C(C6=C(F)C(F)=C(C7=CC=C(C)S7)C8=NN(CC(CCCC)CCCCCC)N=C68)S5)S4)C9=CC=C(SCC(CCCC)CCCCCC)S9,69.54,30.5,2.28,1.0,1.0,CB,,140,,,J. Mater. Chem. A,10.1039/c7ta02075a,"In this work, a new wide-bandgap polymer, PSBZ, based on thienyl substituted benzodithiophene (BDTT) as the donor unit and difluorobenzotriazole (BTz-2F) as the acceptor unit was synthesized for photovoltaic applications. Compared to the analogous polymer J61 with linear dodecylthio side chains in the BDTT unit and a long 2-hexyldecyl side chain in BTz-2F, PSBZ possesses branched 2-butyloctyl side chains to increase steric hindrance of the BDTT unit and a short 2-butyloctyl side chain to decrease steric hindrance of the BTz-2F unit for more efficient charge separation and transport in the devices. As a result, PSBZ exhibited stronger π–π interaction and smaller stacking spacing leading to a higher extinction coefficient of 1.48 × 105 cm−1 and a high hole mobility of 8.56 × 10−3 cm2 V−1 s−1. Compared to the analogous polymer J61 with a power conversion efficiency (PCE) of 9.53% and a short-circuit current density (Jsc) of 17.43 mA cm−2, the PSBZ:ITIC-based polymer solar cells yielded a higher PCE of 10.5% with a higher Jsc of 19.0 mA cm−2. The results show that our design strategy is successful for improving photovoltaic performance by side chain engineering."
408,187,2017,9.05,8.93,16.11,0.64,0.87,ITIC,5.55,4.0,1.55,CCCCCCC(C=C1)=CC=C1C2(C3=CC=C(CCCCCC)C=C3)C4=CC5=C(C(C6=C5SC7=C6SC(/C=C8C(C(C=CC=C9)=C9C\8=C(C#N)\C#N)=O)=C7)(C%10=CC=C(CCCCCC)C=C%10)C%11=CC=C(CCCCCC)C=C%11)C=C4C%12=C2C(SC(/C=C%13C(C(C=CC=C%14)=C%14C\%13=C(C#N)/C#N)=O)=C%15)=C%15S%12,1427.96,PBDB-T1,5.26,3.46,1.8,CC(SC1=C2C3=CC=C(CC(CC)CCCC)S3)=CC1=C(C4=CC=C(CC(CC)CCCC)S4)C5=C2C=C(S5)C6=CC=C(C7=C8C(C(C9=C(CCCCCCCC)SC(CCCCCCCC)=C9C8=O)=O)=C(C%10=CC=C(C)S%10)S7)S6,169.32,66.4,2.55,1.0,1.2,DCB,,,90.0,,J. Mater. Chem. A,10.1039/c7ta01554b,"Efficient fullerene-free polymer solar cells (PSCs) are fabricated with a polymer donor PBDB-T1 and a non-fullerene acceptor ITTIC. With the incorporation of one thiophene bridge between the indacenodithienothiophene (IDTT) core and 2-(3-oxo-2,3-dihydroinden-1-ylidene)malononitrile (IC) terminal, the new acceptor ITTIC exhibits a higher lying lowest unoccupied molecular orbital (LUMO), and a narrower bandgap than the pristine ITIC acceptor. The resultant PSCs with PBDB-T1:ITTIC blends exhibit a power conversion efficiency of 9.12%, with an increased open circuit voltage (VOC) and broader photoresponse, compared with the PBDB-T1:ITIC based devices. Interestingly, it is shown that the charge transfer remains effective at a diminished highest occupied molecular orbital (HOMO) difference of 0.02 eV between PBDB-T1 and ITTIC, leading to a mitigated energy loss of 0.54 eV in PBDB-T1:ITTIC based devices. Overall, this work provides new insights into further improvement of fullerene-free PSCs."
409,187,2017,9.12,8.99,15.93,0.62,0.92,ITTIC,5.28,3.82,1.46,CCCCCCC(C=C1)=CC=C1C2(C3=CC=C(CCCCCC)C=C3)C4=CC5=C(C(C6=C5SC7=C6SC(C8=CC=C(/C=C9C(C(C=CC=C%10)=C%10C\9=C(C#N)\C#N)=O)S8)=C7)(C%11=CC=C(CCCCCC)C=C%11)C%12=CC=C(CCCCCC)C=C%12)C=C4C%13=C2C(SC(C%14=CC=C(/C=C%15C(C(C=CC=C%16)=C%16C\%15=C(C#N)/C#N)=O)S%14)=C%17)=C%17S%13,1592.2,PBDB-T1,5.26,3.46,1.8,CC(SC1=C2C3=CC=C(CC(CC)CCCC)S3)=CC1=C(C4=CC=C(CC(CC)CCCC)S4)C5=C2C=C(S5)C6=CC=C(C7=C8C(C(C9=C(CCCCCCCC)SC(CCCCCCCC)=C9C8=O)=O)=C(C%10=CC=C(C)S%10)S7)S6,169.32,66.4,2.55,1.0,1.2,DCB,,110,90.0,,J. Mater. Chem. A,10.1039/c7ta01554b,"Efficient fullerene-free polymer solar cells (PSCs) are fabricated with a polymer donor PBDB-T1 and a non-fullerene acceptor ITTIC. With the incorporation of one thiophene bridge between the indacenodithienothiophene (IDTT) core and 2-(3-oxo-2,3-dihydroinden-1-ylidene)malononitrile (IC) terminal, the new acceptor ITTIC exhibits a higher lying lowest unoccupied molecular orbital (LUMO), and a narrower bandgap than the pristine ITIC acceptor. The resultant PSCs with PBDB-T1:ITTIC blends exhibit a power conversion efficiency of 9.12%, with an increased open circuit voltage (VOC) and broader photoresponse, compared with the PBDB-T1:ITIC based devices. Interestingly, it is shown that the charge transfer remains effective at a diminished highest occupied molecular orbital (HOMO) difference of 0.02 eV between PBDB-T1 and ITTIC, leading to a mitigated energy loss of 0.54 eV in PBDB-T1:ITTIC based devices. Overall, this work provides new insights into further improvement of fullerene-free PSCs."
410,188,2017,4.89,4.81,10.53,0.56,0.83,PY-1,5.27,3.87,1.4,CCCCCCCCC(CCCCCCCC)N1C2=C(SC(C(S3)=C(CCCCC)C=C3C(SC(/C=C4C(N(C(C([N+]#[C-])=C\4C)=O)CCCC)=O)=C5)=C5CCCCCC)=C2)C6=C1C=C(C7=C(CCCCCC)C=C(C8=C(CCCCCC)C=C(/C=C9C(C)=C([N+]#[C-])C(N(CCCC)C/9=O)=O)S8)S7)S6,1501.3,P1,5.1,3.48,1.62,CC(SC1=C2OCCCCCCCCCCCC)=CC1=C(OCCCCCCCCCCCC)C3=C2C=C(S3)C4=CC=C(C5=CC=C(C6=CC=C(C)S6)C7=NSN=C57)S4,18.1,12.2,1.48,1.0,2.0,CF,DIO,,,,J. Mater. Chem. A,10.1039/c7ta04703g,"In order to realize high photocurrent generation in the low-energy region of the solar spectrum, two conjugated A–D–A oligomers, PY-1 and DCI-2 comprising a central dithieno[3,2-b:2′,3′-d]pyrrole donor (D) unit and end-capping acceptors (A) 1-butyl-4-methyl-2,6-dioxopyridine-3-carbonitrile (PY) or 3-dicyanomethyleneindan-1-one (DCI) have been synthesized and characterized. The oligomers showed strong absorptions in the red and near-IR region in solution and in the solid state. As a consequence of the strong electron-accepting character, the absorption band of DCI-2 in thin films is significantly red-shifted compared to that of PY-1 resulting in a low optical energy gap of 1.23 eV. In optimized solution-processed bulk-heterojunction solar cells using a polymeric donor P1, the new non-fullerene acceptor DCI-2 provides an excellent power conversion efficiency of 6.94% which is noticeably higher than that of PY-1-based devices (PCE = 4.89%). Most importantly, a high open-circuit voltage (VOC) of ∼0.8 V with unprecedented energy losses, between the optical energy gap and the open-circuit voltage, between 0.39 and 0.43 eV concomitant with excellent external quantum efficiencies of 69%@880 nm in the NIR-regime have been achieved for DCI-2-based devices."
411,188,2017,6.94,6.87,13.77,0.63,0.8,DCI-2,5.24,4.01,1.23,CCCCCCCCC(CCCCCCCC)N1C2=C(SC(C(S3)=C(CCCCC)C=C3C(SC(/C=C4/C(C(C=CC=C5)=C5C4=O)=C(C#N)\C#N)=C6)=C6CCCCCC)=C2)C7=C1C=C(C8=C(CCCCCC)C=C(C9=C(CCCCCC)C=C(/C=C%10/C(C(C=CC=C%11)=C%11C%10=O)=C(C#N)\C#N)S9)S8)S7,1477.19,P1,5.1,3.48,1.62,CC(SC1=C2OCCCCCCCCCCCC)=CC1=C(OCCCCCCCCCCCC)C3=C2C=C(S3)C4=CC=C(C5=CC=C(C6=CC=C(C)S6)C7=NSN=C57)S4,18.1,12.2,1.48,1.0,2.0,CF,DIO,,,,J. Mater. Chem. A,10.1039/c7ta04703g,"In order to realize high photocurrent generation in the low-energy region of the solar spectrum, two conjugated A–D–A oligomers, PY-1 and DCI-2 comprising a central dithieno[3,2-b:2′,3′-d]pyrrole donor (D) unit and end-capping acceptors (A) 1-butyl-4-methyl-2,6-dioxopyridine-3-carbonitrile (PY) or 3-dicyanomethyleneindan-1-one (DCI) have been synthesized and characterized. The oligomers showed strong absorptions in the red and near-IR region in solution and in the solid state. As a consequence of the strong electron-accepting character, the absorption band of DCI-2 in thin films is significantly red-shifted compared to that of PY-1 resulting in a low optical energy gap of 1.23 eV. In optimized solution-processed bulk-heterojunction solar cells using a polymeric donor P1, the new non-fullerene acceptor DCI-2 provides an excellent power conversion efficiency of 6.94% which is noticeably higher than that of PY-1-based devices (PCE = 4.89%). Most importantly, a high open-circuit voltage (VOC) of ∼0.8 V with unprecedented energy losses, between the optical energy gap and the open-circuit voltage, between 0.39 and 0.43 eV concomitant with excellent external quantum efficiencies of 69%@880 nm in the NIR-regime have been achieved for DCI-2-based devices."
412,189,2017,6.26,6.11,10.93,0.62,0.927,ATT3,5.32,3.4,1.92,S=C(S/1)N(CC)C(C1=C\C(S2)=C(SC(C(OCCCCCCCC)=O)=C3)C3=C2C(S4)=CC5=C4C6=CC(C(C7=CC=C(CCCCCC)C=C7)(C8=CC=C(CCCCCC)C=C8)C9=C%10SC(C%11=C%12C(SC(C(OCCCCCCCC)=O)=C%12)=C(/C=C%13SC(N(C\%13=O)CC)=S)S%11)=C9)=C%10C=C6C5(C%14=CC=C(CCCCCC)C=C%14)C%15=CC=C(CCCCCC)C=C%15)=O,1838.73,P3HT,5.0,3.1,1.9,CC1=CC(CCCCCC)=C(C)S1,21.1,11.6,1.82,1.0,0.8,CF,,130,70.0,,J. Mater. Chem. A,10.1039/c7ta05108e,"Regioregular poly(3-hexylthiophene) (P3HT) as one of the most commonly used and thoroughly studied homopolymers has been demonstrated to be a promising commercial candidate for large-area, roll-to-roll printed solar cells. In this work, we designed a new low-bandgap electron acceptor material ATT-3 by combining rhodanine and octyl thieno[3,4-b]thiophene-2-carboxylate as the electron-deficient part. ATT-3 shows a planar backbone configuration facilitating charge transport and exhibits strong and broad absorption ranging from 300 to 770 nm with an optical bandgap of 1.61 eV. ATT-3 shows a complementary absorption and well-matched HOMO and LUMO energy levels with P3HT. P3HT:ATT-3-based PSCs show a high PCE of 6.26% with a high Voc of 0.927 V and a small energy loss of 0.68 eV, which is comparable to the best value obtained by using an O-IDTBR acceptor."
413,190,2017,8.63,8.5,13.55,0.681,0.935,NTIC,5.58,3.76,1.82,CCCCCCC(C=C1)=CC=C1C(C2=C3SC4=C2SC(/C=C5C(C(C=CC=C6)=C6C\5=C(C#N)\C#N)=O)=C4)(C7=CC=C(CCCCCC)C=C7)C8=C3C=CC9=C8C=CC%10=C9C(C%11=C%10SC%12=C%11SC(/C=C%13C(C(C=CC=C%14)=C%14C\%13=C(C#N)\C#N)=O)=C%12)(C%15=CC=C(CCCCCC)C=C%15)C%16=CC=C(CCCCCC)C=C%16,1478.02,PBDB-T,5.33,2.92,2.41,CC(SC1=C2C3=CC=C(CC(CC)CCCC)S3)=CC1=C(C4=CC=C(CC(CC)CCCC)S4)C5=C2C=C(S5)C6=CC=C(C7=C8C(C(C9=C(CC(CC)CCCC)SC(CC(CC)CCCC)=C9C8=O)=O)=C(C%10=CC=C(C)S%10)S7)S6,117.0,58.5,2.0,1.0,0.8,CF,,,,,J. Mater. Chem. A,10.1039/c7ta05809h,"A series of new non-fullerene small molecule acceptors (NTIC, NTIC-Me, NTIC-OMe and NTIC-F) based on the acceptor–donor–acceptor (A–D–A) architecture, using hexacyclic naphthalene-(cyclopentadithiophene) as the central unit, were designed and synthesized. The non-fullerene OSC device based on PBDB-T:NTIC showed a highest PCE of 8.63%. With a relatively high-lying LUMO level of NTIC-OMe, the PBDB-T:NTIC-OMe based device obtained a comparatively high Voc of 0.965 V and a PCE of 8.61% simultaneously. The results demonstrate that the naphthalene core is a promising building block for constructing highly efficient non-fullerene acceptors and further boosting the photovoltaic performance of the devices."
414,190,2017,8.3,8.12,13.03,0.662,0.963,NTIC-Me,5.53,3.73,1.8,CCCCCCC(C=C1)=CC=C1C(C2=C3SC4=C2SC(/C=C5C(C(C=CC(C)=C6)=C6C\5=C(C#N)\C#N)=O)=C4)(C7=CC=C(CCCCCC)C=C7)C8=C3C=CC9=C8C=CC%10=C9C(C%11=C%10SC%12=C%11SC(/C=C%13C(C(C=CC(C)=C%14)=C%14C\%13=C(C#N)\C#N)=O)=C%12)(C%15=CC=C(CCCCCC)C=C%15)C%16=CC=C(CCCCCC)C=C%16,1506.07,PBDB-T,5.33,2.92,2.41,CC(SC1=C2C3=CC=C(CC(CC)CCCC)S3)=CC1=C(C4=CC=C(CC(CC)CCCC)S4)C5=C2C=C(S5)C6=CC=C(C7=C8C(C(C9=C(CC(CC)CCCC)SC(CC(CC)CCCC)=C9C8=O)=O)=C(C%10=CC=C(C)S%10)S7)S6,117.0,58.5,2.0,1.0,0.8,CF,,,,,J. Mater. Chem. A,10.1039/c7ta05809h,"A series of new non-fullerene small molecule acceptors (NTIC, NTIC-Me, NTIC-OMe and NTIC-F) based on the acceptor–donor–acceptor (A–D–A) architecture, using hexacyclic naphthalene-(cyclopentadithiophene) as the central unit, were designed and synthesized. The non-fullerene OSC device based on PBDB-T:NTIC showed a highest PCE of 8.63%. With a relatively high-lying LUMO level of NTIC-OMe, the PBDB-T:NTIC-OMe based device obtained a comparatively high Voc of 0.965 V and a PCE of 8.61% simultaneously. The results demonstrate that the naphthalene core is a promising building block for constructing highly efficient non-fullerene acceptors and further boosting the photovoltaic performance of the devices."
415,190,2017,8.61,8.47,13.52,0.66,0.965,NTIC-Ome,5.53,3.7,1.83,CCCCCCC(C=C1)=CC=C1C(C2=C3SC4=C2SC(/C=C5C(C(C=CC(OC)=C6)=C6C\5=C(C#N)\C#N)=O)=C4)(C7=CC=C(CCCCCC)C=C7)C8=C3C=CC9=C8C=CC%10=C9C(C%11=C%10SC%12=C%11SC(/C=C%13C(C(C=CC(OC)=C%14)=C%14C\%13=C(C#N)\C#N)=O)=C%12)(C%15=CC=C(CCCCCC)C=C%15)C%16=CC=C(CCCCCC)C=C%16,1538.07,PBDB-T,5.33,2.92,2.41,CC(SC1=C2C3=CC=C(CC(CC)CCCC)S3)=CC1=C(C4=CC=C(CC(CC)CCCC)S4)C5=C2C=C(S5)C6=CC=C(C7=C8C(C(C9=C(CC(CC)CCCC)SC(CC(CC)CCCC)=C9C8=O)=O)=C(C%10=CC=C(C)S%10)S7)S6,117.0,58.5,2.0,1.0,0.8,CF,,,,,J. Mater. Chem. A,10.1039/c7ta05809h,"A series of new non-fullerene small molecule acceptors (NTIC, NTIC-Me, NTIC-OMe and NTIC-F) based on the acceptor–donor–acceptor (A–D–A) architecture, using hexacyclic naphthalene-(cyclopentadithiophene) as the central unit, were designed and synthesized. The non-fullerene OSC device based on PBDB-T:NTIC showed a highest PCE of 8.63%. With a relatively high-lying LUMO level of NTIC-OMe, the PBDB-T:NTIC-OMe based device obtained a comparatively high Voc of 0.965 V and a PCE of 8.61% simultaneously. The results demonstrate that the naphthalene core is a promising building block for constructing highly efficient non-fullerene acceptors and further boosting the photovoltaic performance of the devices."
416,190,2017,8.1,7.97,15.04,0.663,0.812,NTIC-F,5.52,3.77,1.75,CCCCCCC(C=C1)=CC=C1C(C2=C3SC4=C2SC(/C=C5C(C(C=CC(F)=C6)=C6C\5=C(C#N)\C#N)=O)=C4)(C7=CC=C(CCCCCC)C=C7)C8=C3C=CC9=C8C=CC%10=C9C(C%11=C%10SC%12=C%11SC(/C=C%13C(C(C=CC(F)=C%14)=C%14C\%13=C(C#N)\C#N)=O)=C%12)(C%15=CC=C(CCCCCC)C=C%15)C%16=CC=C(CCCCCC)C=C%16,1514.0,PBDB-T,5.33,2.92,2.41,CC(SC1=C2C3=CC=C(CC(CC)CCCC)S3)=CC1=C(C4=CC=C(CC(CC)CCCC)S4)C5=C2C=C(S5)C6=CC=C(C7=C8C(C(C9=C(CC(CC)CCCC)SC(CC(CC)CCCC)=C9C8=O)=O)=C(C%10=CC=C(C)S%10)S7)S6,117.0,58.5,2.0,1.0,0.8,CF,,,,,J. Mater. Chem. A,10.1039/c7ta05809h,"A series of new non-fullerene small molecule acceptors (NTIC, NTIC-Me, NTIC-OMe and NTIC-F) based on the acceptor–donor–acceptor (A–D–A) architecture, using hexacyclic naphthalene-(cyclopentadithiophene) as the central unit, were designed and synthesized. The non-fullerene OSC device based on PBDB-T:NTIC showed a highest PCE of 8.63%. With a relatively high-lying LUMO level of NTIC-OMe, the PBDB-T:NTIC-OMe based device obtained a comparatively high Voc of 0.965 V and a PCE of 8.61% simultaneously. The results demonstrate that the naphthalene core is a promising building block for constructing highly efficient non-fullerene acceptors and further boosting the photovoltaic performance of the devices."
417,191,2017,9.7,9.5,16.0,0.58,1.04,ITIC,5.6,3.85,1.75,CCCCCCC(C=C1)=CC=C1C2(C3=CC=C(CCCCCC)C=C3)C4=CC5=C(C(C6=C5SC7=C6SC(/C=C8C(C(C=CC=C9)=C9C\8=C(C#N)\C#N)=O)=C7)(C%10=CC=C(CCCCCC)C=C%10)C%11=CC=C(CCCCCC)C=C%11)C=C4C%12=C2C(SC(/C=C%13C(C(C=CC=C%14)=C%14C\%13=C(C#N)/C#N)=O)=C%15)=C%15S%12,1427.96,PM6,5.5,3.61,1.89,CC(SC1=C2C3=CC(F)=C(CC(CC)CCCC)S3)=CC1=C(C4=CC(F)=C(CC(CC)CCCC)S4)C5=C2C=C(S5)C6=CC=C(C7=C8C(C(C9=C(CC(CC)CCCC)SC(CC(CC)CCCC)=C9C8=O)=O)=C(C%10=CC=C(C)S%10)S7)S6,38.6,19.3,2.0,1.0,1.0,CB,DIO,100,,,J. Mater. Chem. A,10.1039/c7ta07785h,"In this work, efficient nonfullerene (NF) polymer solar cells (PSCs) based on a polymer donor PM6 containing a fluorinated-thienyl benzodithiophene unit and a small molecule acceptor ITIC were developed. PM6 possesses a strong absorption in the short wavelength region of 300–685 nm with a large bandgap of 1.80 eV, which is complementary to that of ITIC (1.55 eV) and facilitates achieving high short-circuit current (Jsc) in PSCs. Moreover, PM6 shows a deep HOMO level of −5.50 eV, a strong crystallinity and a dominant face on packing, which helps to achieve a high open-circuit voltage (Voc) and fill factor (FF) in PSCs. As a result, the PM6:ITIC-based PSCs obtained a power conversion efficiency (PCE) of 9.7% with a Voc of up to 1.04 V, a Jsc of 16.0 mA cm−2 and a FF of 58%, under the illumination of AM 1.5G, 100 mW cm−2. Notably, the energy loss (Eloss) of the PSCs is as low as 0.51 eV, which is smaller than the empirically low threshold of 0.6 eV. The PCE of 9.7% is one of the highest values reported in the literature for PSCs with a Voc over 1.0 V and an Eloss less than 0.55 eV."
418,192,2017,8.37,8.37,16.25,0.565,0.911,ITIC,5.64,4.04,1.6,CCCCCCC(C=C1)=CC=C1C2(C3=CC=C(CCCCCC)C=C3)C4=CC5=C(C(C6=C5SC7=C6SC(/C=C8C(C(C=CC=C9)=C9C\8=C(C#N)\C#N)=O)=C7)(C%10=CC=C(CCCCCC)C=C%10)C%11=CC=C(CCCCCC)C=C%11)C=C4C%12=C2C(SC(/C=C%13C(C(C=CC=C%14)=C%14C\%13=C(C#N)/C#N)=O)=C%15)=C%15S%12,1427.96,FTAZ,5.48,3.47,2.01,CC1=CC2=C(S1)C(CCC(CCCC)CCCCCC)=C3C=C(SC3=C2CCC(CCCC)CCCCCC)C4=CC=C(S4)C5=C(C(F)=C(C6=NN(N=C65)CC(CCCC)CCCCCC)C7=CC=C(S7)C)F,99.592,42.2,2.36,1.0,1.5,CF,,,,,J. Mater. Chem. A,10.1039/c7ta07882j,"Donor polymer fluorination has proven to be an effective method to improve the power conversion efficiency of fullerene-based polymer solar cells (PSCs). However, this fluorine effect has not been well-studied in systems containing new, non-fullerene acceptors (NFAs). Here, we investigate the impact of donor polymer fluorination in NFA-based solar cells by fabricating devices with either a fluorinated conjugated polymer (FTAZ) or its non-fluorinated counterpart (HTAZ) as the donor polymer and a small molecule NFA (ITIC) as the acceptor. We found that, similar to fullerene-based devices, fluorination leads to an increased open circuit voltage (Voc) from the lowered HOMO level and improved fill factor (FF) from the higher charge carrier mobility. More importantly, donor polymer fluorination in this NFA-based system also led to a large increase in short circuit current (Jsc), which stems from the improved charge transport and extraction in the fluorinated device. This study demonstrates that fluorination is also advantageous in NFA-based PSCs and may improve performance to a higher extent than in fullerene-based PSCs. In the context of other recent reports on demonstrating higher photovoltaic device efficiencies with fluorinated materials, fluorination appears to be a valuable strategy in the design and synthesis of future donors and acceptors for PSCs."
419,192,2017,4.26,4.26,12.54,0.399,0.851,ITIC,5.64,4.04,1.6,CCCCCCC(C=C1)=CC=C1C2(C3=CC=C(CCCCCC)C=C3)C4=CC5=C(C(C6=C5SC7=C6SC(/C=C8C(C(C=CC=C9)=C9C\8=C(C#N)\C#N)=O)=C7)(C%10=CC=C(CCCCCC)C=C%10)C%11=CC=C(CCCCCC)C=C%11)C=C4C%12=C2C(SC(/C=C%13C(C(C=CC=C%14)=C%14C\%13=C(C#N)/C#N)=O)=C%15)=C%15S%12,1427.96,HATZ,5.42,3.44,1.98,CC1=CC2=C(C(CCC(CCCCCC)CCCC)=C3C=C(C4=CC=C(C5=CC=C(C6=CC=C(C)S6)C7=NN(CC(CCCCCC)CCCC)N=C75)S4)SC3=C2CCC(CCCCCC)CCCC)S1,122.332,47.6,2.57,1.0,1.5,CF,,,,,J. Mater. Chem. A,10.1039/c7ta07882j,"Donor polymer fluorination has proven to be an effective method to improve the power conversion efficiency of fullerene-based polymer solar cells (PSCs). However, this fluorine effect has not been well-studied in systems containing new, non-fullerene acceptors (NFAs). Here, we investigate the impact of donor polymer fluorination in NFA-based solar cells by fabricating devices with either a fluorinated conjugated polymer (FTAZ) or its non-fluorinated counterpart (HTAZ) as the donor polymer and a small molecule NFA (ITIC) as the acceptor. We found that, similar to fullerene-based devices, fluorination leads to an increased open circuit voltage (Voc) from the lowered HOMO level and improved fill factor (FF) from the higher charge carrier mobility. More importantly, donor polymer fluorination in this NFA-based system also led to a large increase in short circuit current (Jsc), which stems from the improved charge transport and extraction in the fluorinated device. This study demonstrates that fluorination is also advantageous in NFA-based PSCs and may improve performance to a higher extent than in fullerene-based PSCs. In the context of other recent reports on demonstrating higher photovoltaic device efficiencies with fluorinated materials, fluorination appears to be a valuable strategy in the design and synthesis of future donors and acceptors for PSCs."
420,193,2018,8.5,8.4,14.8,0.67,0.85,ITIC-OE,5.68,4.03,1.65,COCCOCC(C=C1)=CC=C1C2(C3=CC=C(COCCOC)C=C3)C4=CC5=C(C(C6=C5SC7=C6SC(/C=C8C(C(C=CC=C9)=C9C\8=C(C#N)\C#N)=O)=C7)(C%10=CC=C(COCCOC)C=C%10)C%11=CC=C(COCCOC)C=C%11)C=C4C%12=C2C(SC(/C=C%13C(C(C=CC=C%14)=C%14C\%13=C(C#N)/C#N)=O)=C%15)=C%15S%12,1443.73,PBDB-T,5.23,3.42,1.81,CC(SC1=C2C3=CC=C(CC(CC)CCCC)S3)=CC1=C(C4=CC=C(CC(CC)CCCC)S4)C5=C2C=C(S5)C6=CC=C(C7=C8C(C(C9=C(CC(CC)CCCC)SC(CC(CC)CCCC)=C9C8=O)=O)=C(C%10=CC=C(C)S%10)S7)S6,117.0,58.5,2.0,1.0,1.0,CB,DIO,120,,,J. Mater. Chem. A,10.1039/c7ta10136h,"The majority of organic semiconductors have a low relative dielectric constant (er 6) has attracted a very limited attention. Moreover, high performance OSCs based on high dielectric constant photovoltaic materials are still in their infancy. Herein, we report an oligoethylene oxide side chain-containing non-fullerene acceptor (ITIC-OE) with a high relative dielectric constant of er ≈ 9.4, which is two times larger than that of its alkyl chain-containing counterpart ITIC. Encouragingly, the OSCs based on ITIC-OE show a high power conversion efficiency of 8.5%, which is the highest value for OSCs that employ high dielectric constant materials. Nevertheless, this value is lower than those of ITIC-based control devices. The less phase-separated morphology in blend films due to the reduced crystallinity of ITIC-OE and the too good miscibility between PBDB-T and ITIC-OE are responsible for the lower device performance. This work suggests additional prerequisites to make high dielectric constants play a significant role in OSCs."
