Repository: lunayuehuang/AI-Powered-Materials-Dataset-Construction

# AI-PowerDatasetConstruction
This is the gitHub for the research work of AI-powered workflow for constructing organic materials databases from literature: integrating Large Language Models

File: data/Nonfullerene_OPV_Abstract.csv (part 19 of 22)
ID,Ref,year,PCE_max(%),PCE_ave(%),Jsc(mA/cm2),FF,Voc(V),Nickname(n),-HOMO_n(eV),-LUMO_n(eV),Eg_n(eV),n(SMILES),M (g/mol),Nickname(p),-HOMO_p(eV),-LUMO_p(eV),Eg_p(eV),p(SMILES),Mw (kg/mol),Mn(kg/mol),PDI,p/n ratio (p),p/n ratio (n),Solvent,Additive,TA (oC),thick (nm),Unnamed: 28,Journal,DOI,Abstract
443,203,2015,2.73,2.47,7.83,0.45,0.77,Me-PDI4,5.96,3.82,2.14,O=C(N(C(CCCCCCCCCCCC)CCCCCCCC)C1=O)C2=CC=C(C3=C4C=CC1C32)C5=C(C6=CC=C(C(C7=CC=C(C8=C(C9=CC=C(C%10=O)C%11C9=C%12C=CC%11C(N%10C(CCCCCCCC)CCCCCCCCCCCC)=O)C(C%12=CC=C%13C(N(C(CCCCCCCC)CCCCCCCCCCCC)C%14=O)=O)=C%13C%14=C8)C=C7)(C%15=CC=C(C%16=C(C%17=C%18C=CC%19C%17C(C(N(C(CCCCCCCC)CCCCCCCCCCCC)C%19=O)=O)=C%16)C%20=CC=C%21C%22=C%20C%18=CC=C%22C(N(C(CCCCCCCCCCCC)CCCCCCCC)C%21=O)=O)C=C%15)C%23=CC=C(C%24=C(C%25=C%26C=CC%27C%25C(C(N(C(CCCCCCCC)CCCCCCCCCCCC)C%27=O)=O)=C%24)C%28=CC=C%29C%30=C%28C%26=CC=C%30C(N(C(CCCCCCCCCCCC)CCCCCCCC)C%29=O)=O)C=C%23)C=C6)C=C%31C%32=C5C4=CC=C%32C(N(C(CCCCCCCC)CCCCCCCCCCCC)C%31=O)=O,4238.39,PBDTTT-C-T,5.11,3.25,1.86,O=C(C1=CC2=C(SC(C3=CC4=C(S3)C(C5=CC=C(S5)CC(CCCC)CC)=C6C=C(SC6=C4C7=CC=C(S7)CC(CCCC)CC)C)=C2S1)C)CC(CC)CCCC,56.0,20.0,2.8,1.0,1.0,DCB,DIO,180,,,J. Mater. Chem. C,10.1039/c5tc00865d,"In this paper, a new perylene diimide (PDI)-based acceptor Me-PDI4 with tetrahedral configuration (or 3D) has been synthesized and characterized. Solution-processed organic solar cells (OSCs) based on Me-PDI4 have been investigated and our results show that the device performance can reach as high as 2.73%. Our new design with tetrahedral configuration (or 3D) could be an efficient approach to increase the PCE of OSCs with non-fullerene acceptors."
444,204,2017,5.23,5.23,11.54,0.473,0.96,PDI2,6.05,3.8,2.25,O=C(N(CC(CC)CC)C1=O)C2=CC=C3C(C2=C1C=C4N5CCCCCC)=C4C6=C5C=C(C(N7CC(CC)CC)=O)C8=C6C3=C(C9=CC%10=C%11C%12=C9C%13=CC=C(C(N%14CC(CC)CC)=O)C%15=C%13C(C%12=C%16C=C%11C(N(CC(CC)CC)C%10=O)=O)=C(N%16CCCCCC)C=C%15C%14=O)C=C8C7=O,1309.66,PTB7-Th,5.22,3.64,1.58,O=C(OCC(CC)CCCC)C1=C(F)C2=C(C)SC(C3=CC4=C(C(C5=CC=C(CC(CC)CCCC)S5)=C(C=C(C)S6)C6=C4C7=CC=C(CC(CC)CCCC)S7)S3)=C2S1,124.0,72.9,1.7,1.0,1.5,CB,,,,,J. Mater. Chem. C,10.1039/c6tc05107c,"The geometry of organic π-conjugated small molecules can impact the morphology of blended-thin films and subsequent performance in opto-electronic devices. In this report, we investigate the role of molecular conformation of perylene diimide (PDI) dimers designed to act as non-fullerene acceptors in organic solar cells. A series of three PDI dimers is presented in which the PDI chromophores are directly linked via the bay position (PDI2, 3) or separated by one (PDI2Ac, 4) or two (PDI2Ac2, 5) acetylene spacers. In all cases, the exo-position of the PDI dimers is N-annulated. New compounds 4 and 5 were synthesized via an optimized and facile synthetic pathway. Directly linked PDI dimers adopted a highly twisted conformation whereas adding two acetylene spacers rendered the PDI chromophores coplanar. 1H NMR spectroscopic analysis of each dimer revealed a highly sensitive electronic structure that is strongly influenced by the acetylene spacers. It was found that compounds 4 and 5 with less twisted structures exhibited similar electron affinities but lower ionization potentials, lower organic solvent solubility, and red-shifted optical absorption spectra when compared to the highly twisted dimer 3. In addition, 4 and 5 showed a stronger tendency to aggregate in both solution and the solid state. This had a large impact on the performance of organic solar cells using these materials as electron acceptors. Bulk-heterojunction solar cells based upon a PTB7-Th:3 active layer could reach high power conversion efficiencies of 5.23%. In contrast, PTB7-Th:4 and PTB7-Th:5 based devices had ∼5 times lower performance owing to the formation of unfavourable active layer morphologies."
445,204,2017,1.22,1.22,4.33,0.291,0.97,PDI2AC,5.84,3.8,2.04,O=C(N(CC(CC)CC)C1=O)C2=CC=C3C(C2=C1C=C4N5CCCCCC)=C4C6=C5C=C(C(N7CC(CC)CC)=O)C8=C6C3=C(C#CC9=CC%10=C%11C%12=C9C%13=CC=C(C(N%14CC(CC)CC)=O)C%15=C%13C(C%12=C%16C=C%11C(N(CC(CC)CC)C%10=O)=O)=C(N%16CCCCCC)C=C%15C%14=O)C=C8C7=O,1333.68,PTB7-Th,5.22,3.64,1.58,O=C(OCC(CC)CCCC)C1=C(F)C2=C(C)SC(C3=CC4=C(C(C5=CC=C(CC(CC)CCCC)S5)=C(C=C(C)S6)C6=C4C7=CC=C(CC(CC)CCCC)S7)S3)=C2S1,124.0,72.9,1.7,1.0,2.33,CB,,,,,J. Mater. Chem. C,10.1039/c6tc05107c,"The geometry of organic π-conjugated small molecules can impact the morphology of blended-thin films and subsequent performance in opto-electronic devices. In this report, we investigate the role of molecular conformation of perylene diimide (PDI) dimers designed to act as non-fullerene acceptors in organic solar cells. A series of three PDI dimers is presented in which the PDI chromophores are directly linked via the bay position (PDI2, 3) or separated by one (PDI2Ac, 4) or two (PDI2Ac2, 5) acetylene spacers. In all cases, the exo-position of the PDI dimers is N-annulated. New compounds 4 and 5 were synthesized via an optimized and facile synthetic pathway. Directly linked PDI dimers adopted a highly twisted conformation whereas adding two acetylene spacers rendered the PDI chromophores coplanar. 1H NMR spectroscopic analysis of each dimer revealed a highly sensitive electronic structure that is strongly influenced by the acetylene spacers. It was found that compounds 4 and 5 with less twisted structures exhibited similar electron affinities but lower ionization potentials, lower organic solvent solubility, and red-shifted optical absorption spectra when compared to the highly twisted dimer 3. In addition, 4 and 5 showed a stronger tendency to aggregate in both solution and the solid state. This had a large impact on the performance of organic solar cells using these materials as electron acceptors. Bulk-heterojunction solar cells based upon a PTB7-Th:3 active layer could reach high power conversion efficiencies of 5.23%. In contrast, PTB7-Th:4 and PTB7-Th:5 based devices had ∼5 times lower performance owing to the formation of unfavourable active layer morphologies."
446,204,2017,1.34,1.34,4.41,0.322,0.95,PDI2AC2,5.98,3.8,2.18,O=C(N(CC(CC)CC)C1=O)C2=CC=C3C(C2=C1C=C4N5CCCCCC)=C4C6=C5C=C(C(N7CC(CC)CC)=O)C8=C6C3=C(C#CC#CC9=CC%10=C%11C%12=C9C%13=CC=C(C(N%14CC(CC)CC)=O)C%15=C%13C(C%12=C%16C=C%11C(N(CC(CC)CC)C%10=O)=O)=C(N%16CCCCCC)C=C%15C%14=O)C=C8C7=O,1357.71,PTB7-Th,5.22,3.64,1.58,O=C(OCC(CC)CCCC)C1=C(F)C2=C(C)SC(C3=CC4=C(C(C5=CC=C(CC(CC)CCCC)S5)=C(C=C(C)S6)C6=C4C7=CC=C(CC(CC)CCCC)S7)S3)=C2S1,124.0,72.9,1.7,1.0,2.33,CB,,,,,J. Mater. Chem. C,10.1039/c6tc05107c,"The geometry of organic π-conjugated small molecules can impact the morphology of blended-thin films and subsequent performance in opto-electronic devices. In this report, we investigate the role of molecular conformation of perylene diimide (PDI) dimers designed to act as non-fullerene acceptors in organic solar cells. A series of three PDI dimers is presented in which the PDI chromophores are directly linked via the bay position (PDI2, 3) or separated by one (PDI2Ac, 4) or two (PDI2Ac2, 5) acetylene spacers. In all cases, the exo-position of the PDI dimers is N-annulated. New compounds 4 and 5 were synthesized via an optimized and facile synthetic pathway. Directly linked PDI dimers adopted a highly twisted conformation whereas adding two acetylene spacers rendered the PDI chromophores coplanar. 1H NMR spectroscopic analysis of each dimer revealed a highly sensitive electronic structure that is strongly influenced by the acetylene spacers. It was found that compounds 4 and 5 with less twisted structures exhibited similar electron affinities but lower ionization potentials, lower organic solvent solubility, and red-shifted optical absorption spectra when compared to the highly twisted dimer 3. In addition, 4 and 5 showed a stronger tendency to aggregate in both solution and the solid state. This had a large impact on the performance of organic solar cells using these materials as electron acceptors. Bulk-heterojunction solar cells based upon a PTB7-Th:3 active layer could reach high power conversion efficiencies of 5.23%. In contrast, PTB7-Th:4 and PTB7-Th:5 based devices had ∼5 times lower performance owing to the formation of unfavourable active layer morphologies."
447,205,2017,3.97,3.76,9.29,0.52,0.826,IDT-2BM,5.4,3.77,1.63,CCCCCCC(C=C1)=CC=C1C2(C3=CC=C(CCCCCC)C=C3)C4=CC5=C(C(C6=C5SC(C7=CC=C(/C=C(C#N)/C#N)C8=NSN=C87)=C6)(C9=CC=C(CCCCCC)C=C9)C%10=CC=C(CCCCCC)C=C%10)C=C4C%11=C2C=C(C%12=CC=C(/C=C(C#N)/C#N)C%13=NSN=C%13%12)S%11,1327.84,PTB7-Th,5.22,3.64,1.58,O=C(OCC(CC)CCCC)C1=C(F)C2=C(C)SC(C3=CC4=C(C(C5=CC=C(CC(CC)CCCC)S5)=C(C=C(C)S6)C6=C4C7=CC=C(CC(CC)CCCC)S7)S3)=C2S1,124.0,72.9,1.7,1.0,1.5,CB,DPE,,,,J. Mater. Chem. C,10.1039/c7tc00706j,"Herein, a new asymmetric n-type semiconducting molecule (PhITBD) with an indenothiophene core was designed, synthesized using tethering 2-(benzo[c][1,2,5]-thiadiazol-4-ylmethylene)-malononitrile (BM) as terminal groups, and applied to polymer solar cells (PSCs). The PSCs with asymmetric PhITBD displayed improved power conversion efficiencies (PCE) of 6.57% as compared to those with the symmetric molecule IDT-2BM. The higher PCE value of the PhITBD-based PSC was mainly attributed to the enhanced photovoltaic properties, the Voc, Jsc, FF induced by complementary light absorption (550–600 nm range), morphological improvement, and balanced charge carrier transport in the active layer. Due to the effective morphological control and absorption enhancement, asymmetric structured n-type-conjugated molecules are potential candidates for improving the performance of bulk heterojunction non-fullerene type PSCs."
448,205,2017,6.57,6.31,14.07,0.62,0.767,PhITBD,5.5,3.78,1.72,N#C/C(C#N)=C/C(C1=NSN=C12)=CC=C2C3=CC4=C(S3)C(C=CC(C5=CC=C(S5)C6=CC=C(C7=NSN=C76)/C=C(C#N)/C#N)=C8)=C8C4(C9=CC=C(C=C9)CCCCCC)C%10=CC=C(C=C%10)CCCCCC,995.31,PTB7-Th,5.22,3.64,1.58,O=C(OCC(CC)CCCC)C1=C(F)C2=C(C)SC(C3=CC4=C(C(C5=CC=C(CC(CC)CCCC)S5)=C(C=C(C)S6)C6=C4C7=CC=C(CC(CC)CCCC)S7)S3)=C2S1,124.0,72.9,1.7,1.0,1.5,CB,DPE,,,,J. Mater. Chem. C,10.1039/c7tc00706j,"Herein, a new asymmetric n-type semiconducting molecule (PhITBD) with an indenothiophene core was designed, synthesized using tethering 2-(benzo[c][1,2,5]-thiadiazol-4-ylmethylene)-malononitrile (BM) as terminal groups, and applied to polymer solar cells (PSCs). The PSCs with asymmetric PhITBD displayed improved power conversion efficiencies (PCE) of 6.57% as compared to those with the symmetric molecule IDT-2BM. The higher PCE value of the PhITBD-based PSC was mainly attributed to the enhanced photovoltaic properties, the Voc, Jsc, FF induced by complementary light absorption (550–600 nm range), morphological improvement, and balanced charge carrier transport in the active layer. Due to the effective morphological control and absorption enhancement, asymmetric structured n-type-conjugated molecules are potential candidates for improving the performance of bulk heterojunction non-fullerene type PSCs."
449,206,2017,7.14,7.02,14.11,0.6341,0.78,ITIC,5.48,3.83,1.65,CCCCCCC(C=C1)=CC=C1C2(C3=CC=C(CCCCCC)C=C3)C4=CC5=C(C(C6=C5SC7=C6SC(/C=C8C(C(C=CC=C9)=C9C\8=C(C#N)\C#N)=O)=C7)(C%10=CC=C(CCCCCC)C=C%10)C%11=CC=C(CCCCCC)C=C%11)C=C4C%12=C2C(SC(/C=C%13C(C(C=CC=C%14)=C%14C\%13=C(C#N)/C#N)=O)=C%15)=C%15S%12,1427.96,P1,5.39,3.7,1.69,CC(SC1=C2C3=CC(F)=C(CC(CC)CCCC)S3)=CC1=C(C4=CC(F)=C(CC(CC)CCCC)S4)C5=C2C=C(S5)C6=CC=C(C7=C(SC(C(OCC(CC)CCCC)=O)=C8)C8=C(C9=CC=C(C)S9)C%10=NN(CC(CC)CCCC)N=C7%10)S6,263.9,91.0,2.9,1.0,1.0,DCB,DPE,,,,J. Mater. Chem. C,10.1039/c7tc02098h,"A series of D–A copolymers (P1–P3) based on a thiophene fused benzotriazole (BTAZT) unit and a 4,8-bis(4-fluorothiophen-2-yl)benzo[1,2-b:4,5-b′]dithiophene (BDTFT) unit have been designed and synthesized as electron-donating materials for non-fullerene polymer solar cells (PSCs) with ITIC as an electron-accepting material. The fusion of a thiophene ring with a BTAZ unit and introduction of a fluorine atom at the BDTT unit have been concurrently performed to regulate the absorption properties and energy levels, and two different alkyl side-chains have also been introduced to BTAZT and BDTFT units, respectively, to investigate the influence of side-chains on the properties of the polymers as well as the photovoltaic performances of the PSCs. The photovoltaic performance evaluation in combination with morphology characterization indicates that the introduction of a 2-ethylhexyl group simultaneously at BTAZT and BDTFT units is favourable for intermolecular π–π interaction that improves the morphologies and crystalline domain of P1:ITIC blend film, thus enhancing the charge mobility and the short-circuit current density (Jsc). But the large steric hindrance of the 2-butyloctyl group to replace the 2-ethylhexyl group at BDTFT (P2) or BTAZT (P3) deteriorates intermolecular interaction that leads to the decrease of charge mobility and poor Jsc. Thus, P1 based PSCs exhibit the highest power conversion efficiency of 7.14% with the best Jsc (14.11 ± 0.27 mA cm−2) and fill factor (63.41 ± 1.46%) among P1–P3 polymers."
450,206,2017,4.17,3.96,9.34,0.5292,0.8,ITIC,5.48,3.83,1.65,CCCCCCC(C=C1)=CC=C1C2(C3=CC=C(CCCCCC)C=C3)C4=CC5=C(C(C6=C5SC7=C6SC(/C=C8C(C(C=CC=C9)=C9C\8=C(C#N)\C#N)=O)=C7)(C%10=CC=C(CCCCCC)C=C%10)C%11=CC=C(CCCCCC)C=C%11)C=C4C%12=C2C(SC(/C=C%13C(C(C=CC=C%14)=C%14C\%13=C(C#N)/C#N)=O)=C%15)=C%15S%12,1427.96,P2,5.49,3.81,1.68,CC(SC1=C2C3=CC(F)=C(CC(CCCC)CCCCCC)S3)=CC1=C(C4=CC(F)=C(CC(CCCC)CCCCCC)S4)C5=C2C=C(S5)C6=CC=C(C7=C(SC(C(OCC(CC)CCCC)=O)=C8)C8=C(C9=CC=C(C)S9)C%10=NN(CC(CC)CCCC)N=C7%10)S6,86.0,43.0,2.0,1.0,1.0,DCB,DPE,,,,J. Mater. Chem. C,10.1039/c7tc02098h,"A series of D–A copolymers (P1–P3) based on a thiophene fused benzotriazole (BTAZT) unit and a 4,8-bis(4-fluorothiophen-2-yl)benzo[1,2-b:4,5-b′]dithiophene (BDTFT) unit have been designed and synthesized as electron-donating materials for non-fullerene polymer solar cells (PSCs) with ITIC as an electron-accepting material. The fusion of a thiophene ring with a BTAZ unit and introduction of a fluorine atom at the BDTT unit have been concurrently performed to regulate the absorption properties and energy levels, and two different alkyl side-chains have also been introduced to BTAZT and BDTFT units, respectively, to investigate the influence of side-chains on the properties of the polymers as well as the photovoltaic performances of the PSCs. The photovoltaic performance evaluation in combination with morphology characterization indicates that the introduction of a 2-ethylhexyl group simultaneously at BTAZT and BDTFT units is favourable for intermolecular π–π interaction that improves the morphologies and crystalline domain of P1:ITIC blend film, thus enhancing the charge mobility and the short-circuit current density (Jsc). But the large steric hindrance of the 2-butyloctyl group to replace the 2-ethylhexyl group at BDTFT (P2) or BTAZT (P3) deteriorates intermolecular interaction that leads to the decrease of charge mobility and poor Jsc. Thus, P1 based PSCs exhibit the highest power conversion efficiency of 7.14% with the best Jsc (14.11 ± 0.27 mA cm−2) and fill factor (63.41 ± 1.46%) among P1–P3 polymers."
451,206,2017,3.66,3.6,7.58,0.5685,0.83,ITIC,5.48,3.83,1.65,CCCCCCC(C=C1)=CC=C1C2(C3=CC=C(CCCCCC)C=C3)C4=CC5=C(C(C6=C5SC7=C6SC(/C=C8C(C(C=CC=C9)=C9C\8=C(C#N)\C#N)=O)=C7)(C%10=CC=C(CCCCCC)C=C%10)C%11=CC=C(CCCCCC)C=C%11)C=C4C%12=C2C(SC(/C=C%13C(C(C=CC=C%14)=C%14C\%13=C(C#N)/C#N)=O)=C%15)=C%15S%12,1427.96,P3,5.47,3.78,1.69,CC(SC1=C2C3=CC(F)=C(CC(CC)CCCC)S3)=CC1=C(C4=CC(F)=C(CC(CC)CCCC)S4)C5=C2C=C(S5)C6=CC=C(C7=C(SC(C(OCC(CCCC)CCCCCC)=O)=C8)C8=C(C9=CC=C(C)S9)C%10=NN(CC(CCCC)CCCCCC)N=C7%10)S6,66.3,39.0,1.7,1.0,1.0,DCB,DPE,,,,J. Mater. Chem. C,10.1039/c7tc02098h,"A series of D–A copolymers (P1–P3) based on a thiophene fused benzotriazole (BTAZT) unit and a 4,8-bis(4-fluorothiophen-2-yl)benzo[1,2-b:4,5-b′]dithiophene (BDTFT) unit have been designed and synthesized as electron-donating materials for non-fullerene polymer solar cells (PSCs) with ITIC as an electron-accepting material. The fusion of a thiophene ring with a BTAZ unit and introduction of a fluorine atom at the BDTT unit have been concurrently performed to regulate the absorption properties and energy levels, and two different alkyl side-chains have also been introduced to BTAZT and BDTFT units, respectively, to investigate the influence of side-chains on the properties of the polymers as well as the photovoltaic performances of the PSCs. The photovoltaic performance evaluation in combination with morphology characterization indicates that the introduction of a 2-ethylhexyl group simultaneously at BTAZT and BDTFT units is favourable for intermolecular π–π interaction that improves the morphologies and crystalline domain of P1:ITIC blend film, thus enhancing the charge mobility and the short-circuit current density (Jsc). But the large steric hindrance of the 2-butyloctyl group to replace the 2-ethylhexyl group at BDTFT (P2) or BTAZT (P3) deteriorates intermolecular interaction that leads to the decrease of charge mobility and poor Jsc. Thus, P1 based PSCs exhibit the highest power conversion efficiency of 7.14% with the best Jsc (14.11 ± 0.27 mA cm−2) and fill factor (63.41 ± 1.46%) among P1–P3 polymers."
452,207,2017,2.84,2.84,10.51,0.409,0.661,di-PDI,6.11,4.01,2.1,O=C(N(C(CC)CC)C1=O)C2=CC=C3C(C2=C1C=C4)=C4C5=CC=C(C(N6C(CC)CC)=O)C7=C5C3=CC(C(C=C8C(N(C(CCCCCCC)CCCCCCC)C9=O)=O)=C%10C%11=C8C9=CC=C%11C%12=CC=C(C(N(C(CCCCCCC)CCCCCCC)C%13=O)=O)C%14=C%13C=CC%10=C%12%14)=C7C6=O,1339.77,PTB7-Th,5.22,3.64,1.58,O=C(OCC(CC)CCCC)C1=C(F)C2=C(C)SC(C3=CC4=C(C(C5=CC=C(CC(CC)CCCC)S5)=C(C=C(C)S6)C6=C4C7=CC=C(CC(CC)CCCC)S7)S3)=C2S1,124.0,72.9,1.7,1.0,1.0,CB,CN,160,80.0,,J. Mater. Chem. C,10.1039/c7tc03171h,"A new family of perylene diimide (PDI) arrays, heterologous ones (di-PDI and tri-PDI), were designed and efficiently synthesized by Suzuki cross-coupling reactions using two heterologous PDI monomers with different positions of bay- and ortho-substitution, respectively. The compounds exhibit unique photophysical and electrochemical properties and were successfully applied in non-fullerene organic solar cells with a superior power conversion efficiency of 4.55% for tri-PDI."
453,207,2017,4.55,4.55,12.61,0.481,0.751,tri-PDI,6.09,3.99,2.1,O=C(N(C(CC)CC)C1=O)C2=CC=C3C(C2=C1C=C4)=C4C5=CC=C(C(N6C(CC)CC)=O)C7=C5C3=CC(C(C=C8C(N(C(CCCCCCC)CCCCCCC)C9=O)=O)=C%10C%11=C8C9=CC=C%11C%12=C(C%13=CC%14=C%15C(C%16=CC=C%17C%18=C%16C%14=CC=C%18C(N(C(CC)CC)C%17=O)=O)=CC=C(C%19=O)C%15=C%13C(N%19C(CC)CC)=O)C=C(C(N(C(CCCCCCC)CCCCCCC)C%20=O)=O)C%21=C%20C=CC%10=C%12%21)=C7C6=O,1868.38,PTB7-Th,5.22,3.64,1.58,O=C(OCC(CC)CCCC)C1=C(F)C2=C(C)SC(C3=CC4=C(C(C5=CC=C(CC(CC)CCCC)S5)=C(C=C(C)S6)C6=C4C7=CC=C(CC(CC)CCCC)S7)S3)=C2S1,124.0,72.9,1.7,1.0,1.0,CB,CN,160,80.0,,J. Mater. Chem. C,10.1039/c7tc03171h,"A new family of perylene diimide (PDI) arrays, heterologous ones (di-PDI and tri-PDI), were designed and efficiently synthesized by Suzuki cross-coupling reactions using two heterologous PDI monomers with different positions of bay- and ortho-substitution, respectively. The compounds exhibit unique photophysical and electrochemical properties and were successfully applied in non-fullerene organic solar cells with a superior power conversion efficiency of 4.55% for tri-PDI."
454,208,2018,8.03,7.92,17.7,0.56,0.81,ITIC,5.48,3.83,1.65,CCCCCCC(C=C1)=CC=C1C2(C3=CC=C(CCCCCC)C=C3)C4=CC5=C(C(C6=C5SC7=C6SC(/C=C8C(C(C=CC=C9)=C9C\8=C(C#N)\C#N)=O)=C7)(C%10=CC=C(CCCCCC)C=C%10)C%11=CC=C(CCCCCC)C=C%11)C=C4C%12=C2C(SC(/C=C%13C(C(C=CC=C%14)=C%14C\%13=C(C#N)/C#N)=O)=C%15)=C%15S%12,1427.96,PBDTTz-BP,5.25,3.49,1.76,CC1=CC(C(S1)=C2C3=CC=C(C4=CC=C(OCC(CCCCCC)CCCCCCC)C=C4)C=C3)=C(C5=C2C=C(C6=CC=C(C7=C(F)C(F)=C(C8=CC=C(C)S8)C9=NN(CC(CCCC)CCCCCC)N=C79)S6)S5)C%10=CC=C(C%11=CC=C(OCC(CCCCCC)CCCCCCC)C=C%11)C=C%10,70.0,35.0,2.0,1.0,1.0,CB,,,100.0,,J. Mater. Chem. C,10.1039/c7tc04750a,"Non-fullerene polymer solar cells (PSCs) have attracted great attention due to their good optical absorption and convenient structure modification. Some small molecular acceptors such as ITIC have exhibited excellent photovoltaic performance. Based on these acceptors, it is very important to screen donor materials to further improve the performance. The benzotriazole-based polymer is an important type of donor material, especially for non-fullerene PSCs. We have designed and synthesized a type of benzotriazole-based conjugated polymer with a 2D expanded side chain. These polymers exhibit good crystallinity in films. Non-fullerene PSC devices based on polymer:ITIC show a PCE of 8.03% with a high JSC of over 17 mA cm−2, which might be attributed to its good crystallinity. This result indicates the advancement of the 2D extended structure in the design of a high performance polymer."
455,208,2018,6.61,6.45,18.0,0.49,0.75,ITIC,5.48,3.83,1.65,CCCCCCC(C=C1)=CC=C1C2(C3=CC=C(CCCCCC)C=C3)C4=CC5=C(C(C6=C5SC7=C6SC(/C=C8C(C(C=CC=C9)=C9C\8=C(C#N)\C#N)=O)=C7)(C%10=CC=C(CCCCCC)C=C%10)C%11=CC=C(CCCCCC)C=C%11)C=C4C%12=C2C(SC(/C=C%13C(C(C=CC=C%14)=C%14C\%13=C(C#N)/C#N)=O)=C%15)=C%15S%12,1427.96,PBDTTz-N,5.23,3.52,1.71,CC1=CC(C(S1)=C2C3=CC=C4C=C(OCC(CCCCCC)CCCCCCC)C=CC4=C3)=C(C5=C2C=C(C6=CC=C(C7=C(F)C(F)=C(C8=CC=C(C)S8)C9=NN(CC(CCCC)CCCCCC)N=C79)S6)S5)C%10=CC%11=CC=C(OCC(CCCCCC)CCCCCCC)C=C%11C=C%10,74.0,37.0,2.0,1.0,1.0,CB,,,100.0,,J. Mater. Chem. C,10.1039/c7tc04750a,"Non-fullerene polymer solar cells (PSCs) have attracted great attention due to their good optical absorption and convenient structure modification. Some small molecular acceptors such as ITIC have exhibited excellent photovoltaic performance. Based on these acceptors, it is very important to screen donor materials to further improve the performance. The benzotriazole-based polymer is an important type of donor material, especially for non-fullerene PSCs. We have designed and synthesized a type of benzotriazole-based conjugated polymer with a 2D expanded side chain. These polymers exhibit good crystallinity in films. Non-fullerene PSC devices based on polymer:ITIC show a PCE of 8.03% with a high JSC of over 17 mA cm−2, which might be attributed to its good crystallinity. This result indicates the advancement of the 2D extended structure in the design of a high performance polymer."
456,209,2018,4.53,4.53,9.18,0.5541,0.89,S-SubPc-PDI,5.71,3.83,1.88,Cl[B@]12N3C4=C5C(C=C(C#CC(C=C6C(N(C(CCCCCC)CCCCCC)C7=O)=O)=C8C9=C6C7=CC=C9C%10=CC=C(C%11=O)C%12C%10=C8C=CC%12C(N%11C(CCCCCC)CCCCCC)=O)C=C5)=C3N=C%13C%14=C(C=C(C#CC(C=C%15C(N(C(CCCCCC)CCCCCC)C%16=O)=O)=C%17C%18=C%15C%16=CC=C%18C%19=CC=C(C%20=O)C%21C%19=C%17C=CC%21C(N%20C(CCCCCC)CCCCCC)=O)C=C%14)C(N%132)=NC%22=[N]1C(C%23=C%22C=CC(C#CC(C=C%24C(N(C(CCCCCC)CCCCCC)C%25=O)=O)=C%26C%27=C%24C%25=CC=C%27C%28=CC=C(C%29=O)C%30C%28=C%26C=CC%30C(N%29C(CCCCCC)CCCCCC)=O)=C%23)=N4,2767.9,PBDB-T,5.37,3.02,2.35,CC(SC1=C2C3=CC=C(CC(CC)CCCC)S3)=CC1=C(C4=CC=C(CC(CC)CCCC)S4)C5=C2C=C(S5)C6=CC=C(C7=C8C(C(C9=C(CC(CC)CCCC)SC(CC(CC)CCCC)=C9C8=O)=O)=C(C%10=CC=C(C)S%10)S7)S6,117.0,58.5,2.0,1.0,1.0,DCB,,160,100.0,,J. Mater. Chem. C,10.1039/c8tc01988f,"Two star-shaped electron acceptors (E-SubPc-PDI and S-SubPc-PDI) based on subphthalocyanine (SubPc) as the core and three perylene diimides (PDIs) as wing groups linked with and without acetylene bridges, respectively, have been synthesized. Compared with conventional SubPc-based acceptors with optical absorption full width at half maximum (FWHM) values of less than 100 nm and optical bandgaps over 2 eV, both E-SubPc-PDI and S-SubPc-PDI possess broader absorption spectra with FWHM values of up to 170 nm and smaller optical bandgaps below 1.9 eV. Due to the different linkages between SubPc and PDIs, they exhibit different molecular geometries, optical properties, energy levels and stacking behaviors. With a more twisted molecular structure, the single bond linked S-SubPc-PDI exhibits reduced intermolecular aggregation and a higher lowest unoccupied molecular orbital (LUMO) level compared to the acetylene bridge-linked E-SubPc-PDI. When blending with a donor polymer PBDB-T, the active layer of PBDB-T:S-SubPc-PDI shows more favorable phase separation and more balanced carrier transport. As a result, solution-processed organic solar cells (OSCs) based on S-SubPc-PDI exhibit a power conversion efficiency (PCE) up to 4.53%, which is much higher than that of E-SubPc-PDI-based devices (1.78%)."
457,209,2018,1.78,1.78,5.18,0.4645,0.74,E-SubPc-PDI,5.69,3.98,1.71,Cl[B@]12N3C4=C5C(C=C(C(C=C6C(N(C(CCCCCC)CCCCCC)C7=O)=O)=C8C9=C6C7=CC=C9C%10=CC=C(C%11=O)C%12C%10=C8C=CC%12C(N%11C(CCCCCC)CCCCCC)=O)C=C5)=C3N=C%13C%14=C(C=C(C(C=C%15C(N(C(CCCCCC)CCCCCC)C%16=O)=O)=C%17C%18=C%15C%16=CC=C%18C%19=CC=C(C%20=O)C%21C%19=C%17C=CC%21C(N%20C(CCCCCC)CCCCCC)=O)C=C%14)C(N%132)=NC%22=[N]1C(C%23=C%22C=CC(C(C=C%24C(N(C(CCCCCC)CCCCCC)C%25=O)=O)=C%26C%27=C%24C%25=CC=C%27C%28=CC=C(C%29=O)C%30C%28=C%26C=CC%30C(N%29C(CCCCCC)CCCCCC)=O)=C%23)=N4,2695.83,PBDB-T,5.37,3.02,2.35,CC(SC1=C2C3=CC=C(CC(CC)CCCC)S3)=CC1=C(C4=CC=C(CC(CC)CCCC)S4)C5=C2C=C(S5)C6=CC=C(C7=C8C(C(C9=C(CC(CC)CCCC)SC(CC(CC)CCCC)=C9C8=O)=O)=C(C%10=CC=C(C)S%10)S7)S6,117.0,58.5,2.0,1.0,1.0,DCB,,160,100.0,,J. Mater. Chem. C,10.1039/c8tc01988f,"Two star-shaped electron acceptors (E-SubPc-PDI and S-SubPc-PDI) based on subphthalocyanine (SubPc) as the core and three perylene diimides (PDIs) as wing groups linked with and without acetylene bridges, respectively, have been synthesized. Compared with conventional SubPc-based acceptors with optical absorption full width at half maximum (FWHM) values of less than 100 nm and optical bandgaps over 2 eV, both E-SubPc-PDI and S-SubPc-PDI possess broader absorption spectra with FWHM values of up to 170 nm and smaller optical bandgaps below 1.9 eV. Due to the different linkages between SubPc and PDIs, they exhibit different molecular geometries, optical properties, energy levels and stacking behaviors. With a more twisted molecular structure, the single bond linked S-SubPc-PDI exhibits reduced intermolecular aggregation and a higher lowest unoccupied molecular orbital (LUMO) level compared to the acetylene bridge-linked E-SubPc-PDI. When blending with a donor polymer PBDB-T, the active layer of PBDB-T:S-SubPc-PDI shows more favorable phase separation and more balanced carrier transport. As a result, solution-processed organic solar cells (OSCs) based on S-SubPc-PDI exhibit a power conversion efficiency (PCE) up to 4.53%, which is much higher than that of E-SubPc-PDI-based devices (1.78%)."
458,210,2018,6.63,6.22,15.11,0.48,0.92,HPB-PDI6,5.69,3.93,1.76,O=C(N(C(CC)CC)C1=O)C2=CC=C(C3=C4C=CC1C32)C5=C(C(C=C6)=CC=C6C7=C(C8=CC=C(C9=C(C%10=CC=C(C%11=O)C%12C%10=C%13C=CC%12C(N%11C(CC)CC)=O)C(C%13=CC=C%14C(N(C(CC)CC)C%15=O)=O)=C%14C%15=C9)C=C8)C(C%16=CC=C(C%17=C(C%18=C%19C=CC%20C%18C(C(N(C(CC)CC)C%20=O)=O)=C%17)C%21=CC=C%22C%23=C%21C%19=CC=C%23C(N(C(CC)CC)C%22=O)=O)C=C%16)=C(C%24=CC=C(C%25=C(C%26=C%27C=CC%28C%26C(C(N(C(CC)CC)C%28=O)=O)=C%25)C%29=CC=C%30C%31=C%29C%27=CC=C%31C(N(C(CC)CC)C%30=O)=O)C=C%24)C(C%32=CC=C(C%33=C(C%34=CC=C(C%35=O)C%36C%34=C%37C=CC%36C(N%35C(CC)CC)=O)C(C%37=CC=C%38C(N(C(CC)CC)C%39=O)=O)=C%38C%39=C%33)C=C%32)=C7C%40=CC=C(C%41=C(C%42=C%43C=CC%44C%42C(C(N(C(CC)CC)C%44=O)=O)=C%41)C%45=CC=C%46C%47=C%45C%43=CC=C%47C(N(C(CC)CC)C%46=O)=O)C=C%40)C=C%48C%49=C5C4=CC=C%49C(N(C(CC)CC)C%48=O)=O,3718.45,PTB7-Th,5.22,3.64,1.58,O=C(OCC(CC)CCCC)C1=C(F)C2=C(C)SC(C3=CC4=C(C(C5=CC=C(CC(CC)CCCC)S5)=C(C=C(C)S6)C6=C4C7=CC=C(CC(CC)CCCC)S7)S3)=C2S1,124.0,72.9,1.7,1.0,1.0,DCB,DIO,140,100.0,,J. Mater. Chem. C,10.1039/c8tc03081b,"A novel propeller-shaped molecule (HPB-PDI6) with a hexaphenylbenzene (HPB) core and six peripheral PDI units was synthesized via Co2(CO)8-catalyzed cyclotrimerization and used as an acceptor for organic solar cells (OSCs). The intriguing geometry of the HPB core and the spatial repulsion of the PDI rings created a twisted three-dimensional propeller-shaped conformation for HPB-PDI6. The propeller-shaped conformation could prevent the acceptor molecules from forming large aggregates in the active layer. As expected, the PTB7-Th:HPB-PDI6 blend films show a favorable morphology as well as high and balanced charge carrier mobility. Devices based on PTB7-Th:HPB-PDI6 achieved a PCE of 6.63% with a Voc of 0.92 V, a Jsc of 15.11 mA cm−2, and an FF of 48.0%. Our results have demonstrated that the easily prepared propeller-shaped HPB-PDI6 could be a promising acceptor for high efficiency organic solar cells."
459,211,2018,4.0,3.82,10.72,0.36,0.81,PDI-2Th-PDI,5.73,3.79,1.94,O=C(N(C(CCCCC)CCCCC)C1=O)C2=CC=C(C3=C4C=CC1C32)C5=CC(C6=CC=C(C7=CC=C(C8=C(C(N9C(CCCCC)CCCCC)=O)C%10=C(C%11=C8)C(C%12=CC=C(C%13=O)C%14C%12=C%11C=CC%14C(N%13C(CCCCC)CCCCC)=O)=CC=C%10C9=O)S7)S6)=C%15C%16=C5C4=CC=C%16C(N(C(CCCCC)CCCCC)C%15=O)=O,1564.15,PTB7-Th,5.22,3.64,1.58,O=C(OCC(CC)CCCC)C1=C(F)C2=C(C)SC(C3=CC4=C(C(C5=CC=C(CC(CC)CCCC)S5)=C(C=C(C)S6)C6=C4C7=CC=C(CC(CC)CCCC)S7)S3)=C2S1,124.0,72.9,1.7,1.0,2.0,CB,,120,,,J. Mater. Chem. C,10.1039/c8tc03303j,"Perylene diimide (PDI) derivatives have great potential to replace the commonly used fullerene derivatives in bulk heterojunction (BHJ) polymer solar cells (PSCs). However, PDI-based molecules have a strong tendency to aggregate in thin films, which prevents the formation of appropriate phase separation. To alleviate this problem, much effort has been devoted to developing twisted PDI dimers with functional bridges at bay positions. Unfortunately, the bay-functionalized PDI dimers exhibit relatively low electron mobilities due to the excessive twist geometry. To solve this dilemma, an efficient method is to functionalize the PDI at less sterically-encumbered ortho-positions. In this article, we synthesized two novel ortho-functionalized PDI dimers, namely PDI-2Th-PDI and PDI-ThFTh-PDI, and investigated the influence of the conjugated bridge length on the physical and photovoltaic properties of PDIs. After introducing a fluorene bridge between the thiophene units, PDI-ThFTh-PDI with the extended conjugate length possessed a relatively low-crystalline nature and therefore exhibited one order of magnitude lower electron mobility compared to PDI-2Th-PDI. As a result, the power conversion efficiency (PCE) of solar cells fabricated with PDI-2Th-PDI as the electron acceptor and PTB7-Th as the electron donor is almost twice that of the solar cell with PDI-ThFTh-PDI as the acceptor. Our findings provide important guidelines for the design of more efficient ortho-functionalized PDI acceptors."
460,211,2018,2.22,2.14,6.81,0.39,0.84,PDI-ThFTh-PDI,5.71,3.81,1.9,O=C(N(C(CCCCC)CCCCC)C1=O)C2=CC=C(C3=C4C=CC1C32)C5=CC(C6=CC=C(C7=CC=C(C(C=CC(C8=CC=C(C9=C(C(N%10C(CCCCC)CCCCC)=O)C%11=C(C%12=C9)C(C%13=CC=C(C%14=O)C%15C%13=C%12C=CC%15C(N%14C(CCCCC)CCCCC)=O)=CC=C%11C%10=O)S8)=C%16)=C%16C%17(CCCCCCCC)CCCCCCCC)C%17=C7)S6)=C%18C%19=C5C4=CC=C%19C(N(C(CCCCC)CCCCC)C%18=O)=O,1952.79,PTB7-Th,5.22,3.64,1.58,O=C(OCC(CC)CCCC)C1=C(F)C2=C(C)SC(C3=CC4=C(C(C5=CC=C(CC(CC)CCCC)S5)=C(C=C(C)S6)C6=C4C7=CC=C(CC(CC)CCCC)S7)S3)=C2S1,124.0,72.9,1.7,1.0,2.0,CB,,120,,,J. Mater. Chem. C,10.1039/c8tc03303j,"Perylene diimide (PDI) derivatives have great potential to replace the commonly used fullerene derivatives in bulk heterojunction (BHJ) polymer solar cells (PSCs). However, PDI-based molecules have a strong tendency to aggregate in thin films, which prevents the formation of appropriate phase separation. To alleviate this problem, much effort has been devoted to developing twisted PDI dimers with functional bridges at bay positions. Unfortunately, the bay-functionalized PDI dimers exhibit relatively low electron mobilities due to the excessive twist geometry. To solve this dilemma, an efficient method is to functionalize the PDI at less sterically-encumbered ortho-positions. In this article, we synthesized two novel ortho-functionalized PDI dimers, namely PDI-2Th-PDI and PDI-ThFTh-PDI, and investigated the influence of the conjugated bridge length on the physical and photovoltaic properties of PDIs. After introducing a fluorene bridge between the thiophene units, PDI-ThFTh-PDI with the extended conjugate length possessed a relatively low-crystalline nature and therefore exhibited one order of magnitude lower electron mobility compared to PDI-2Th-PDI. As a result, the power conversion efficiency (PCE) of solar cells fabricated with PDI-2Th-PDI as the electron acceptor and PTB7-Th as the electron donor is almost twice that of the solar cell with PDI-ThFTh-PDI as the acceptor. Our findings provide important guidelines for the design of more efficient ortho-functionalized PDI acceptors."
461,212,2018,2.95,2.95,10.61,0.352,0.79,BP-PDI4,5.69,3.71,1.98,O=C(N(C(CCCCC)CCCCC)C1=O)C2=CC(C3=CC(C4=CC5C6C7=C4C8=CC=C(C(N9C(CCCCC)CCCCC)=O)C%10=C8C(C7=CC=C6C(N(C(CCCCC)CCCCC)C5=O)=O)=CC=C%10C9=O)=CC(C%11=CC(C%12=CC%13C%14C%15=C%12C%16=CC=C(C(N%17C(CCCCC)CCCCC)=O)C%18=C%16C(C%15=CC=C%14C(N(C(CCCCC)CCCCC)C%13=O)=O)=CC=C%18C%17=O)=CC(C(C=C%19C(N(C(CCCCC)CCCCC)C%20=O)=O)=C%21C%22=C%19C%20=CC=C%22C%23=CC=C(C%24=O)C%25C%23=C%21C=CC%25C(N%24C(CCCCC)CCCCC)=O)=C%11)=C3)=C(C%26=C%27C=CC1C%262)C%28=CC=C%29C%30=C%28C%27=CC=C%30C(N(C(CCCCC)CCCCC)C%29=O)=O,2950.0,PTB7-Th,5.22,3.64,1.58,O=C(OCC(CC)CCCC)C1=C(F)C2=C(C)SC(C3=CC4=C(C(C5=CC=C(CC(CC)CCCC)S5)=C(C=C(C)S6)C6=C4C7=CC=C(CC(CC)CCCC)S7)S3)=C2S1,124.0,72.9,1.7,1.0,1.0,CB,,,100.0,,J. Mater. Sci. Mater. Electronics,10.1007/s10854-018-9094-0,
462,212,2018,1.9,1.9,5.53,0.377,0.89,BP-PDI4,5.69,3.71,1.98,O=C(N(C(CCCCC)CCCCC)C1=O)C2=CC(C3=CC(C4=CC5C6C7=C4C8=CC=C(C(N9C(CCCCC)CCCCC)=O)C%10=C8C(C7=CC=C6C(N(C(CCCCC)CCCCC)C5=O)=O)=CC=C%10C9=O)=CC(C%11=CC(C%12=CC%13C%14C%15=C%12C%16=CC=C(C(N%17C(CCCCC)CCCCC)=O)C%18=C%16C(C%15=CC=C%14C(N(C(CCCCC)CCCCC)C%13=O)=O)=CC=C%18C%17=O)=CC(C(C=C%19C(N(C(CCCCC)CCCCC)C%20=O)=O)=C%21C%22=C%19C%20=CC=C%22C%23=CC=C(C%24=O)C%25C%23=C%21C=CC%25C(N%24C(CCCCC)CCCCC)=O)=C%11)=C3)=C(C%26=C%27C=CC1C%262)C%28=CC=C%29C%30=C%28C%27=CC=C%30C(N(C(CCCCC)CCCCC)C%29=O)=O,2950.0,PBDTTT-C-T,5.11,3.25,1.86,O=C(C1=CC2=C(SC(C3=CC4=C(S3)C(C5=CC=C(S5)CC(CCCC)CC)=C6C=C(SC6=C4C7=CC=C(S7)CC(CCCC)CC)C)=C2S1)C)CC(CC)CCCC,56.0,20.0,2.8,1.0,1.0,CB,,,100.0,,J. Mater. Sci. Mater. Electronics,10.1007/s10854-018-9094-0,
463,213,2017,0.1,0.1,0.2,0.44,0.75,PDI-7,5.77,3.68,2.09,O=C(N(C(CCCCC)CCCCC)C1=O)C2=C(CC(C)(C)C)C=C(C3=C4C=C(C(C)(C)C)C1C32)C5=CC=C(C(C=C6)=CC=C6C7=CC=C8C9=C7C=CC=C9C%10=C%11C8=CC(CC(C)(C)C)=C(C(N(C(CCCCC)CCCCC)C%12=O)=O)C%11C%12C(CC(C)(C)C)=C%10)C%13=C5C4=CC=C%13,1295.89,PTB7-Th,5.22,3.64,1.58,O=C(OCC(CC)CCCC)C1=C(F)C2=C(C)SC(C3=CC4=C(C(C5=CC=C(CC(CC)CCCC)S5)=C(C=C(C)S6)C6=C4C7=CC=C(CC(CC)CCCC)S7)S3)=C2S1,124.0,72.9,1.7,1.0,1.0,CB,,,,,J. Org. Chem.,10.1021/acs.joc.7b00272,"Electron acceptors based on perylene monoimide (PMI) are rare due to the synthetic challenge. Herein, starting from commercially available perylene dianhydride, brominated perylene monoimide (PMI-Br) with short side chains and good solubility was efficiently synthesized in a high overall yield of 71%. With PMI-Br as the intermediate, acceptor-donor-acceptor type electron acceptors with low-lying LUMO energy levels and strong visible absorption were successfully obtained. The nonfullerene bulk heterojunction solar cells based on these acceptors were fabricated with the highest PCE of 1.3%."
464,213,2017,0.1,0.1,0.2,0.44,0.68,PDI-8,5.77,3.76,2.01,O=C(N(C(CCCCC)CCCCC)C1=O)C2=C(CC(C)(C)C)C=C(C3=C4C=C(CC(C)(C)C)C1C32)C5=CC=C(C(S6)=CC=C6C7=CC=C8C9=C7C=CC=C9C%10=C%11C8=CC(CC(C)(C)C)=C(C(N(C(CCCCC)CCCCC)C%12=O)=O)C%11C%12C(CC(C)(C)C)=C%10)C%13=C5C4=CC=C%13,1315.94,PTB7-Th,5.22,3.64,1.58,O=C(OCC(CC)CCCC)C1=C(F)C2=C(C)SC(C3=CC4=C(C(C5=CC=C(CC(CC)CCCC)S5)=C(C=C(C)S6)C6=C4C7=CC=C(CC(CC)CCCC)S7)S3)=C2S1,124.0,72.9,1.7,1.0,1.0,CB,,,,,J. Org. Chem.,10.1021/acs.joc.7b00272,"Electron acceptors based on perylene monoimide (PMI) are rare due to the synthetic challenge. Herein, starting from commercially available perylene dianhydride, brominated perylene monoimide (PMI-Br) with short side chains and good solubility was efficiently synthesized in a high overall yield of 71%. With PMI-Br as the intermediate, acceptor-donor-acceptor type electron acceptors with low-lying LUMO energy levels and strong visible absorption were successfully obtained. The nonfullerene bulk heterojunction solar cells based on these acceptors were fabricated with the highest PCE of 1.3%."
465,213,2017,1.3,1.3,6.73,0.22,0.8,PDI-9,5.63,3.72,1.91,O=C(N(C(CCCCC)CCCCC)C1=O)C2=C(CC(C)(C)C)C=C(C3=C4C=C(CC(C)(C)C)C1C32)C5=CC=C(C6=CC=C(C(S7)=CC=C7C8=CC=C9C%10=C8C=CC=C%10C%11=C%12C9=CC(CC(C)(C)C)=C(C(N(C(CCCCC)CCCCC)C%13=O)=O)C%12C%13C(CC(C)(C)C)=C%11)S6)C%14=C5C4=CC=C%14,1398.06,PTB7-Th,5.22,3.64,1.58,O=C(OCC(CC)CCCC)C1=C(F)C2=C(C)SC(C3=CC4=C(C(C5=CC=C(CC(CC)CCCC)S5)=C(C=C(C)S6)C6=C4C7=CC=C(CC(CC)CCCC)S7)S3)=C2S1,124.0,72.9,1.7,1.0,1.0,CB,,,,,J. Org. Chem.,10.1021/acs.joc.7b00272,"Electron acceptors based on perylene monoimide (PMI) are rare due to the synthetic challenge. Herein, starting from commercially available perylene dianhydride, brominated perylene monoimide (PMI-Br) with short side chains and good solubility was efficiently synthesized in a high overall yield of 71%. With PMI-Br as the intermediate, acceptor-donor-acceptor type electron acceptors with low-lying LUMO energy levels and strong visible absorption were successfully obtained. The nonfullerene bulk heterojunction solar cells based on these acceptors were fabricated with the highest PCE of 1.3%."
466,213,2017,0.1,0.1,0.3,0.42,0.66,PDI-10,5.61,3.69,1.92,O=C(N(C(CCCCC)CCCCC)C1=O)C2=C(CC(C)(C)C)C=C(C3=C4C=C(CC(C)(C)C)C1C32)C5=CC=C(C6=CC=C(C7=CC=C(C8=CC=C(C9=CC=C%10C%11=C9C=CC=C%11C%12=C%13C%10=CC(CC(C)(C)C)=C(C(N(C(CCCCC)CCCCC)C%14=O)=O)C%13C%14C=C%12)S8)S7)S6)C%15=C5C4=CC=C%15,1410.05,PTB7-Th,5.22,3.64,1.58,O=C(OCC(CC)CCCC)C1=C(F)C2=C(C)SC(C3=CC4=C(C(C5=CC=C(CC(CC)CCCC)S5)=C(C=C(C)S6)C6=C4C7=CC=C(CC(CC)CCCC)S7)S3)=C2S1,124.0,72.9,1.7,1.0,1.0,CB,,,,,J. Org. Chem.,10.1021/acs.joc.7b00272,"Electron acceptors based on perylene monoimide (PMI) are rare due to the synthetic challenge. Herein, starting from commercially available perylene dianhydride, brominated perylene monoimide (PMI-Br) with short side chains and good solubility was efficiently synthesized in a high overall yield of 71%. With PMI-Br as the intermediate, acceptor-donor-acceptor type electron acceptors with low-lying LUMO energy levels and strong visible absorption were successfully obtained. The nonfullerene bulk heterojunction solar cells based on these acceptors were fabricated with the highest PCE of 1.3%."
467,213,2017,0.2,0.2,0.3,0.44,0.67,PDI-11,5.67,3.7,1.97,O=C(N(C(CCCCC)CCCCC)C1=O)C2=C(CC(C)(C)C)C=C(C3=C4C=C(CC(C)(C)C)C1C32)C5=CC=C(C6=CC(SC(C7=CC=C8C9=C7C=CC=C9C%10=C%11C8=CC(CC(C)(C)C)=C(C(N(C(CCCCC)CCCCC)C%12=O)=O)C%11C%12C(CC(C)(C)C)=C%10)=C%13)=C%13S6)C%14=C5C4=CC=C%14,1372.02,PTB7-Th,5.22,3.64,1.58,O=C(OCC(CC)CCCC)C1=C(F)C2=C(C)SC(C3=CC4=C(C(C5=CC=C(CC(CC)CCCC)S5)=C(C=C(C)S6)C6=C4C7=CC=C(CC(CC)CCCC)S7)S3)=C2S1,124.0,72.9,1.7,1.0,1.0,CB,,,,,J. Org. Chem.,10.1021/acs.joc.7b00272,"Electron acceptors based on perylene monoimide (PMI) are rare due to the synthetic challenge. Herein, starting from commercially available perylene dianhydride, brominated perylene monoimide (PMI-Br) with short side chains and good solubility was efficiently synthesized in a high overall yield of 71%. With PMI-Br as the intermediate, acceptor-donor-acceptor type electron acceptors with low-lying LUMO energy levels and strong visible absorption were successfully obtained. The nonfullerene bulk heterojunction solar cells based on these acceptors were fabricated with the highest PCE of 1.3%."
