Repository: lunayuehuang/AI-Powered-Materials-Dataset-Construction

# AI-PowerDatasetConstruction
This is the gitHub for the research work of AI-powered workflow for constructing organic materials databases from literature: integrating Large Language Models

File: data/Nonfullerene_OPV_Abstract.csv (part 20 of 22)
ID,Ref,year,PCE_max(%),PCE_ave(%),Jsc(mA/cm2),FF,Voc(V),Nickname(n),-HOMO_n(eV),-LUMO_n(eV),Eg_n(eV),n(SMILES),M (g/mol),Nickname(p),-HOMO_p(eV),-LUMO_p(eV),Eg_p(eV),p(SMILES),Mw (kg/mol),Mn(kg/mol),PDI,p/n ratio (p),p/n ratio (n),Solvent,Additive,TA (oC),thick (nm),Unnamed: 28,Journal,DOI,Abstract
468,213,2017,0.1,0.1,0.3,0.42,0.66,PDI-12,5.63,3.68,1.95,O=C(N(C(CCCCC)CCCCC)C1=O)C2=C(CC(C)(C)C)C=C(C3=C4C=C(CC(C)(C)C)C1C32)C5=CC=C(C6=CC(C(OCC(CC)CCCC)=C(SC(C7=CC=C8C9=C7C=CC=C9C%10=C%11C8=CC(CC(C)(C)C)=C(C(N(C(CCCCC)CCCCC)C%12=O)=O)C%11C%12C(CC(C)(C)C)=C%10)=C%13)C%13=C%14OCC(CC)CCCC)=C%14S6)C%15=C5C4=CC=C%15,1678.51,PTB7-Th,5.22,3.64,1.58,O=C(OCC(CC)CCCC)C1=C(F)C2=C(C)SC(C3=CC4=C(C(C5=CC=C(CC(CC)CCCC)S5)=C(C=C(C)S6)C6=C4C7=CC=C(CC(CC)CCCC)S7)S3)=C2S1,124.0,72.9,1.7,1.0,1.0,CB,,,,,J. Org. Chem.,10.1021/acs.joc.7b00272,"Electron acceptors based on perylene monoimide (PMI) are rare due to the synthetic challenge. Herein, starting from commercially available perylene dianhydride, brominated perylene monoimide (PMI-Br) with short side chains and good solubility was efficiently synthesized in a high overall yield of 71%. With PMI-Br as the intermediate, acceptor-donor-acceptor type electron acceptors with low-lying LUMO energy levels and strong visible absorption were successfully obtained. The nonfullerene bulk heterojunction solar cells based on these acceptors were fabricated with the highest PCE of 1.3%."
469,213,2017,0.1,0.1,0.4,0.4,0.7,PDI-13,5.66,3.67,1.99,O=C(N(C(CCCCC)CCCCC)C1=O)C2=C(CC(C)(C)C)C=C(C3=C4C=C(CC(C)(C)C)C1C32)C5=CC=C(C6=CC(C(C7=CC=C(CC(CC)CCCC)S7)=C(SC(C8=CC=C9C%10=C8C=CC=C%10C%11=C%12C9=CC(CC(C)(C)C)=C(C(N(C(CCCCC)CCCCC)C%13=O)=O)C%12C%13C(CC(C)(C)C)=C%11)=C%14)C%14=C%15C%16=CC=C(CC(CC)CCCC)S%16)=C%15S6)C%17=C5C4=CC=C%17,1810.75,PTB7-Th,5.22,3.64,1.58,O=C(OCC(CC)CCCC)C1=C(F)C2=C(C)SC(C3=CC4=C(C(C5=CC=C(CC(CC)CCCC)S5)=C(C=C(C)S6)C6=C4C7=CC=C(CC(CC)CCCC)S7)S3)=C2S1,124.0,72.9,1.7,1.0,1.0,CB,,,,,J. Org. Chem.,10.1021/acs.joc.7b00272,"Electron acceptors based on perylene monoimide (PMI) are rare due to the synthetic challenge. Herein, starting from commercially available perylene dianhydride, brominated perylene monoimide (PMI-Br) with short side chains and good solubility was efficiently synthesized in a high overall yield of 71%. With PMI-Br as the intermediate, acceptor-donor-acceptor type electron acceptors with low-lying LUMO energy levels and strong visible absorption were successfully obtained. The nonfullerene bulk heterojunction solar cells based on these acceptors were fabricated with the highest PCE of 1.3%."
470,213,2017,0.1,0.1,0.4,0.38,0.7,PDI-14,5.56,3.67,1.89,O=C(N(C(CCCCC)CCCCC)C1=O)C2=C(CC(C)(C)C)C=C(C3=C4C=C(CC(C)(C)C)C1C32)C5=CC=C(C6=CC(C(C7=CC=C(CCCCCC)C=C7)(C8=CC=C(CCCCCC)C=C8)C9=C%10C=C%11C(C(SC(C%12=CC=C%13C%14=C%12C=CC=C%14C%15=C%16C%13=CC(CC(C)(C)C)=C(C(N(C(CCCCC)CCCCC)C%17=O)=O)C%16C%17C(CC(C)(C)C)=C%15)=C%18)=C%18C%11(C%19=CC=C(CCCCCC)C=C%19)C%20=CC=C(CCCCCC)C=C%20)=C9)=C%10S6)C%21=C5C4=CC=C%21,2139.22,PTB7-Th,5.22,3.64,1.58,O=C(OCC(CC)CCCC)C1=C(F)C2=C(C)SC(C3=CC4=C(C(C5=CC=C(CC(CC)CCCC)S5)=C(C=C(C)S6)C6=C4C7=CC=C(CC(CC)CCCC)S7)S3)=C2S1,124.0,72.9,1.7,1.0,1.0,CB,,,,,J. Org. Chem.,10.1021/acs.joc.7b00272,"Electron acceptors based on perylene monoimide (PMI) are rare due to the synthetic challenge. Herein, starting from commercially available perylene dianhydride, brominated perylene monoimide (PMI-Br) with short side chains and good solubility was efficiently synthesized in a high overall yield of 71%. With PMI-Br as the intermediate, acceptor-donor-acceptor type electron acceptors with low-lying LUMO energy levels and strong visible absorption were successfully obtained. The nonfullerene bulk heterojunction solar cells based on these acceptors were fabricated with the highest PCE of 1.3%."
471,214,2017,0.35,0.35,1.16,0.38,0.78,T-BTz-PI,5.45,3.24,2.21,O=C1N(C2=CC=C(C(C=CC=C3)=C3C4(CCCC)CCCC)C4=C2)C(C5=CC=C(C#CC6=CC=C(C7=CC=C(C8=CC=C(C#CC9=CC=C%10C(C(N(C%11=CC=C(C(C=CC=C%12)=C%12C%13(CCCC)CCCC)C%13=C%11)C%10=O)=O)=C9)S8)C%14=NSN=C7%14)S6)C=C51)=O,1191.54,P3HT,5.0,3.1,1.9,CC1=CC(CCCCCC)=C(C)S1,21.1,11.6,1.82,1.0,1.0,CF,,,,,J. Photopolym. Sci. Technol.,10.2494/photopolymer.30.557,"Development of new semiconducting materials has become an important subject to develop organic photovoltaics. In this letter, new electron-accepting -conjugated molecules, which are composed of thiophene-linked benzothiadiazole (T-BTz) as a central unit and phthalimide (PI) or naphthalimide (NI) as a terminal unit, were designed and synthesized to investigate the influence of the terminal units on the properties and photovoltaic characteristics. The utilization of NI led to red-shifted absorption and increased electronaccepting characteristics, compared to those of PI. Furthermore, the photovoltaic device based on T-BTz-NI under the combination with poly(3-hexylthiophene) as a donor showed improved power conversion efficiency of 1.16%. These results indicate that NI become a good candidate for a terminal unit of non-fullerene acceptors."
472,214,2017,1.16,1.16,3.92,0.36,0.75,T-BTz-NI,5.56,3.43,2.13,O=C(N(C1=CC=C(C(C=CC=C2)=C2C3(CCCC)CCCC)C3=C1)C4=O)C5=CC=CC6=C5C4=CC=C6C#CC7=CC=C(C8=CC=C(C9=CC=C(C#CC%10=CC=C%11C%12=C%10C=CC=C%12C(N(C%13=CC=C(C(C=CC=C%14)=C%14C%15(CCCC)CCCC)C%15=C%13)C%11=O)=O)S9)C%16=NSN=C8%16)S7,1291.66,P3HT,5.0,3.1,1.9,CC1=CC(CCCCCC)=C(C)S1,21.1,11.6,1.82,1.0,1.0,CF,,,,,J. Photopolym. Sci. Technol.,10.2494/photopolymer.30.557,"Development of new semiconducting materials has become an important subject to develop organic photovoltaics. In this letter, new electron-accepting -conjugated molecules, which are composed of thiophene-linked benzothiadiazole (T-BTz) as a central unit and phthalimide (PI) or naphthalimide (NI) as a terminal unit, were designed and synthesized to investigate the influence of the terminal units on the properties and photovoltaic characteristics. The utilization of NI led to red-shifted absorption and increased electronaccepting characteristics, compared to those of PI. Furthermore, the photovoltaic device based on T-BTz-NI under the combination with poly(3-hexylthiophene) as a donor showed improved power conversion efficiency of 1.16%. These results indicate that NI become a good candidate for a terminal unit of non-fullerene acceptors."
473,215,2016,7.13,7.13,14.64,0.64,0.77,BAF-2HDT,5.7,3.6,2.1,CCCCCCCCCCC1(CCCCCCCCCC)C2=CC(C3=CC=C(/C=C4SC(SCCCCCC)=C(SCCCCCC)S\4)C5=NSN=C35)=CC=C2C6=C1C=C(C7=CC=C(/C=C8SC(SCCCCCC)=C(SCCCCCC)S\8)C9=NSN=C79)C=C6,1408.32,PffBT4T-2OD,5.3,3.7,1.6,CC1=C(C=C(S1)C2=C(C(F)=C(C3=NSN=C32)C4=CC(CC(CCCCCCCC)CCCCCCCCCC)=C(S4)C5=CC=C(S5)C6=CC=C(S6)C)F)CC(CCCCCCCCCC)CCCCCCCC,140.0,70.0,2.0,1.0,1.5,CB/DCB,DIO,,280.0,,J. Phys. Chem. C,10.1021/acs.jpcc.6b07778,"A solution-processable small-molecule nonfullerene electron acceptor BAF-2HDT (7,7′-(9,9-didecyl-9H-fluorene-2,7-diyl)bis(4-((4,5-bis(hexylthio)-1,3-dithiol-2 ylidene)methyl)benzo[c][1,2,5]thiadiazole) bearing hexadiathiafulvalene (HDT) wings as end groups has been synthesized for bulk heterojunction organic photovoltaics. The molecule shows broad absorption in the 300–600 nm range with a molar extinction coefficient (e) of 9.32 × 104 M–1·cm–1 exceeding to that of [6,6]-phenyl-C71-butyric acid methyl ester of 2.8 × 104 M–1·cm–1 at 461 nm. The HOMO and LUMO energy levels of the molecule are found to be −5.69 and −3.58 eV, respectively which is compatible with low band gap high-performance polymers such as poly[(5,6-difluoro-2,1,3-benzothiadiazol-4,7-diyl)-alt-(3,3‴-di(2-octyldodecyl)-2,2′;5′,2″;5″,2‴-quaterthiophen-5,5‴-diyl)] (PffBT4T-2OD). Photoluminescence-quenching measurements confirm that the molecule BAF-2HDT has excellent electron-accepting capability. The organic solar cells made from BAF-2HDT ble..."
474,216,2017,9.56,9.56,16.1,0.655,0.907,ITIC,5.48,3.83,1.65,CCCCCCC(C=C1)=CC=C1C2(C3=CC=C(CCCCCC)C=C3)C4=CC5=C(C(C6=C5SC7=C6SC(/C=C8C(C(C=CC=C9)=C9C\8=C(C#N)\C#N)=O)=C7)(C%10=CC=C(CCCCCC)C=C%10)C%11=CC=C(CCCCCC)C=C%11)C=C4C%12=C2C(SC(/C=C%13C(C(C=CC=C%14)=C%14C\%13=C(C#N)/C#N)=O)=C%15)=C%15S%12,1427.96,PB1,5.25,3.46,1.79,CC(SC1=C2C3=CC=C(CC(CC)CCCC)S3)=CC1=C(C4=CC=C(CC(CC)CCCC)S4)C5=C2C=C(S5)C6=CC=C(C7=C8C(C(C9=C(CC(CC)CCCC)SC(CC(CC)CCCC)=C9C8=O)=O)=C(C%10=CC=C(C)S%10)S7)S6,54.216,21.6,2.51,1.0,1.0,DCB,,,96.0,,J. Phys. Chem. C,10.1021/acs.jpcc.6b11848,"A series of medium and wide band gap polymers with different backbones and side-chains were designed and synthesized as electron donors for fullerene-free polymer solar cells (PSCs). The relationship between the molecular structures of the polymer donors and the photovoltaic properties of the fullerene-free PSC devices was fully investigated. The optical band gaps and the energy levels of the polymers were modulated by the copolymerization of the benzodithiophene (BDT) unit with the various comonomers. Moreover, by incorporating alkylthio substituents, the highest occupied molecular orbital (HOMO) levels of the polymer donors were effectively reduced, and thus the open-circuit voltages (Voc) of the fullerene-free PSC devices were strongly improved. Simultaneously, the extinction coefficients of the polymers were also enhanced by introducing the alkylthio groups, which ensured sufficient light-harvesting capability. The exciton dissociation probability P(E,T) in the blend films of the alkylthio substituted..."
475,216,2017,10.49,10.49,17.84,0.625,0.941,ITIC,5.48,3.83,1.65,CCCCCCC(C=C1)=CC=C1C2(C3=CC=C(CCCCCC)C=C3)C4=CC5=C(C(C6=C5SC7=C6SC(/C=C8C(C(C=CC=C9)=C9C\8=C(C#N)\C#N)=O)=C7)(C%10=CC=C(CCCCCC)C=C%10)C%11=CC=C(CCCCCC)C=C%11)C=C4C%12=C2C(SC(/C=C%13C(C(C=CC=C%14)=C%14C\%13=C(C#N)/C#N)=O)=C%15)=C%15S%12,1427.96,PB1-S,5.3,3.52,1.78,CC(SC1=C2C3=CC=C(SCC(CC)CCCC)S3)=CC1=C(C4=CC=C(SCC(CC)CCCC)S4)C5=C2C=C(C6=CC=C(C7=C8C(C(C9=C(CC(CC)CCC)SC(CC(CC)CCCC)=C9C8=O)=O)=C(C%10=CC=C(C)S%10)S7)S6)S5,43.078,18.1,2.38,1.0,1.0,DCB,,,95.0,,J. Phys. Chem. C,10.1021/acs.jpcc.6b11848,"A series of medium and wide band gap polymers with different backbones and side-chains were designed and synthesized as electron donors for fullerene-free polymer solar cells (PSCs). The relationship between the molecular structures of the polymer donors and the photovoltaic properties of the fullerene-free PSC devices was fully investigated. The optical band gaps and the energy levels of the polymers were modulated by the copolymerization of the benzodithiophene (BDT) unit with the various comonomers. Moreover, by incorporating alkylthio substituents, the highest occupied molecular orbital (HOMO) levels of the polymer donors were effectively reduced, and thus the open-circuit voltages (Voc) of the fullerene-free PSC devices were strongly improved. Simultaneously, the extinction coefficients of the polymers were also enhanced by introducing the alkylthio groups, which ensured sufficient light-harvesting capability. The exciton dissociation probability P(E,T) in the blend films of the alkylthio substituted..."
476,216,2017,3.72,3.72,12.41,0.478,0.628,ITIC,5.48,3.83,1.65,CCCCCCC(C=C1)=CC=C1C2(C3=CC=C(CCCCCC)C=C3)C4=CC5=C(C(C6=C5SC7=C6SC(/C=C8C(C(C=CC=C9)=C9C\8=C(C#N)\C#N)=O)=C7)(C%10=CC=C(CCCCCC)C=C%10)C%11=CC=C(CCCCCC)C=C%11)C=C4C%12=C2C(SC(/C=C%13C(C(C=CC=C%14)=C%14C\%13=C(C#N)/C#N)=O)=C%15)=C%15S%12,1427.96,PB2,4.94,3.31,1.63,CC(SC1=C2C3=CC=C(CC(CC)CCCC)S3)=CC1=C(C4=CC=C(CC(CC)CCCC)S4)C5=C2C=C(C6=CC=C(C7=C8C(C=C(C(OCC(CCCCCCCC)CCCCCCCCCC)=O)S8)=C(C9=CC=C(C)S9)S7)S6)S5,52.44,19.0,2.76,1.0,1.0,DCB,,,89.0,,J. Phys. Chem. C,10.1021/acs.jpcc.6b11848,"A series of medium and wide band gap polymers with different backbones and side-chains were designed and synthesized as electron donors for fullerene-free polymer solar cells (PSCs). The relationship between the molecular structures of the polymer donors and the photovoltaic properties of the fullerene-free PSC devices was fully investigated. The optical band gaps and the energy levels of the polymers were modulated by the copolymerization of the benzodithiophene (BDT) unit with the various comonomers. Moreover, by incorporating alkylthio substituents, the highest occupied molecular orbital (HOMO) levels of the polymer donors were effectively reduced, and thus the open-circuit voltages (Voc) of the fullerene-free PSC devices were strongly improved. Simultaneously, the extinction coefficients of the polymers were also enhanced by introducing the alkylthio groups, which ensured sufficient light-harvesting capability. The exciton dissociation probability P(E,T) in the blend films of the alkylthio substituted..."
477,216,2017,5.35,5.35,14.61,0.501,0.73,ITIC,5.48,3.83,1.65,CCCCCCC(C=C1)=CC=C1C2(C3=CC=C(CCCCCC)C=C3)C4=CC5=C(C(C6=C5SC7=C6SC(/C=C8C(C(C=CC=C9)=C9C\8=C(C#N)\C#N)=O)=C7)(C%10=CC=C(CCCCCC)C=C%10)C%11=CC=C(CCCCCC)C=C%11)C=C4C%12=C2C(SC(/C=C%13C(C(C=CC=C%14)=C%14C\%13=C(C#N)/C#N)=O)=C%15)=C%15S%12,1427.96,PB2-S,5.08,3.44,1.64,CC(SC1=C2C3=CC=C(SCC(CC)CCCC)S3)=CC1=C(C4=CC=C(SCC(CC)CCCC)S4)C5=C2C=C(C6=CC=C(C7=C8C(C=C(C(OCC(CCCCCCCC)CCCCCCCCCC)=O)S8)=C(C9=CC=C(C)S9)S7)S6)S5,31.222,13.4,2.33,1.0,1.0,DCB,,,91.0,,J. Phys. Chem. C,10.1021/acs.jpcc.6b11848,"A series of medium and wide band gap polymers with different backbones and side-chains were designed and synthesized as electron donors for fullerene-free polymer solar cells (PSCs). The relationship between the molecular structures of the polymer donors and the photovoltaic properties of the fullerene-free PSC devices was fully investigated. The optical band gaps and the energy levels of the polymers were modulated by the copolymerization of the benzodithiophene (BDT) unit with the various comonomers. Moreover, by incorporating alkylthio substituents, the highest occupied molecular orbital (HOMO) levels of the polymer donors were effectively reduced, and thus the open-circuit voltages (Voc) of the fullerene-free PSC devices were strongly improved. Simultaneously, the extinction coefficients of the polymers were also enhanced by introducing the alkylthio groups, which ensured sufficient light-harvesting capability. The exciton dissociation probability P(E,T) in the blend films of the alkylthio substituted..."
478,216,2017,6.61,6.61,13.47,0.598,0.822,ITIC,5.48,3.83,1.65,CCCCCCC(C=C1)=CC=C1C2(C3=CC=C(CCCCCC)C=C3)C4=CC5=C(C(C6=C5SC7=C6SC(/C=C8C(C(C=CC=C9)=C9C\8=C(C#N)\C#N)=O)=C7)(C%10=CC=C(CCCCCC)C=C%10)C%11=CC=C(CCCCCC)C=C%11)C=C4C%12=C2C(SC(/C=C%13C(C(C=CC=C%14)=C%14C\%13=C(C#N)/C#N)=O)=C%15)=C%15S%12,1427.96,PB3,5.14,3.44,1.7,CC(SC1=C2C3=CC=C(CC(CC)CCCC)S3)=CC1=C(C4=CC=C(CC(CC)CCCC)S4)C5=C2C=C(C6=C(CC(CC)CCCC)C=C(C7=CC=C(C8=CC(CC(CC)CCCC)=C(C)S8)C9=NSN=C79)S6)S5,35.84,16.0,2.24,1.0,1.0,DCB,,,90.0,,J. Phys. Chem. C,10.1021/acs.jpcc.6b11848,"A series of medium and wide band gap polymers with different backbones and side-chains were designed and synthesized as electron donors for fullerene-free polymer solar cells (PSCs). The relationship between the molecular structures of the polymer donors and the photovoltaic properties of the fullerene-free PSC devices was fully investigated. The optical band gaps and the energy levels of the polymers were modulated by the copolymerization of the benzodithiophene (BDT) unit with the various comonomers. Moreover, by incorporating alkylthio substituents, the highest occupied molecular orbital (HOMO) levels of the polymer donors were effectively reduced, and thus the open-circuit voltages (Voc) of the fullerene-free PSC devices were strongly improved. Simultaneously, the extinction coefficients of the polymers were also enhanced by introducing the alkylthio groups, which ensured sufficient light-harvesting capability. The exciton dissociation probability P(E,T) in the blend films of the alkylthio substituted..."
479,216,2017,8.28,8.28,16.93,0.56,0.873,ITIC,5.48,3.83,1.65,CCCCCCC(C=C1)=CC=C1C2(C3=CC=C(CCCCCC)C=C3)C4=CC5=C(C(C6=C5SC7=C6SC(/C=C8C(C(C=CC=C9)=C9C\8=C(C#N)\C#N)=O)=C7)(C%10=CC=C(CCCCCC)C=C%10)C%11=CC=C(CCCCCC)C=C%11)C=C4C%12=C2C(SC(/C=C%13C(C(C=CC=C%14)=C%14C\%13=C(C#N)/C#N)=O)=C%15)=C%15S%12,1427.96,PB3-S,5.24,3.53,1.71,CC(SC1=C2C3=CC=C(SCC(CC)CCCC)S3)=CC1=C(C4=CC=C(SCC(CC)CCCC)S4)C5=C2C=C(C6=C(CC(CC)CCCC)C=C(C7=CC=C(C8=CC(CC(CC)CCCC)=C(C)S8)C9=NSN=C79)S6)S5,22.05,10.5,2.1,1.0,1.0,DCB,,,88.0,,J. Phys. Chem. C,10.1021/acs.jpcc.6b11848,"A series of medium and wide band gap polymers with different backbones and side-chains were designed and synthesized as electron donors for fullerene-free polymer solar cells (PSCs). The relationship between the molecular structures of the polymer donors and the photovoltaic properties of the fullerene-free PSC devices was fully investigated. The optical band gaps and the energy levels of the polymers were modulated by the copolymerization of the benzodithiophene (BDT) unit with the various comonomers. Moreover, by incorporating alkylthio substituents, the highest occupied molecular orbital (HOMO) levels of the polymer donors were effectively reduced, and thus the open-circuit voltages (Voc) of the fullerene-free PSC devices were strongly improved. Simultaneously, the extinction coefficients of the polymers were also enhanced by introducing the alkylthio groups, which ensured sufficient light-harvesting capability. The exciton dissociation probability P(E,T) in the blend films of the alkylthio substituted..."
480,217,2018,5.62,5.62,11.2,0.65,0.78,ITIC,5.63,4.05,1.58,CCCCCCC(C=C1)=CC=C1C2(C3=CC=C(CCCCCC)C=C3)C4=CC5=C(C(C6=C5SC7=C6SC(/C=C8C(C(C=CC=C9)=C9C\8=C(C#N)\C#N)=O)=C7)(C%10=CC=C(CCCCCC)C=C%10)C%11=CC=C(CCCCCC)C=C%11)C=C4C%12=C2C(SC(/C=C%13C(C(C=CC=C%14)=C%14C\%13=C(C#N)/C#N)=O)=C%15)=C%15S%12,1427.96,PBDTT-TVT,5.06,3.11,1.95,CC(SC1=C2C3=CC=C(CC(CCCCCCCC)CCCCCCCCCC)S3)=CC1=C(C4=CC=C(CC(CCCCCCCC)CCCCCCCCCC)S4)C5=C2C=C(S5)C6=CC=C(/C=C/C7=CC=C(C)S7)S6,842.4,351.0,2.4,1.0,1.5,CB,,90,,,J. Phys. Chem. C,10.1021/acs.jpcc.8b05184,"Semiconducting polymers consisting of (E)-1,2-di(thiophen-2-yl)ethene (TVT) derivatives and benzo[1,2-b:4,5-b′]dithiophene with conjugated thiophene side chains (BDTT) were designed and synthesized to investigate the effect of fluorine and cyano groups in the 3-position of the thiophene ring in TVT on the photovoltaic properties. The corresponding PBDTT-TVT, PBDTT-FTVT, and PBDTT-CNTVT copolymers containing TVT, difluoro TVT (FTVT), and dicyano TVT (CNTVT), respectively, demonstrated considerable variations in optical, electrochemical, morphological, and charge transporting properties. PBDTT-FTVT showed suitable frontier orbital energy levels, favorable face-on orientation, and a well-mixed and smooth morphology in the blends with 3,9-bis(2-methylene-(3-(1,1-dicyanomethylene)-indanone))-5,5,11,11-tetrakis(4-hexylphenyl)-dithieno[2,3-d:2′,3′-d′]-s-indaceno[1,2-b:5,6-b′]dithiophene (ITIC) and [6,6]-phenyl-C71-butyric acid methyl ester (PCBM). In contrast, PBDTT-CNTVT showed unfavorable frontier orbital ener..."
481,217,2018,6.5,6.5,12.2,0.6,0.88,ITIC,5.63,4.05,1.58,CCCCCCC(C=C1)=CC=C1C2(C3=CC=C(CCCCCC)C=C3)C4=CC5=C(C(C6=C5SC7=C6SC(/C=C8C(C(C=CC=C9)=C9C\8=C(C#N)\C#N)=O)=C7)(C%10=CC=C(CCCCCC)C=C%10)C%11=CC=C(CCCCCC)C=C%11)C=C4C%12=C2C(SC(/C=C%13C(C(C=CC=C%14)=C%14C\%13=C(C#N)/C#N)=O)=C%15)=C%15S%12,1427.96,PBDTT-FTVT,5.23,3.33,1.9,CC(SC1=C2C3=CC=C(CC(CCCCCCCC)CCCCCCCCCC)S3)=CC1=C(C4=CC=C(CC(CCCCCCCC)CCCCCCCCCC)S4)C5=C2C=C(S5)C6=CC(F)=C(/C=C/C7=C(F)C=C(C)S7)S6,974.4,336.0,2.9,1.0,1.0,CB,,90,,,J. Phys. Chem. C,10.1021/acs.jpcc.8b05184,"Semiconducting polymers consisting of (E)-1,2-di(thiophen-2-yl)ethene (TVT) derivatives and benzo[1,2-b:4,5-b′]dithiophene with conjugated thiophene side chains (BDTT) were designed and synthesized to investigate the effect of fluorine and cyano groups in the 3-position of the thiophene ring in TVT on the photovoltaic properties. The corresponding PBDTT-TVT, PBDTT-FTVT, and PBDTT-CNTVT copolymers containing TVT, difluoro TVT (FTVT), and dicyano TVT (CNTVT), respectively, demonstrated considerable variations in optical, electrochemical, morphological, and charge transporting properties. PBDTT-FTVT showed suitable frontier orbital energy levels, favorable face-on orientation, and a well-mixed and smooth morphology in the blends with 3,9-bis(2-methylene-(3-(1,1-dicyanomethylene)-indanone))-5,5,11,11-tetrakis(4-hexylphenyl)-dithieno[2,3-d:2′,3′-d′]-s-indaceno[1,2-b:5,6-b′]dithiophene (ITIC) and [6,6]-phenyl-C71-butyric acid methyl ester (PCBM). In contrast, PBDTT-CNTVT showed unfavorable frontier orbital ener..."
482,217,2018,0.05,0.05,0.41,0.3,0.42,ITIC,5.63,4.05,1.58,CCCCCCC(C=C1)=CC=C1C2(C3=CC=C(CCCCCC)C=C3)C4=CC5=C(C(C6=C5SC7=C6SC(/C=C8C(C(C=CC=C9)=C9C\8=C(C#N)\C#N)=O)=C7)(C%10=CC=C(CCCCCC)C=C%10)C%11=CC=C(CCCCCC)C=C%11)C=C4C%12=C2C(SC(/C=C%13C(C(C=CC=C%14)=C%14C\%13=C(C#N)/C#N)=O)=C%15)=C%15S%12,1427.96,PBDTT-CNTVT,5.65,3.82,1.83,CC(SC1=C2C3=CC=C(CC(CCCCCCCC)CCCCCCCCCC)S3)=CC1=C(C4=CC=C(CC(CCCCCCCC)CCCCCCCCCC)S4)C5=C2C=C(S5)C6=CC(C#N)=C(/C=C/C7=C(C#N)C=C(C)S7)S6,197.6,76.0,2.6,1.0,1.0,CB,,90,,,J. Phys. Chem. C,10.1021/acs.jpcc.8b05184,"Semiconducting polymers consisting of (E)-1,2-di(thiophen-2-yl)ethene (TVT) derivatives and benzo[1,2-b:4,5-b′]dithiophene with conjugated thiophene side chains (BDTT) were designed and synthesized to investigate the effect of fluorine and cyano groups in the 3-position of the thiophene ring in TVT on the photovoltaic properties. The corresponding PBDTT-TVT, PBDTT-FTVT, and PBDTT-CNTVT copolymers containing TVT, difluoro TVT (FTVT), and dicyano TVT (CNTVT), respectively, demonstrated considerable variations in optical, electrochemical, morphological, and charge transporting properties. PBDTT-FTVT showed suitable frontier orbital energy levels, favorable face-on orientation, and a well-mixed and smooth morphology in the blends with 3,9-bis(2-methylene-(3-(1,1-dicyanomethylene)-indanone))-5,5,11,11-tetrakis(4-hexylphenyl)-dithieno[2,3-d:2′,3′-d′]-s-indaceno[1,2-b:5,6-b′]dithiophene (ITIC) and [6,6]-phenyl-C71-butyric acid methyl ester (PCBM). In contrast, PBDTT-CNTVT showed unfavorable frontier orbital ener..."
483,218,2017,3.58,3.58,6.6,0.651,0.83,IDTIDT-IC,5.42,3.82,1.6,O=C(C(C=CC=C1)=C1C/2=C(C#N)/C#N)C2=C/C(S3)=CC4=C3C(C=C(C(C5=CC=C(CCCCCC)C=C5)(C6=CC=C(CCCCCC)C=C6)C7=C8SC9=C7SC%10=C9C(C%11=CC=C(CCCCCC)C=C%11)(C%12=CC=C(CCCCCC)C=C%12)C(C%10=C%13)=CC%14=C%13C(C%15=CC=C(CCCCCC)C=C%15)(C%16=CC=C(CCCCCC)C=C%16)C%17=C%14SC(/C=C%18C(C(C=CC=C%19)=C%19C\%18=C(C#N)\C#N)=O)=C%17)C8=C%20)=C%20C4(C%21=CC=C(CCCCCC)C=C%21)C%22=CC=C(CCCCCC)C=C%22,2195.15,P3HT,5.1,3.2,1.9,CC1=CC(CCCCCC)=C(C)S1,21.1,11.6,1.82,1.0,1.0,DCB,,150,,,Journal of Power Sources,10.1016/j.jpowsour.2017.08.061,
484,219,2017,7.86,7.52,16.71,0.636,0.74,TriPDI-S,5.88,3.84,2.04,O=C(N(C(CCCCC)CCCCC)C1=O)C2=CC(C3=CC4=C5C6=C3C7=CC=C(C(N8C(CCCCC)CCCCC)=O)C9=C7C(C6=C(C%10=CC%11=C%12C(C%13=C%14C=C%12C(N(C(CCCCC)CCCCC)C%11=O)=O)=C%10C%15=CC=C(C(N%16C(CCCCC)CCCCC)=O)C%17=C%15C%13=C(S%14)C=C%17C%16=O)C=C5C(N(C(CCCCC)CCCCC)C4=O)=O)=CC=C9C8=O)=C%18C(C2=C1C=C%19S%20)=C%19C%21=C%20C=C(C(N%22C(CCCCC)CCCCC)=O)C%23=C%21C%18=CC=C%23C%22=O,2152.9,PTB7-Th,5.2,3.56,1.64,O=C(OCC(CC)CCCC)C1=C(F)C2=C(C)SC(C3=CC4=C(C(C5=CC=C(CC(CC)CCCC)S5)=C(C=C(C)S6)C6=C4C7=CC=C(CC(CC)CCCC)S7)S3)=C2S1,124.0,72.9,1.7,1.0,1.3,CB,DIO,,,,Macromol. Rapid Commun.,10.1002/marc.201700405,"This communication reports the synthesis of two novel chalcogen-atom-annulated perylene diimide (PDI) trimers with twisted structures, TriPDI-S and TriPDI-Se, for efficient nonfullerene polymer solar cells. TriPDI-Se exhibits more compact molecular arrangement due to the stronger intermolecular interactions induced by the selenium atom. This selenium annulation endows TriPDI-Se with improved absorption and crystallinity in its blend film. The resulting devices exhibit enhanced Jsc of 17.15 mA cm-2 and fill factor (FF) of 66.8%, which are much higher than those of TriPDI-S devices (Jsc = 16.71 mA cm-2 ; FF = 63.6%). Although TriPDI-Se exhibits lower-lying energy levels, TriPDI-Se devices still obtain a higher Voc of 0.77 V compared to TriPDI-S devices (Voc = 0.74 V), which is mainly originated from the reduced recombination in the related devices. Finally, the power conversion efficiency is significantly elevated from 7.86% for TriPDI-S devices to 8.82% for TriPDI-Se devices."
485,219,2017,8.82,8.55,17.15,0.668,0.77,TriPDI-Se,5.94,3.86,2.08,O=C(N(C(CCCCC)CCCCC)C1=O)C2=CC(C3=CC4=C5C6=C3C7=CC=C(C(N8C(CCCCC)CCCCC)=O)C9=C7C(C6=C(C%10=CC%11=C%12C(C%13=C%14C=C%12C(N(C(CCCCC)CCCCC)C%11=O)=O)=C%10C%15=CC=C(C(N%16C(CCCCC)CCCCC)=O)C%17=C%15C%13=C([Se]%14)C=C%17C%16=O)C=C5C(N(C(CCCCC)CCCCC)C4=O)=O)=CC=C9C8=O)=C%18C(C2=C1C=C%19[Se]%20)=C%19C%21=C%20C=C(C(N%22C(CCCCC)CCCCC)=O)C%23=C%21C%18=CC=C%23C%22=O,2246.7,PTB7-Th,5.2,3.56,1.64,O=C(OCC(CC)CCCC)C1=C(F)C2=C(C)SC(C3=CC4=C(C(C5=CC=C(CC(CC)CCCC)S5)=C(C=C(C)S6)C6=C4C7=CC=C(CC(CC)CCCC)S7)S3)=C2S1,124.0,72.9,1.7,1.0,1.3,CB,DIO,,,,Macromol. Rapid Commun.,10.1002/marc.201700405,"This communication reports the synthesis of two novel chalcogen-atom-annulated perylene diimide (PDI) trimers with twisted structures, TriPDI-S and TriPDI-Se, for efficient nonfullerene polymer solar cells. TriPDI-Se exhibits more compact molecular arrangement due to the stronger intermolecular interactions induced by the selenium atom. This selenium annulation endows TriPDI-Se with improved absorption and crystallinity in its blend film. The resulting devices exhibit enhanced Jsc of 17.15 mA cm-2 and fill factor (FF) of 66.8%, which are much higher than those of TriPDI-S devices (Jsc = 16.71 mA cm-2 ; FF = 63.6%). Although TriPDI-Se exhibits lower-lying energy levels, TriPDI-Se devices still obtain a higher Voc of 0.77 V compared to TriPDI-S devices (Voc = 0.74 V), which is mainly originated from the reduced recombination in the related devices. Finally, the power conversion efficiency is significantly elevated from 7.86% for TriPDI-S devices to 8.82% for TriPDI-Se devices."
486,220,2018,4.31,4.31,10.16,0.5221,0.88,IEICO,5.32,4.0,1.32,CCCCCCC(C=C1)=CC=C1C(C2=C3SC(C4=C(OCC(CC)CCCC)C(C=C5C(C(C=CC=C6)=C6/C5=C(C#N)/C#N)=O)=CS4)=C2)(C7=CC=C(CCCCCC)C=C7)C8=C3C=C(C(C9=C%10SC(C%11=C(C(/C=C%12\C(C%13=C(C%12=O)C=CC=C%13)=C(C#N)\C#N)=CS%11)OCC(CCCC)CC)=C9)(C%14=CC=C(CCCCCC)C=C%14)C%15=CC=C(CCCCCC)C=C%15)C%10=C8,1736.46,PBDB-T,5.31,3.12,2.19,CC(SC1=C2C3=CC=C(CC(CC)CCCC)S3)=CC1=C(C4=CC=C(CC(CC)CCCC)S4)C5=C2C=C(S5)C6=CC=C(C7=C8C(C(C9=C(CC(CC)CCCC)SC(CC(CC)CCCC)=C9C8=O)=O)=C(C%10=CC=C(C)S%10)S7)S6,117.0,58.5,2.0,1.0,1.0,CB,DIO,100,,,Macromol. Rapid Commun.,10.1002/marc.201700492,"Ternary polymer solar cells (PSCs) based on multiple materials with level matching and complementary absorptions are regarded as an efficient way to overcome the light-harvesting restriction to surpass high-performance binary PSCs. This study introduces the third component, nonfullerene acceptor IEICO, into binary PSC-based PBDTBDD:PC71 BM to fabricate ternary PSC with one donor and two acceptors. By carefully tuning the third component ratio and cathode engineering, the resulting ternary PSC shows a power conversion efficiency of 10.51%, greatly improved in comparison with binary PSCs-based PBDTBDD:PC71 BM (7.86%) and PBDTBDD:IEICO (5.19%). In addition to extended light absorption, the third component IEICO could accelerate charge-carrier transfer, decrease charge recombination, and increase electron collection, resulting from cascade energy levels, and ameliorate the device morphology to increase the contact area of the active layer and cathode buffer layer. This work demonstrates that ternary PSC incorporated with IEICO is a promising structure for producing high performance PSCs."
487,221,2018,5.3,5.1,11.514,0.452,1.015,ITIC,5.4,3.82,1.58,CCCCCCC(C=C1)=CC=C1C2(C3=CC=C(CCCCCC)C=C3)C4=CC5=C(C(C6=C5SC7=C6SC(/C=C8C(C(C=CC=C9)=C9C\8=C(C#N)\C#N)=O)=C7)(C%10=CC=C(CCCCCC)C=C%10)C%11=CC=C(CCCCCC)C=C%11)C=C4C%12=C2C(SC(/C=C%13C(C(C=CC=C%14)=C%14C\%13=C(C#N)/C#N)=O)=C%15)=C%15S%12,1427.96,PDRCNBDT,5.16,3.42,1.74,CC(SC1=C2C3=CC=C(CC(CC)CCCC)S3)=CC1=C(C4=CC=C(CC(CC)CCCC)S4)C5=C2C=C(S5)C6=C(CCCCCCCC)C=C(C7=C(/C=C8C(N(CC)/C(S\8)=C(C#N)\C#N)=O)C=C(C9=CC(CCCCCCCC)=C(C)S9)S7)S6,88.352,35.2,2.51,1.0,1.5,CB,,,,,Macromol. Rapid Commun.,10.1002/marc.201700706,"Main chain donor and side chain acceptor (D-s-A) copolymers are an important branch of the D-A copolymer family. However, the development of D-s-A copolymers significantly falls behind the alternative D-A copolymers, especially for organic solar cells, because a breakthrough in device performance is not yet obtained with a reported power conversion efficiency (PCE) of 2%-4%. Herein, a newly developed D-s-A copolymer PDRCNBDT, bearing 2-(1, 1-dicyanomethylene) rhodanine pendant group as the donor material, delivers a high PCE of 5.3% for nonfullerene solar cells. To the best of our knowledge, this is the best value reported for D-s-A copolymers to date. The improved PCE is observed to be associated with a very small energy loss (Eloss ) of 0.57 eV, accompanied by a high open-circuit voltage (Voc ) of 1.015 eV. It is important to note that this efficient D-s-A copolymer is employed in organic solar cells (OSCs), free of additive and annealing treatments."
488,222,2016,0.05,0.05,0.34,0.35,0.41,SiCPDT-BT1,5.6,3.8,1.8,CCCCCC[Si]1(CCCCCC)C2=C(SC=C2)C3=C1C=C(C(C4=NSN=C45)=CC=C5/C=C(C#N)/C#N)S3,572.88,P3HT,5.0,3.1,1.9,CC1=CC(CCCCCC)=C(C)S1,21.1,11.6,1.82,1.0,0.8,DCB,,,80.0,,Macromolecules,10.1021/acs.macromol.6b00984,"We report the synthesis of monomeric and dimeric dicyanovinylbenzothiadiazole-based non-fullerene acceptors and investigate the phase behavior of blend systems comprising poly(3-n-hexylthiophene) (P3HT) and the new materials. Differential scanning calorimetry (DSC) thermograms of blends with different compositions revealed that no eutectic composition existed for the blends, in contrast to previously reported P3HT/non-fullerene acceptor combinations. Analysis of the DSC data shows that the thermal properties of the P3HT and the dimeric non-fullerene acceptor are almost independent of blend composition. However, the thermal properties of blends containing the monomeric acceptor were found to depend strongly on the blend composition, with increasing concentrations of the monomeric acceptor depressing the observed melting point of the polymer. These results are complemented by specular X-ray diffraction data, which reveals stark differences in the crystallinity of the two blend systems. In the case of the di..."
489,222,2016,0.17,0.14,0.74,0.46,0.41,SiCPDT-BT2,5.5,3.9,1.6,CCCCCC[Si]1(CCCCCC)C2=C(SC(C3=CC([Si]4(CCCCCC)CCCCCC)=C(S3)C5=C4C=C(C(C6=NSN=C67)=CC=C7/C=C(C#N)/C#N)S5)=C2)C8=C1C=C(C(C9=NSN=C9%10)=CC=C%10/C=C(C#N)/C#N)S8,1143.74,P3HT,5.0,3.1,1.9,CC1=CC(CCCCCC)=C(C)S1,21.1,11.6,1.82,1.0,0.8,DCB,,,80.0,,Macromolecules,10.1021/acs.macromol.6b00984,"We report the synthesis of monomeric and dimeric dicyanovinylbenzothiadiazole-based non-fullerene acceptors and investigate the phase behavior of blend systems comprising poly(3-n-hexylthiophene) (P3HT) and the new materials. Differential scanning calorimetry (DSC) thermograms of blends with different compositions revealed that no eutectic composition existed for the blends, in contrast to previously reported P3HT/non-fullerene acceptor combinations. Analysis of the DSC data shows that the thermal properties of the P3HT and the dimeric non-fullerene acceptor are almost independent of blend composition. However, the thermal properties of blends containing the monomeric acceptor were found to depend strongly on the blend composition, with increasing concentrations of the monomeric acceptor depressing the observed melting point of the polymer. These results are complemented by specular X-ray diffraction data, which reveals stark differences in the crystallinity of the two blend systems. In the case of the di..."
490,223,2017,6.4,6.1,10.6,0.58,1.04,ITIC,5.61,4.02,1.59,CCCCCCC(C=C1)=CC=C1C2(C3=CC=C(CCCCCC)C=C3)C4=CC5=C(C(C6=C5SC7=C6SC(/C=C8C(C(C=CC=C9)=C9C\8=C(C#N)\C#N)=O)=C7)(C%10=CC=C(CCCCCC)C=C%10)C%11=CC=C(CCCCCC)C=C%11)C=C4C%12=C2C(SC(/C=C%13C(C(C=CC=C%14)=C%14C\%13=C(C#N)/C#N)=O)=C%15)=C%15S%12,1427.96,PBDTTPD-HT,5.6,3.75,1.85,CC(SC1=C2C3=CC=C(CC(CC)CCCC)S3)=CC1=C(C4=CC=C(CC(CC)CCCC)S4)C5=C2C=C(S5)C6=C(CCCCCC)C=C(C7=C8C(C(N(CCCCCCCC)C8=O)=O)=C(C9=CC(CCCCCC)=C(C)S9)S7)S6,350.0,129.6296296,2.7,1.0,1.0,CF,DIO,150,65.0,,Mater. Chem. Front.,10.1039/c7qm00025a,"A series of halogenated conjugated molecules, containing F, Cl, Br and I, were easily prepared via Knoevenagel condensation and applied in field-effect transistors and organic solar cells. Halogenated conjugated materials were found to possess deep frontier energy levels and high crystallinity compared to their non-halogenated analogues, which is due to the strong electronegativity and heavy atom effect of halogens. As a result, halogenated semiconductors provide high electron mobilities up to 1.3 cm2 V−1 s−1 in transistors and high efficiencies over 9% in non-fullerene solar cells."
491,223,2017,8.8,8.3,14.1,0.66,0.94,F-ITIC,5.65,4.09,1.56,CCCCCCC(C=C1)=CC=C1C2(C3=CC=C(CCCCCC)C=C3)C4=CC5=C(C(C6=C5SC7=C6SC(/C=C8C(C(C=CC(F)=C9)=C9C\8=C(C#N)\C#N)=O)=C7)(C%10=CC=C(CCCCCC)C=C%10)C%11=CC=C(CCCCCC)C=C%11)C=C4C%12=C2C(SC(/C=C%13C(C(C=CC(F)=C%14)=C%14C\%13=C(C#N)/C#N)=O)=C%15)=C%15S%12,1463.94,PBDTTPD-HT,5.6,3.75,1.85,CC(SC1=C2C3=CC=C(CC(CC)CCCC)S3)=CC1=C(C4=CC=C(CC(CC)CCCC)S4)C5=C2C=C(S5)C6=C(CCCCCC)C=C(C7=C8C(C(N(CCCCCCCC)C8=O)=O)=C(C9=CC(CCCCCC)=C(C)S9)S7)S6,350.0,129.6296296,2.7,1.0,1.0,CF,DIO,150,65.0,,Mater. Chem. Front.,10.1039/c7qm00025a,"A series of halogenated conjugated molecules, containing F, Cl, Br and I, were easily prepared via Knoevenagel condensation and applied in field-effect transistors and organic solar cells. Halogenated conjugated materials were found to possess deep frontier energy levels and high crystallinity compared to their non-halogenated analogues, which is due to the strong electronegativity and heavy atom effect of halogens. As a result, halogenated semiconductors provide high electron mobilities up to 1.3 cm2 V−1 s−1 in transistors and high efficiencies over 9% in non-fullerene solar cells."
492,223,2017,9.5,9.0,15.6,0.65,0.94,Cl-ITIC,5.7,4.14,1.56,CCCCCCC(C=C1)=CC=C1C2(C3=CC=C(CCCCCC)C=C3)C4=CC5=C(C(C6=C5SC7=C6SC(/C=C8C(C(C=CC(Cl)=C9)=C9C\8=C(C#N)\C#N)=O)=C7)(C%10=CC=C(CCCCCC)C=C%10)C%11=CC=C(CCCCCC)C=C%11)C=C4C%12=C2C(SC(/C=C%13C(C(C=CC(Cl)=C%14)=C%14C\%13=C(C#N)/C#N)=O)=C%15)=C%15S%12,1496.84,PBDTTPD-HT,5.6,3.75,1.85,CC(SC1=C2C3=CC=C(CC(CC)CCCC)S3)=CC1=C(C4=CC=C(CC(CC)CCCC)S4)C5=C2C=C(S5)C6=C(CCCCCC)C=C(C7=C8C(C(N(CCCCCCCC)C8=O)=O)=C(C9=CC(CCCCCC)=C(C)S9)S7)S6,350.0,129.6296296,2.7,1.0,1.0,CF,DIO,150,65.0,,Mater. Chem. Front.,10.1039/c7qm00025a,"A series of halogenated conjugated molecules, containing F, Cl, Br and I, were easily prepared via Knoevenagel condensation and applied in field-effect transistors and organic solar cells. Halogenated conjugated materials were found to possess deep frontier energy levels and high crystallinity compared to their non-halogenated analogues, which is due to the strong electronegativity and heavy atom effect of halogens. As a result, halogenated semiconductors provide high electron mobilities up to 1.3 cm2 V−1 s−1 in transistors and high efficiencies over 9% in non-fullerene solar cells."
493,223,2017,9.4,9.1,15.4,0.66,0.93,Br-ITIC,5.73,4.2,1.53,CCCCCCC(C=C1)=CC=C1C2(C3=CC=C(CCCCCC)C=C3)C4=CC5=C(C(C6=C5SC7=C6SC(/C=C8C(C(C=CC(Br)=C9)=C9C\8=C(C#N)\C#N)=O)=C7)(C%10=CC=C(CCCCCC)C=C%10)C%11=CC=C(CCCCCC)C=C%11)C=C4C%12=C2C(SC(/C=C%13C(C(C=CC(Br)=C%14)=C%14C\%13=C(C#N)/C#N)=O)=C%15)=C%15S%12,1585.75,PBDTTPD-HT,5.6,3.75,1.85,CC(SC1=C2C3=CC=C(CC(CC)CCCC)S3)=CC1=C(C4=CC=C(CC(CC)CCCC)S4)C5=C2C=C(S5)C6=C(CCCCCC)C=C(C7=C8C(C(N(CCCCCCCC)C8=O)=O)=C(C9=CC(CCCCCC)=C(C)S9)S7)S6,350.0,129.6296296,2.7,1.0,1.0,CF,DIO,150,65.0,,Mater. Chem. Front.,10.1039/c7qm00025a,"A series of halogenated conjugated molecules, containing F, Cl, Br and I, were easily prepared via Knoevenagel condensation and applied in field-effect transistors and organic solar cells. Halogenated conjugated materials were found to possess deep frontier energy levels and high crystallinity compared to their non-halogenated analogues, which is due to the strong electronegativity and heavy atom effect of halogens. As a result, halogenated semiconductors provide high electron mobilities up to 1.3 cm2 V−1 s−1 in transistors and high efficiencies over 9% in non-fullerene solar cells."
494,223,2017,8.9,8.3,14.5,0.65,0.95,I-ITIC,5.68,4.14,1.54,CCCCCCC(C=C1)=CC=C1C2(C3=CC=C(CCCCCC)C=C3)C4=CC5=C(C(C6=C5SC7=C6SC(/C=C8C(C(C=CC(I)=C9)=C9C\8=C(C#N)\C#N)=O)=C7)(C%10=CC=C(CCCCCC)C=C%10)C%11=CC=C(CCCCCC)C=C%11)C=C4C%12=C2C(SC(/C=C%13C(C(C=CC(I)=C%14)=C%14C\%13=C(C#N)/C#N)=O)=C%15)=C%15S%12,1679.75,PBDTTPD-HT,5.6,3.75,1.85,CC(SC1=C2C3=CC=C(CC(CC)CCCC)S3)=CC1=C(C4=CC=C(CC(CC)CCCC)S4)C5=C2C=C(S5)C6=C(CCCCCC)C=C(C7=C8C(C(N(CCCCCCCC)C8=O)=O)=C(C9=CC(CCCCCC)=C(C)S9)S7)S6,350.0,129.6296296,2.7,1.0,1.0,CF,DIO,150,65.0,,Mater. Chem. Front.,10.1039/c7qm00025a,"A series of halogenated conjugated molecules, containing F, Cl, Br and I, were easily prepared via Knoevenagel condensation and applied in field-effect transistors and organic solar cells. Halogenated conjugated materials were found to possess deep frontier energy levels and high crystallinity compared to their non-halogenated analogues, which is due to the strong electronegativity and heavy atom effect of halogens. As a result, halogenated semiconductors provide high electron mobilities up to 1.3 cm2 V−1 s−1 in transistors and high efficiencies over 9% in non-fullerene solar cells."
495,224,2017,5.42,5.42,7.74,0.6,1.17,SF-DPP4 (H1),5.51,3.84,1.67,O=C(C1=C(C2=CC=C(C3=CC4=C(C=C3)C5=C(C=C(C(S6)=CC=C6C(N7CC(CC)CCCC)=C(C(C7=O)=C8C9=CC=CS9)C(N8CC(CC)CCCC)=O)C=C5)C4%10C(C=C(C(S%11)=CC=C%11C(N%12CC(CC)CCCC)=C(C(C%12=O)=C%13C%14=CC=CS%14)C(N%13CC(CC)CCCC)=O)C=C%15)=C%15C%16=C%10C=C(C(S%17)=CC=C%17C(N%18CC(CC)CCCC)=C(C(C%18=O)=C%19C%20=CC=CS%20)C(N%19CC(CC)CCCC)=O)C=C%16)S2)N%21CC(CC)CCCC)N(CC(CC)CCCC)C(C%22=CC=CS%22)=C1C%21=O,2407.47,P3HT,5.2,3.2,2.0,CC1=CC(CCCCCC)=C(C)S1,21.1,11.6,1.82,1.0,1.0,DCB,,,68.0,,Mater. Chem. Front.,10.1039/c7qm00084g,"A bifluorenylidene-functionalized, H-shaped, small molecular non-fullerene electron acceptor, 6,6′,6′′,6′′′-([9,9′-bifluorenylidene]-2,2′,7,7′-tetrayltetrakis(thiophene-5,2-diyl))tetrakis(2,5-bis(2-ethylhexyl)-3-(thiophen-2-yl)-2,5-dihydrop yrrolo[3,4-c]pyrrole-1,4-dione) (coded as H1), which used diketopyrrolopyrrole as terminal functionalities, was designed, synthesized and characterized. H1 displayed a very high optical absorption coefficient, good solubility and thermal stability, promising optoelectronic properties, and high electron mobility, and afforded an encouraging efficiency of 5.42% when paired with the archetypal electron donor poly(3-hexylthiophene)."
496,225,2018,8.43,8.35,17.45,0.59,0.82,COi6IC,5.57,3.86,1.71,CCCCCCC(C=C1)=CC=C1C2(C3=C(C(SC4=C5SC6=C4OC(C7=C6SC(/C=C8C(C(C=CC=C9)=C9C\8=C(C#N)\C#N)=O)=C7)(C%10=CC=C(CCCCCC)C=C%10)C%11=CC=C(CCCCCC)C=C%11)=C5O2)SC(/C=C%12C(C(C=CC=C%13)=C%13C\%12=C(C#N)\C#N)=O)=C3)C%14=CC=C(CCCCCC)C=C%14,1409.89,FTAZ,5.36,3.05,2.31,CC1=CC2=C(C(CCC(CCCCCC)CCCC)=C(C=C(C3=CC=C(C4=C(F)C(F)=C(C5=CC=C(C)S5)C6=NN(CCC(CCCCCC)CCCC)N=C64)S3)S7)C7=C2CCC(CCCCCC)CCCC)S1,99.592,42.2,2.36,1.0,1.6,CF,DIO,,85.0,,Mater. Chem. Front.,10.1039/c8qm00004b,"A hexacyclic carbon–oxygen-bridged ladder-type unit, COi6, was developed. Three nonfullerene acceptors (COi6IC, COi6FIC and COi6DFIC) based on COi6 were prepared. They present low optical bandgaps of 1.31–1.37 eV and strong absorbance in the near-infrared region. A 9.12% power conversion efficiency was achieved from the solar cells based on COi6FIC and a wide-bandgap copolymer donor (FTAZ)."
