Repository: lunayuehuang/AI-Powered-Materials-Dataset-Construction

# AI-PowerDatasetConstruction
This is the gitHub for the research work of AI-powered workflow for constructing organic materials databases from literature: integrating Large Language Models

File: data/Nonfullerene_OPV_Abstract.csv (part 21 of 22)
ID,Ref,year,PCE_max(%),PCE_ave(%),Jsc(mA/cm2),FF,Voc(V),Nickname(n),-HOMO_n(eV),-LUMO_n(eV),Eg_n(eV),n(SMILES),M (g/mol),Nickname(p),-HOMO_p(eV),-LUMO_p(eV),Eg_p(eV),p(SMILES),Mw (kg/mol),Mn(kg/mol),PDI,p/n ratio (p),p/n ratio (n),Solvent,Additive,TA (oC),thick (nm),Unnamed: 28,Journal,DOI,Abstract
497,225,2018,9.12,9.02,19.27,0.626,0.75,COi6FIC,5.6,3.93,1.67,CCCCCCC(C=C1)=CC=C1C2(C3=C(C(SC4=C5SC6=C4OC(C7=C6SC(/C=C8C(C(C=CC(F)=C9)=C9C\8=C(C#N)\C#N)=O)=C7)(C%10=CC=C(CCCCCC)C=C%10)C%11=CC=C(CCCCCC)C=C%11)=C5O2)SC(/C=C%12C(C(C=CC(F)=C%13)=C%13C\%12=C(C#N)\C#N)=O)=C3)C%14=CC=C(CCCCCC)C=C%14,1445.87,FTAZ,5.36,3.05,2.31,CC1=CC2=C(C(CCC(CCCCCC)CCCC)=C(C=C(C3=CC=C(C4=C(F)C(F)=C(C5=CC=C(C)S5)C6=NN(CCC(CCCCCC)CCCC)N=C64)S3)S7)C7=C2CCC(CCCCCC)CCCC)S1,99.592,42.2,2.36,1.0,1.6,CF,DIO,,85.0,,Mater. Chem. Front.,10.1039/c8qm00004b,"A hexacyclic carbon–oxygen-bridged ladder-type unit, COi6, was developed. Three nonfullerene acceptors (COi6IC, COi6FIC and COi6DFIC) based on COi6 were prepared. They present low optical bandgaps of 1.31–1.37 eV and strong absorbance in the near-infrared region. A 9.12% power conversion efficiency was achieved from the solar cells based on COi6FIC and a wide-bandgap copolymer donor (FTAZ)."
498,225,2018,8.25,8.11,20.39,0.589,0.67,COi6DFIC,5.64,4.04,1.6,CCCCCCC(C=C1)=CC=C1C2(C3=C(C(SC4=C5SC6=C4OC(C7=C6SC(/C=C8C(C(C=C(F)C(F)=C9)=C9C\8=C(C#N)\C#N)=O)=C7)(C%10=CC=C(CCCCCC)C=C%10)C%11=CC=C(CCCCCC)C=C%11)=C5O2)SC(/C=C%12C(C(C=C(F)C(F)=C%13)=C%13C\%12=C(C#N)\C#N)=O)=C3)C%14=CC=C(CCCCCC)C=C%14,1481.86,FTAZ,5.36,3.05,2.31,CC1=CC2=C(C(CCC(CCCCCC)CCCC)=C(C=C(C3=CC=C(C4=C(F)C(F)=C(C5=CC=C(C)S5)C6=NN(CCC(CCCCCC)CCCC)N=C64)S3)S7)C7=C2CCC(CCCCCC)CCCC)S1,99.592,42.2,2.36,1.0,1.6,CF,DIO,,85.0,,Mater. Chem. Front.,10.1039/c8qm00004b,"A hexacyclic carbon–oxygen-bridged ladder-type unit, COi6, was developed. Three nonfullerene acceptors (COi6IC, COi6FIC and COi6DFIC) based on COi6 were prepared. They present low optical bandgaps of 1.31–1.37 eV and strong absorbance in the near-infrared region. A 9.12% power conversion efficiency was achieved from the solar cells based on COi6FIC and a wide-bandgap copolymer donor (FTAZ)."
499,226,2018,9.52,9.42,19.83,0.57,0.84,"NNFA[0,6]",5.27,3.86,1.41,O=C(C(C=CC=C1)=C1C/2=C(C#N)/C#N)C2=C/C3=CC(SC4=C5C(C6=CC=C(CCCCCC)C=C6)(C7=CC=C(CCCCCC)C=C7)C8=C4SC9=C8C=C%10SC%11=C(C%10=C9)C(C%12=CC=C(CCCCCC)C=C%12)(C%13=CC=C(CCCCCC)C=C%13)C%14=C%11SC%15=C%14SC(/C=C%16C(C(C=CC=C%17)=C%17C\%16=C(C#N)\C#N)=O)=C%15)=C5S3,1540.12,FTAZ,5.38,3.17,2.21,CC1=CC2=C(S1)C(CCC(CCCC)CCCCCC)=C3C=C(SC3=C2CCC(CCCC)CCCCCC)C4=CC=C(S4)C5=C(C(F)=C(C6=NN(N=C65)CC(CCCC)CCCCCC)C7=CC=C(S7)C)F,99.592,42.2,2.36,1.0,1.4,CF,,,80.0,,Mater. Chem. Front.,10.1039/c8qm00238j,"Systematic side-chain engineering on nonacyclic acceptor–donor–acceptor (A–D–A) nonfullerene acceptors, NNFA[n, m], was carried out. “n” and “m” stand for the number of alkyl carbon atoms in the in-plane and out-of-plane side chains, respectively. Five acceptors, NNFA[0, 6], NNFA[6, 3], NNFA[6, 6], NNFA[12, 3] and NNFA[12, 6], were prepared and applied in organic solar cells by blending with a wide-bandgap copolymer donor (FTAZ). The alkyl chains substantially affect the NNFAs’ solubility and photovoltaic performance. The solubility varies from 23 mg mL−1 to 226 mg mL−1 in chloroform when changing the total alkyl carbons (2n + 4m). If the total alkyl carbons are equal, the NNFA with longer out-of-plane alkyl chains (higher “m”) shows higher solubility than that with longer in-plane alkyl chains (higher “n”). NNFA[6, 6] and NNFA[12, 3] with medium solubility (∼100 mg mL−1) present suitable miscibility with FTAZ, and afford more favorable morphology and higher device performance than other NNFAs. FTAZ:NNFA[12, 3] solar cells gave the highest power conversion efficiency of 10.81%."
500,226,2018,7.56,7.25,14.72,0.591,0.87,"NNFA[6,3]",5.21,3.83,1.38,O=C(C(C=CC=C1)=C1C/2=C(C#N)/C#N)C2=C/C3=CC(SC4=C5C(C6=CC=C(CCC)C=C6)(C7=CC=C(CCC)C=C7)C8=C4SC9=C8C(CCCCCC)=C%10SC%11=C(C%10=C9CCCCCC)C(C%12=CC=C(CCC)C=C%12)(C%13=CC=C(CCC)C=C%13)C%14=C%11SC%15=C%14SC(/C=C%16C(C(C=CC=C%17)=C%17C\%16=C(C#N)\C#N)=O)=C%15)=C5S3,1540.12,FTAZ,5.38,3.17,2.21,CC1=CC2=C(S1)C(CCC(CCCC)CCCCCC)=C3C=C(SC3=C2CCC(CCCC)CCCCCC)C4=CC=C(S4)C5=C(C(F)=C(C6=NN(N=C65)CC(CCCC)CCCCCC)C7=CC=C(S7)C)F,99.592,42.2,2.36,1.0,1.4,CF,,,80.0,,Mater. Chem. Front.,10.1039/c8qm00238j,"Systematic side-chain engineering on nonacyclic acceptor–donor–acceptor (A–D–A) nonfullerene acceptors, NNFA[n, m], was carried out. “n” and “m” stand for the number of alkyl carbon atoms in the in-plane and out-of-plane side chains, respectively. Five acceptors, NNFA[0, 6], NNFA[6, 3], NNFA[6, 6], NNFA[12, 3] and NNFA[12, 6], were prepared and applied in organic solar cells by blending with a wide-bandgap copolymer donor (FTAZ). The alkyl chains substantially affect the NNFAs’ solubility and photovoltaic performance. The solubility varies from 23 mg mL−1 to 226 mg mL−1 in chloroform when changing the total alkyl carbons (2n + 4m). If the total alkyl carbons are equal, the NNFA with longer out-of-plane alkyl chains (higher “m”) shows higher solubility than that with longer in-plane alkyl chains (higher “n”). NNFA[6, 6] and NNFA[12, 3] with medium solubility (∼100 mg mL−1) present suitable miscibility with FTAZ, and afford more favorable morphology and higher device performance than other NNFAs. FTAZ:NNFA[12, 3] solar cells gave the highest power conversion efficiency of 10.81%."
501,226,2018,10.56,10.32,19.86,0.613,0.87,"NNFA[6,6]",5.23,3.84,1.39,O=C(C(C=CC=C1)=C1C/2=C(C#N)/C#N)C2=C/C3=CC(SC4=C5C(C6=CC=C(CCCCCC)C=C6)(C7=CC=C(CCCCCC)C=C7)C8=C4SC9=C8C(CCCCCC)=C%10SC%11=C(C%10=C9CCCCCC)C(C%12=CC=C(CCCCCC)C=C%12)(C%13=CC=C(CCCCCC)C=C%13)C%14=C%11SC%15=C%14SC(/C=C%16C(C(C=CC=C%17)=C%17C\%16=C(C#N)\C#N)=O)=C%15)=C5S3,1708.44,FTAZ,5.38,3.17,2.21,CC1=CC2=C(S1)C(CCC(CCCC)CCCCCC)=C3C=C(SC3=C2CCC(CCCC)CCCCCC)C4=CC=C(S4)C5=C(C(F)=C(C6=NN(N=C65)CC(CCCC)CCCCCC)C7=CC=C(S7)C)F,99.592,42.2,2.36,1.0,1.4,CF,,,80.0,,Mater. Chem. Front.,10.1039/c8qm00238j,"Systematic side-chain engineering on nonacyclic acceptor–donor–acceptor (A–D–A) nonfullerene acceptors, NNFA[n, m], was carried out. “n” and “m” stand for the number of alkyl carbon atoms in the in-plane and out-of-plane side chains, respectively. Five acceptors, NNFA[0, 6], NNFA[6, 3], NNFA[6, 6], NNFA[12, 3] and NNFA[12, 6], were prepared and applied in organic solar cells by blending with a wide-bandgap copolymer donor (FTAZ). The alkyl chains substantially affect the NNFAs’ solubility and photovoltaic performance. The solubility varies from 23 mg mL−1 to 226 mg mL−1 in chloroform when changing the total alkyl carbons (2n + 4m). If the total alkyl carbons are equal, the NNFA with longer out-of-plane alkyl chains (higher “m”) shows higher solubility than that with longer in-plane alkyl chains (higher “n”). NNFA[6, 6] and NNFA[12, 3] with medium solubility (∼100 mg mL−1) present suitable miscibility with FTAZ, and afford more favorable morphology and higher device performance than other NNFAs. FTAZ:NNFA[12, 3] solar cells gave the highest power conversion efficiency of 10.81%."
502,226,2018,10.81,10.58,19.33,0.647,0.86,"NNFA[12,3]",5.23,3.84,1.39,O=C(C(C=CC=C1)=C1C/2=C(C#N)/C#N)C2=C/C3=CC(SC4=C5C(C6=CC=C(CCC)C=C6)(C7=CC=C(CCC)C=C7)C8=C4SC9=C8C(CCCCCCCCCCCC)=C%10SC%11=C(C%10=C9CCCCCCCCCCCC)C(C%12=CC=C(CCC)C=C%12)(C%13=CC=C(CCC)C=C%13)C%14=C%11SC%15=C%14SC(/C=C%16C(C(C=CC=C%17)=C%17C\%16=C(C#N)\C#N)=O)=C%15)=C5S3,1708.44,FTAZ,5.38,3.17,2.21,CC1=CC2=C(S1)C(CCC(CCCC)CCCCCC)=C3C=C(SC3=C2CCC(CCCC)CCCCCC)C4=CC=C(S4)C5=C(C(F)=C(C6=NN(N=C65)CC(CCCC)CCCCCC)C7=CC=C(S7)C)F,99.592,42.2,2.36,1.0,1.4,CF,,,80.0,,Mater. Chem. Front.,10.1039/c8qm00238j,"Systematic side-chain engineering on nonacyclic acceptor–donor–acceptor (A–D–A) nonfullerene acceptors, NNFA[n, m], was carried out. “n” and “m” stand for the number of alkyl carbon atoms in the in-plane and out-of-plane side chains, respectively. Five acceptors, NNFA[0, 6], NNFA[6, 3], NNFA[6, 6], NNFA[12, 3] and NNFA[12, 6], were prepared and applied in organic solar cells by blending with a wide-bandgap copolymer donor (FTAZ). The alkyl chains substantially affect the NNFAs’ solubility and photovoltaic performance. The solubility varies from 23 mg mL−1 to 226 mg mL−1 in chloroform when changing the total alkyl carbons (2n + 4m). If the total alkyl carbons are equal, the NNFA with longer out-of-plane alkyl chains (higher “m”) shows higher solubility than that with longer in-plane alkyl chains (higher “n”). NNFA[6, 6] and NNFA[12, 3] with medium solubility (∼100 mg mL−1) present suitable miscibility with FTAZ, and afford more favorable morphology and higher device performance than other NNFAs. FTAZ:NNFA[12, 3] solar cells gave the highest power conversion efficiency of 10.81%."
503,226,2018,9.54,9.31,18.85,0.587,0.86,"NNFA[12,6]",5.21,3.83,1.38,O=C(C(C=CC=C1)=C1C/2=C(C#N)/C#N)C2=C/C3=CC(SC4=C5C(C6=CC=C(CCCCCC)C=C6)(C7=CC=C(CCCCCC)C=C7)C8=C4SC9=C8C(CCCCCCCCCCCC)=C%10SC%11=C(C%10=C9CCCCCCCCCCCC)C(C%12=CC=C(CCCCCC)C=C%12)(C%13=CC=C(CCCCCC)C=C%13)C%14=C%11SC%15=C%14SC(/C=C%16C(C(C=CC=C%17)=C%17C\%16=C(C#N)\C#N)=O)=C%15)=C5S3,1876.77,FTAZ,5.38,3.17,2.21,CC1=CC2=C(S1)C(CCC(CCCC)CCCCCC)=C3C=C(SC3=C2CCC(CCCC)CCCCCC)C4=CC=C(S4)C5=C(C(F)=C(C6=NN(N=C65)CC(CCCC)CCCCCC)C7=CC=C(S7)C)F,99.592,42.2,2.36,1.0,1.4,CF,,,80.0,,Mater. Chem. Front.,10.1039/c8qm00238j,"Systematic side-chain engineering on nonacyclic acceptor–donor–acceptor (A–D–A) nonfullerene acceptors, NNFA[n, m], was carried out. “n” and “m” stand for the number of alkyl carbon atoms in the in-plane and out-of-plane side chains, respectively. Five acceptors, NNFA[0, 6], NNFA[6, 3], NNFA[6, 6], NNFA[12, 3] and NNFA[12, 6], were prepared and applied in organic solar cells by blending with a wide-bandgap copolymer donor (FTAZ). The alkyl chains substantially affect the NNFAs’ solubility and photovoltaic performance. The solubility varies from 23 mg mL−1 to 226 mg mL−1 in chloroform when changing the total alkyl carbons (2n + 4m). If the total alkyl carbons are equal, the NNFA with longer out-of-plane alkyl chains (higher “m”) shows higher solubility than that with longer in-plane alkyl chains (higher “n”). NNFA[6, 6] and NNFA[12, 3] with medium solubility (∼100 mg mL−1) present suitable miscibility with FTAZ, and afford more favorable morphology and higher device performance than other NNFAs. FTAZ:NNFA[12, 3] solar cells gave the highest power conversion efficiency of 10.81%."
504,227,2017,10.8,10.5,18.1,0.59,1.01,ITIC,5.6,3.85,1.75,CCCCCCC(C=C1)=CC=C1C2(C3=CC=C(CCCCCC)C=C3)C4=CC5=C(C(C6=C5SC7=C6SC(/C=C8C(C(C=CC=C9)=C9C\8=C(C#N)\C#N)=O)=C7)(C%10=CC=C(CCCCCC)C=C%10)C%11=CC=C(CCCCCC)C=C%11)C=C4C%12=C2C(SC(/C=C%13C(C(C=CC=C%14)=C%14C\%13=C(C#N)/C#N)=O)=C%15)=C%15S%12,1427.96,PBPD-Th,5.42,3.36,2.06,CC(SC1=C2C3=CC=C(OCC(CC)CCCC)C=C3)=CC1=C(C4=CC=C(OCC(CC)CCCC)C=C4)C5=C2C=C(S5)C6=CC=C(C7=C8C(C(C9=C(CC(CC)CCCC)SC(CC(CC)CCCC)=C9C8=O)=O)=C(C%10=CC=C(C)S%10)S7)S6,107.0,42.0,2.547619048,1.0,1.25,DCB,DIO,,,,Nano Energy,10.1016/j.nanoen.2017.07.047,
505,228,2018,8.88,8.67,17.08,0.6924,0.75,DTDP-IC,5.46,4.03,1.43,O=C(C(C=CC=C1)=C1C/2=C(C#N)\C#N)C2=C/C(S3)=CC4=C3C5=CC(C(CCCCCCCC)(CCCCCCCC)OC6=C7SC(/C=C8C(C(C=CC=C9)=C9C\8=C(C#N)\C#N)=O)=C6)=C7C=C5C(CCCCCCCC)(CCCCCCCC)O4,1155.61,PBDB-T,5.21,3.41,1.8,CC(SC1=C2C3=CC=C(CC(CC)CCCC)S3)=CC1=C(C4=CC=C(CC(CC)CCCC)S4)C5=C2C=C(S5)C6=CC=C(C7=C8C(C(C9=C(CC(CC)CCCC)SC(CC(CC)CCCC)=C9C8=O)=O)=C(C%10=CC=C(C)S%10)S7)S6,117.0,58.5,2.0,1.0,1.2,CB,CBA,,,,Nano Energy,10.1016/j.nanoen.2017.12.030,
506,228,2018,9.39,9.25,16.82,0.6995,0.8,DTDP-MIC,5.54,3.95,1.59,O=C(C(C=CC(C)=C1)=C1C/2=C(C#N)\C#N)C2=C/C(S3)=CC4=C3C5=CC(C(CCCCCCCC)(CCCCCCCC)OC6=C7SC(/C=C8C(C(C=CC(C)=C9)=C9C\8=C(C#N)\C#N)=O)=C6)=C7C=C5C(CCCCCCCC)(CCCCCCCC)O4,1183.67,PBDB-T,5.21,3.41,1.8,CC(SC1=C2C3=CC=C(CC(CC)CCCC)S3)=CC1=C(C4=CC=C(CC(CC)CCCC)S4)C5=C2C=C(S5)C6=CC=C(C7=C8C(C(C9=C(CC(CC)CCCC)SC(CC(CC)CCCC)=C9C8=O)=O)=C(C%10=CC=C(C)S%10)S7)S6,117.0,58.5,2.0,1.0,1.2,CB,CBA,,,,Nano Energy,10.1016/j.nanoen.2017.12.030,
507,229,2015,6.4,6.3,13.2,0.63,0.77,hPDI3,6.23,3.86,2.37,O=C(N(C(CCCCC)CCCCC)C1=O)C2=CC3=C(C4=C5C=CC1C42)C6=C(C7=C3C8=CC9C%10C%11=C8C%12=C7C=C(C(N%13C(CCCCC)CCCCC)=O)C%14=C%12C(C%11=C(C%15=C%16C(C=C%17C(N(C(CCCCC)CCCCC)C%18=O)=O)=C%19C%20=C%17C%18=CC=C%20C%21=CC=C(C%22=O)C%23C%21=C%19C%15=CC%23C(N%22C(CCCCC)CCCCC)=O)C=C%10C(N(C(CCCCC)CCCCC)C9=O)=O)=C%16C=C%14C%13=O)C=C%24C%25=C6C5=CC=C%25C(N(C(CCCCC)CCCCC)C%24=O)=O,2142.87,PTB7,5.15,3.43,1.72,CC1=C(C(F)=C(C(OCC(CC)CCCC)=O)S2)C2=C(C3=CC4=C(OCC(CCCC)CC)C(SC(C)=C5)=C5C(OCC(CCCC)CC)=C4S3)S1,97.5,46.4,2.1,1.0,1.5,CB,DIO,80,100.0,,Nature Commun.,10.1038/ncomms9242,
508,229,2015,7.9,7.7,14.5,0.67,0.81,hPDI3,6.23,3.86,2.37,O=C(N(C(CCCCC)CCCCC)C1=O)C2=CC3=C(C4=C5C=CC1C42)C6=C(C7=C3C8=CC9C%10C%11=C8C%12=C7C=C(C(N%13C(CCCCC)CCCCC)=O)C%14=C%12C(C%11=C(C%15=C%16C(C=C%17C(N(C(CCCCC)CCCCC)C%18=O)=O)=C%19C%20=C%17C%18=CC=C%20C%21=CC=C(C%22=O)C%23C%21=C%19C%15=CC%23C(N%22C(CCCCC)CCCCC)=O)C=C%10C(N(C(CCCCC)CCCCC)C9=O)=O)=C%16C=C%14C%13=O)C=C%24C%25=C6C5=CC=C%25C(N(C(CCCCC)CCCCC)C%24=O)=O,2142.87,PTB7-Th,5.22,3.64,1.58,O=C(OCC(CC)CCCC)C1=C(F)C2=C(C)SC(C3=CC4=C(C(C5=CC=C(CC(CC)CCCC)S5)=C(C=C(C)S6)C6=C4C7=CC=C(CC(CC)CCCC)S7)S3)=C2S1,124.0,72.9,1.7,1.0,1.5,CB,DIO,80,100.0,,Nature Commun.,10.1038/ncomms9242,
509,229,2015,6.5,6.4,12.9,0.64,0.79,hPDI4,6.26,3.91,2.35,O=C(N(C(CCCCC)CCCCC)C1=O)C2=CC3=C(C4=C5C=CC1C42)C6=C(C7=C3C8=CC9C%10C%11=C8C%12=C7C=C(C(N%13C(CCCCC)CCCCC)=O)C%14=C%12C(C%11=C(C%15=C%16C(C=C%17C(N(C(CCCCC)CCCCC)C%18=O)=O)=C%19C%20=C%17C%18=CC%21=C(C(C=C%22C(N(C(CCCC)CCCCC)C%23=O)=O)=C%24C%25=C%22C%23=CC=C%25C%26=CC=C(C%27=O)C%28C%26=C%24C%29=CC%28C(N%27C(CCCCC)CCCCC)=O)C%29=C%30C(C%31=C%19C%15=CC%32C%31C(C(N(C(CCCCC)CCCCC)C%32=O)=O)=C%30)=C%21%20)C=C%10C(N(C(CCCCC)CCCCC)C9=O)=O)=C%16C=C%14C%13=O)C=C%33C%34=C6C5=CC=C%34C(N(C(CCCCC)CCCCC)C%33=O)=O,2849.8,PTB7,5.15,3.43,1.72,CC1=C(C(F)=C(C(OCC(CC)CCCC)=O)S2)C2=C(C3=CC4=C(OCC(CCCC)CC)C(SC(C)=C5)=C5C(OCC(CCCC)CC)=C4S3)S1,97.5,46.4,2.1,1.0,1.0,CB,DIO,80,100.0,,Nature Commun.,10.1038/ncomms9242,
510,229,2015,8.3,8.1,15.2,0.68,0.8,hPDI4,6.26,3.91,2.35,O=C(N(C(CCCCC)CCCCC)C1=O)C2=CC3=C(C4=C5C=CC1C42)C6=C(C7=C3C8=CC9C%10C%11=C8C%12=C7C=C(C(N%13C(CCCCC)CCCCC)=O)C%14=C%12C(C%11=C(C%15=C%16C(C=C%17C(N(C(CCCCC)CCCCC)C%18=O)=O)=C%19C%20=C%17C%18=CC%21=C(C(C=C%22C(N(C(CCCC)CCCCC)C%23=O)=O)=C%24C%25=C%22C%23=CC=C%25C%26=CC=C(C%27=O)C%28C%26=C%24C%29=CC%28C(N%27C(CCCCC)CCCCC)=O)C%29=C%30C(C%31=C%19C%15=CC%32C%31C(C(N(C(CCCCC)CCCCC)C%32=O)=O)=C%30)=C%21%20)C=C%10C(N(C(CCCCC)CCCCC)C9=O)=O)=C%16C=C%14C%13=O)C=C%33C%34=C6C5=CC=C%34C(N(C(CCCCC)CCCCC)C%33=O)=O,2849.8,PTB7-Th,5.22,3.64,1.58,O=C(OCC(CC)CCCC)C1=C(F)C2=C(C)SC(C3=CC4=C(C(C5=CC=C(CC(CC)CCCC)S5)=C(C=C(C)S6)C6=C4C7=CC=C(CC(CC)CCCC)S7)S3)=C2S1,124.0,72.9,1.7,1.0,1.0,CB,DIO,80,100.0,,Nature Commun.,10.1038/ncomms9242,
511,230,2016,6.3,6.3,13.9,0.6,0.72,O-IDTBR,5.51,3.88,1.63,O=C(/C(S1)=C/C(C2=NSN=C32)=CC=C3C(S4)=CC5=C4C6=CC(C(CCCCCCCC)(CCCCCCCC)C7=C8SC(C9=CC=C(/C=C%10SC(N(CC)C\%10=O)=S)C%11=NSN=C9%11)=C7)=C8C=C6C5(CCCCCCCC)CCCCCCCC)N(CC)C1=S,1326.02,P3HT,5.0,3.1,1.9,CC1=CC(CCCCCC)=C(C)S1,21.1,11.6,1.82,1.0,1.0,CB,,130,75.0,,Nature Commun.,10.1038/ncomms11585,
512,230,2016,6.0,6.0,12.1,0.62,0.76,EH-IDTBR,5.51,3.88,1.63,O=C(/C(S1)=C/C(C2=NSN=C32)=CC=C3C(S4)=CC5=C4C6=CC(C(CC(CC)CCCC)(CC(CC)CCCC)C7=C8SC(C9=CC=C(/C=C%10SC(N(CC)C\%10=O)=S)C%11=NSN=C9%11)=C7)=C8C=C6C5(CC(CC)CCCC)CC(CC)CCCC)N(CC)C1=S,1326.02,P3HT,5.0,3.1,1.9,CC1=CC(CCCCCC)=C(C)S1,21.1,11.6,1.82,1.0,1.0,CB,,130,75.0,,Nature Commun.,10.1038/ncomms11585,
513,231,2016,7.85,7.6,12.8,0.65,0.92,ITIC,5.61,4.02,1.59,CCCCCCC(C=C1)=CC=C1C2(C3=CC=C(CCCCCC)C=C3)C4=CC5=C(C(C6=C5SC7=C6SC(/C=C8C(C(C=CC=C9)=C9C\8=C(C#N)\C#N)=O)=C7)(C%10=CC=C(CCCCCC)C=C%10)C%11=CC=C(CCCCCC)C=C%11)C=C4C%12=C2C(SC(/C=C%13C(C(C=CC=C%14)=C%14C\%13=C(C#N)/C#N)=O)=C%15)=C%15S%12,1427.96,PTFB-P,5.3,3.33,1.97,FC(C(F)=C(C1=CC(CC(CCCCCCCCCC)CCCCCCCCCCCC)=C(C)S1)C2=NN(CCC)N=C32)=C3C4=CC(CC(CCCCCCCCCC)CCCCCCCCCCCC)=C(S4)C5=CC=C(C6=C(F)C=C(C7=CC=C(C)S7)C(F)=C6)S5,75.8,46.1,1.64,1.0,1.5,CB,,90,100.0,,Nature Commun.,10.1038/ncomms13094,
514,231,2016,10.13,9.9,15.5,0.7,0.92,ITIC,5.61,4.02,1.59,CCCCCCC(C=C1)=CC=C1C2(C3=CC=C(CCCCCC)C=C3)C4=CC5=C(C(C6=C5SC7=C6SC(/C=C8C(C(C=CC=C9)=C9C\8=C(C#N)\C#N)=O)=C7)(C%10=CC=C(CCCCCC)C=C%10)C%11=CC=C(CCCCCC)C=C%11)C=C4C%12=C2C(SC(/C=C%13C(C(C=CC=C%14)=C%14C\%13=C(C#N)/C#N)=O)=C%15)=C%15S%12,1427.96,PTFB-O,5.36,3.36,2.0,FC(C(F)=C(C1=CC(CC(CCCCCCCCCC)CCCCCCCCCCCC)=C(C)S1)C2=NN(CCC)N=C32)=C3C4=CC(CC(CCCCCCCCCC)CCCCCCCCCCCC)=C(S4)C5=CC=C(C6=C(F)C(F)=C(C7=CC=C(C)S7)C=C6)S5,88.4,43.8,2.02,1.0,1.5,CB,,90,100.0,,Nature Commun.,10.1038/ncomms13094,
515,231,2016,10.88,10.5,17.1,0.67,0.92,ITIC-Th,5.66,3.96,1.7,O=C(C(C=CC=C1)=C1C/2=C(C#N)\C#N)C2=C/C3=CC(S4)=C(S3)C5=C4C6=CC(C(C7=C8SC9=C7SC(/C=C%10C(C(C=CC=C%11)=C%11C\%10=C(C#N)\C#N)=O)=C9)(C%12=CC=C(CCCCCC)S%12)C%13=CC=C(CCCCCC)S%13)=C8C=C6C(C%14=CSC(CCCCCC)=C%14)5C%15=CC=C(CCCCCC)S%15,1452.04,PTFB-O,5.36,3.36,2.0,FC(C(F)=C(C1=CC(CC(CCCCCCCCCC)CCCCCCCCCCCC)=C(C)S1)C2=NN(CCC)N=C32)=C3C4=CC(CC(CCCCCCCCCC)CCCCCCCCCCCC)=C(S4)C5=CC=C(C6=C(F)C(F)=C(C7=CC=C(C)S7)C=C6)S5,88.4,43.8,2.02,1.0,1.5,CB,,90,100.0,,Nature Commun.,10.1038/ncomms13094,
516,232,2016,11.41,11.2,17.32,0.6977,0.94,ITIC,5.51,3.84,1.67,CCCCCCC(C=C1)=CC=C1C2(C3=CC=C(CCCCCC)C=C3)C4=CC5=C(C(C6=C5SC7=C6SC(/C=C8C(C(C=CC=C9)=C9C\8=C(C#N)\C#N)=O)=C7)(C%10=CC=C(CCCCCC)C=C%10)C%11=CC=C(CCCCCC)C=C%11)C=C4C%12=C2C(SC(/C=C%13C(C(C=CC=C%14)=C%14C\%13=C(C#N)/C#N)=O)=C%15)=C%15S%12,1427.96,J71,5.4,3.24,2.16,CCC[Si](CCC)(C1=CC=C(C(C2=C3C=C(C4=CC=C(C5=C(F)C(F)=C(C6=CC=C(C)S6)C7=NN(CC(CCCCCC)CCCCCCCC)N=C57)S4)S2)=C8C(SC(C)=C8)=C3C9=CC=C([Si](CCC)(CCC)CCC)S9)S1)CCC,47.0,23.5,2.0,1.0,1.0,CF,,150,100.0,,Nature Commun.,10.1038/ncomms13651,
517,233,2018,12.0,11.8,18.5,0.63,1.03,EH-IDTBR,5.51,3.88,1.63,O=C(/C(S1)=C/C(C2=NSN=C32)=CC=C3C(S4)=CC5=C4C6=CC(C(CC(CC)CCCC)(CC(CC)CCCC)C7=C8SC(C9=CC=C(/C=C%10SC(N(CC)C\%10=O)=S)C%11=NSN=C9%11)=C7)=C8C=C6C5(CC(CC)CCCC)CC(CC)CCCC)N(CC)C1=S,1326.02,PTB7-Th,5.22,3.64,1.58,O=C(OCC(CC)CCCC)C1=C(F)C2=C(C)SC(C3=CC4=C(C(C5=CC=C(CC(CC)CCCC)S5)=C(C=C(C)S6)C6=C4C7=CC=C(CC(CC)CCCC)S7)S3)=C2S1,124.0,72.9,1.7,1.0,2.5,CB,,,100.0,,Nature Commun.,10.1038/s41467-018-04502-3,
518,234,2017,4.53,4.41,10.26,0.46,0.96,TRIP-PDI3,5.97,3.81,2.16,O=C(N(C(CCCCCC)CCCCCC)C1=O)C2=CC(C3=CC4=C(C=C3)[C@H]5C6=C(C=CC(C7=C(C8=C9C=CC%10C8C(C(N(C(CCCCCC)CCCCCC)C%10=O)=O)=C7)C%11=CC=C%12C%13=C%11C9=CC=C%13C(N(C(CCCCCC)CCCCCC)C%12=O)=O)=C6)[C@@H]4C%14=C5C=CC(C%15=C(C%16=C%17C=CC%18C%16C(C(N(C(CCCCCC)CCCCCC)C%18=O)=O)=C%15)C%19=CC=C%20C%21=C%19C%17=CC=C%21C(N(C(CCCCCC)CCCCCC)C%20=O)=O)=C%14)=C(C%22=C%23C=CC1C%222)C%24=CC=C%25C%26=C%24C%23=CC=C%26C(N(C(CCCCCC)CCCCCC)C%25=O)=O,2519.5,PBDT-TS1,5.33,3.52,1.81,O=C(C1=C(C2=C(SC(C3=CC4=C(S3)C(C5=CC=C(S5)SCCCCCCCC)=C6C=C(SC6=C4C7=CC=C(S7)SCCCCCCCC)C)=C2S1)C)F)OCC(CCCC)CC,64.974,29.4,2.21,1.0,1.0,CB,DIO,100,,,New J. Chem.,10.1039/c7nj01971h,"Perylenediimide (PDI) possesses intense absorption, a low-lying energy level, and a high electron mobility. However, its highly planar conformation and thus strong intermolecular π–π stacking prevents its application as an electron acceptor used in efficient bulk heterojunction (BHJ) organic solar cells (OSCs). Herein, we report a structurally non-planar molecule TRIP-PDI3, in which a rigid and shape-persistent triptycene (TRIP) unit is employed as a central unit to collect three PDI arms at the periphery. As an electron acceptor, TRIP-PDI3 exhibits a low-lying LUMO energy level of −3.81 eV similar to that of conventional PCBM, but with an intensive light absorption in the range of 450–600 nm. BHJ OSCs were fabricated using TRIP-PDI as an electron acceptor and a low band gap polymer PBDT-TS1 as an electron donor, exhibiting a power conversion efficiency (PCE) of 4.53%. The result demonstrates that TRIP is a promising building block for the construction of structurally non-planar PDI derivatives as non-fullerene (NF) electron acceptors for efficient OSCs."
519,235,2018,1.67,1.67,4.82,0.373,0.93,SF(DPP3F)4,5.29,3.54,1.75,O=C1C(C2=C(C3=CC=C(C4=CC(F)=C(F)C(F)=C4)S3)N1CC(CC)CCCC)=C(C(S5)=CC=C5C6=CC7=C(C8C(C7(C9C%10C=CC(C%11=CC=C(C%12=C%13C(C(N%12CC(CC)CCCC)=O)=C(C%14=CC=C(C%15=CC(F)=C(F)C(F)=C%15)S%14)N(CC(CC)CCCC)C%13=O)S%11)=C9)C%16=C%10C=CC(C%17=CC=C(C%18=C%19C(C(N%18CC(CC)CCCC)=O)=C(C%20=CC=C(C%21=CC(F)=C(F)C(F)=C%21)S%20)N(CC(CC)CCCC)C%19=O)S%17)=C%16)C=C(C%22=CC=C(C%23=C%24C(C(N%23CC(CC)CCCC)=O)=C(C%25=CC=C(C%26=CC(F)=C(F)C(F)=C%26)S%25)N(CC(CC)CCCC)C%24=O)S%22)C=C8)C=C6)N(CC(CC)CCCC)C2=O,2931.78,P3HT,5.0,3.1,1.9,CC1=CC(CCCCCC)=C(C)S1,21.1,11.6,1.82,1.0,1.0,CB,,110,,,New J. Chem.,10.1039/c8nj01549j,"This work focuses on the development of diketopyrrolopyrrole (DPP)-based small molecular nonfullerene acceptors to pair traditional and low-cost poly(3-hexylthiophene) (P3HT) in bulk heterojunction (BHJ) organic solar cells. Different end capped groups, 1,2,3-trifluorobenzene and fused-ring moieties (benzo[b]thiophene and benzo[b]furan), were separately introduced into promising DPP-based nonfullerenes SF-DPP-EH, and three new spiro-DPPs SF-(DPP3F)4, SF-(DPPBT)4 and SF-(DPPBF)4) were obtained. These terminal groups largely extend the conjugation in SF-DPP-EH with an obvious red-shifted absorption (25–43 nm). Of the three new spiro-DPPs, SF-(DPP3F)4 showed the best solubility in common solvents and gave a power conversion efficiency of 1.67% when blended with P3HT. The charge-transfer state (ECT) at the donor–acceptor interface was directly probed through measuring the subbandgap external quantum efficiency (EQE) to estimate the energy loss in spiro-DPP based devices."
520,235,2018,0.33,0.33,1.1,0.374,0.81,SF(DPPBT)4,5.21,3.63,1.58,O=C1C(C2=C(C3=CC=C(C4=CC(C=CC=C5)=C5O4)S3)N1CC(CC)CCCC)=C(C(S6)=CC=C6C7=CC8=C(C9C(C8(C%10C%11C=CC(C%12=CC=C(C%13=C%14C(C(N%13CC(CC)CCCC)=O)=C(C%15=CC=C(C%16=CC(C=CC=C%17)=C%17O%16)S%15)N(CC(CC)CCCC)C%14=O)S%12)=C%10)C%18=C%11C=CC(C%19=CC=C(C%20=C%21C(C(N%20CC(CC)CCCC)=O)=C(C%22=CC=C(C%23=CC(C=CC=C%24)=C%24O%23)S%22)N(CC(CC)CCCC)C%21=O)S%19)=C%18)C=C(C%25=CC=C(C%26=C%27C(C(N%26CC(CC)CCCC)=O)=C(C%28=CC=C(C%29=CC(C=CC=C%30)=C%30O%29)S%28)N(CC(CC)CCCC)C%27=O)S%25)C=C9)C=C7)N(CC(CC)CCCC)C2=O,2875.98,P3HT,5.0,3.1,1.9,CC1=CC(CCCCCC)=C(C)S1,21.1,11.6,1.82,1.0,1.0,CB,,110,,,New J. Chem.,10.1039/c8nj01549j,"This work focuses on the development of diketopyrrolopyrrole (DPP)-based small molecular nonfullerene acceptors to pair traditional and low-cost poly(3-hexylthiophene) (P3HT) in bulk heterojunction (BHJ) organic solar cells. Different end capped groups, 1,2,3-trifluorobenzene and fused-ring moieties (benzo[b]thiophene and benzo[b]furan), were separately introduced into promising DPP-based nonfullerenes SF-DPP-EH, and three new spiro-DPPs SF-(DPP3F)4, SF-(DPPBT)4 and SF-(DPPBF)4) were obtained. These terminal groups largely extend the conjugation in SF-DPP-EH with an obvious red-shifted absorption (25–43 nm). Of the three new spiro-DPPs, SF-(DPP3F)4 showed the best solubility in common solvents and gave a power conversion efficiency of 1.67% when blended with P3HT. The charge-transfer state (ECT) at the donor–acceptor interface was directly probed through measuring the subbandgap external quantum efficiency (EQE) to estimate the energy loss in spiro-DPP based devices."
521,235,2018,0.73,0.73,1.98,0.369,1.0,SF(DPPBF)4,5.12,3.58,1.54,O=C1C(C2=C(C3=CC=C(C4=CC(C=CC=C5)=C5S4)S3)N1CC(CC)CCCC)=C(C(S6)=CC=C6C7=CC8=C(C9C(C8(C%10C%11C=CC(C%12=CC=C(C%13=C%14C(C(N%13CC(CC)CCCC)=O)=C(C%15=CC=C(C%16=CC(C=CC=C%17)=C%17S%16)S%15)N(CC(CC)CCCC)C%14=O)S%12)=C%10)C%18=C%11C=CC(C%19=CC=C(C%20=C%21C(C(N%20CC(CC)CCCC)=O)=C(C%22=CC=C(C%23=CC(C=CC=C%24)=C%24S%23)S%22)N(CC(CC)CCCC)C%21=O)S%19)=C%18)C=C(C%25=CC=C(C%26=C%27C(C(N%26CC(CC)CCCC)=O)=C(C%28=CC=C(C%29=CC(C=CC=C%30)=C%30S%29)S%28)N(CC(CC)CCCC)C%27=O)S%25)C=C9)C=C7)N(CC(CC)CCCC)C2=O,2940.22,P3HT,5.0,3.1,1.9,CC1=CC(CCCCCC)=C(C)S1,21.1,11.6,1.82,1.0,1.0,CB,,110,,,New J. Chem.,10.1039/c8nj01549j,"This work focuses on the development of diketopyrrolopyrrole (DPP)-based small molecular nonfullerene acceptors to pair traditional and low-cost poly(3-hexylthiophene) (P3HT) in bulk heterojunction (BHJ) organic solar cells. Different end capped groups, 1,2,3-trifluorobenzene and fused-ring moieties (benzo[b]thiophene and benzo[b]furan), were separately introduced into promising DPP-based nonfullerenes SF-DPP-EH, and three new spiro-DPPs SF-(DPP3F)4, SF-(DPPBT)4 and SF-(DPPBF)4) were obtained. These terminal groups largely extend the conjugation in SF-DPP-EH with an obvious red-shifted absorption (25–43 nm). Of the three new spiro-DPPs, SF-(DPP3F)4 showed the best solubility in common solvents and gave a power conversion efficiency of 1.67% when blended with P3HT. The charge-transfer state (ECT) at the donor–acceptor interface was directly probed through measuring the subbandgap external quantum efficiency (EQE) to estimate the energy loss in spiro-DPP based devices."
522,236,2018,5.29,5.29,11.69,0.44,1.03,di-PNR (PDI),5.97,3.75,2.22,O=C(N(C(CCCCC)CCCCC)C1=O)C2=CC=C(C3=C4C5=CC1=C32)C6=C(C7=C(C8=CC=C(C(N(C(CCCCC)CCCCC)C9=O)=O)C%10=C9C=C%11C%12=C8%10)C(C%12=C(N%11CCCCCCCC)C=C%13C(N(C(CCCCC)CCCCC)C%14=O)=O)=C%13C%14=C7)C=C%15C%16=C6C4=C(N5CCCCCCCC)C=C%16C(N(C(CCCCC)CCCCC)C%15=O)=O,1646.31,PTB7-Th,5.22,3.64,1.58,O=C(OCC(CC)CCCC)C1=C(F)C2=C(C)SC(C3=CC4=C(C(C5=CC=C(CC(CC)CCCC)S5)=C(C=C(C)S6)C6=C4C7=CC=C(CC(CC)CCCC)S7)S3)=C2S1,124.0,72.9,1.7,1.0,1.0,CB,DIO,,,,New J. Chem.,10.1039/c8nj02566e,"Three different non-fullerene small molecular acceptors containing N-annulated perylene diimide, named di-PNR, TPA-PNR and EDOT-PNR, were successfully designed and synthesized for photovoltaic applications. Introducing an electron donating unit such as triphenylamine (TPA) or 2,3-dihydrothieno[3,4-b][1,4]dioxine (EDOT) into the N-annulated PDI derivatives significantly influences the light-harvesting capabilities, energy level, morphology as well as the photovoltaic performance. Preliminarily, TPA-PNR and EDOT-PNR possessed lower band gaps and higher HOMO/LUMO energy levels. Power conversion efficiencies (PCEs) of 5.29% and 4.54% were obtained for the inverted solar cells based on the blends of PTB7-Th/di-PNR and PTB7-Th/TPA-PNR, respectively, resulting from the smooth morphology of the blend films and the intense light absorption that increases the Jsc and FF. Under the same optimization conditions, EDOT-PNR exhibited a low PCE of 1.6% with a remarkably high Voc of 1.14 V because of its higher LUMO energy level, which was one of the highest Voc values reported for organic solar cells using N-annulated PDI derivatives as electron acceptors. Our work offers effective guidelines for the design of non-fullerene acceptors using N-annulated PDI derivatives."
523,236,2018,4.54,4.54,9.92,0.42,1.09,TPA-PNR (PDI),5.45,3.65,1.8,O=C(N(C(CCCCC)CCCCC)C1=O)C2=CC=C(C3=C4C5=CC1=C32)C6=C(C7=CC=C(N(C8=CC=C(C9=C(C%10=CC=C(C(N(C(CCCCC)CCCCC)C%11=O)=O)C%12=C%11C=C%13C%14=C%10%12)C(C%14=C(N%13CCCCCCCC)C=C%15C(N(C(CCCCC)CCCCC)C%16=O)=O)=C%15C%16=C9)C=C8)C%17=CC=C(C%18=C(C%19=CC=C(C(N(C(CCCCC)CCCCC)C%20=O)=O)C%21=C%20C=C%22C%23=C%19%21)C(C%23=C(N%22CCCCCCCC)C=C%24C(N(C(CCCCC)CCCCC)C%25=O)=O)=C%24C%25=C%18)C=C%17)C=C7)C=C%26C%27=C6C4=C(N5CCCCCCCC)C=C%27C(N(C(CCCCC)CCCCC)C%26=O)=O,2711.77,PTB7-Th,5.22,3.64,1.58,O=C(OCC(CC)CCCC)C1=C(F)C2=C(C)SC(C3=CC4=C(C(C5=CC=C(CC(CC)CCCC)S5)=C(C=C(C)S6)C6=C4C7=CC=C(CC(CC)CCCC)S7)S3)=C2S1,124.0,72.9,1.7,1.0,1.0,CB,DIO,,,,New J. Chem.,10.1039/c8nj02566e,"Three different non-fullerene small molecular acceptors containing N-annulated perylene diimide, named di-PNR, TPA-PNR and EDOT-PNR, were successfully designed and synthesized for photovoltaic applications. Introducing an electron donating unit such as triphenylamine (TPA) or 2,3-dihydrothieno[3,4-b][1,4]dioxine (EDOT) into the N-annulated PDI derivatives significantly influences the light-harvesting capabilities, energy level, morphology as well as the photovoltaic performance. Preliminarily, TPA-PNR and EDOT-PNR possessed lower band gaps and higher HOMO/LUMO energy levels. Power conversion efficiencies (PCEs) of 5.29% and 4.54% were obtained for the inverted solar cells based on the blends of PTB7-Th/di-PNR and PTB7-Th/TPA-PNR, respectively, resulting from the smooth morphology of the blend films and the intense light absorption that increases the Jsc and FF. Under the same optimization conditions, EDOT-PNR exhibited a low PCE of 1.6% with a remarkably high Voc of 1.14 V because of its higher LUMO energy level, which was one of the highest Voc values reported for organic solar cells using N-annulated PDI derivatives as electron acceptors. Our work offers effective guidelines for the design of non-fullerene acceptors using N-annulated PDI derivatives."
524,236,2018,1.6,1.6,5.25,0.27,1.13,EDOT-PNR (PDI),5.75,3.69,2.06,O=C(N(C(CCCCC)CCCCC)C1=O)C2=CC=C(C3=C4C5=CC1=C32)C6=C(C7=C(OCCO8)C8=C(C9=C(C%10=CC=C(C(N(C(CCCCC)CCCCC)C%11=O)=O)C%12=C%11C=C%13C%14=C%10%12)C(C%14=C(N%13CCCCCCCC)C=C%15C(N(C(CCCCC)CCCCC)C%16=O)=O)=C%15C%16=C9)S7)C=C%17C%18=C6C4=C(N5CCCCCCCC)C=C%18C(N(C(CCCCC)CCCCC)C%17=O)=O,1786.47,PTB7-Th,5.22,3.64,1.58,O=C(OCC(CC)CCCC)C1=C(F)C2=C(C)SC(C3=CC4=C(C(C5=CC=C(CC(CC)CCCC)S5)=C(C=C(C)S6)C6=C4C7=CC=C(CC(CC)CCCC)S7)S3)=C2S1,124.0,72.9,1.7,1.0,1.0,CB,DIO,,,,New J. Chem.,10.1039/c8nj02566e,"Three different non-fullerene small molecular acceptors containing N-annulated perylene diimide, named di-PNR, TPA-PNR and EDOT-PNR, were successfully designed and synthesized for photovoltaic applications. Introducing an electron donating unit such as triphenylamine (TPA) or 2,3-dihydrothieno[3,4-b][1,4]dioxine (EDOT) into the N-annulated PDI derivatives significantly influences the light-harvesting capabilities, energy level, morphology as well as the photovoltaic performance. Preliminarily, TPA-PNR and EDOT-PNR possessed lower band gaps and higher HOMO/LUMO energy levels. Power conversion efficiencies (PCEs) of 5.29% and 4.54% were obtained for the inverted solar cells based on the blends of PTB7-Th/di-PNR and PTB7-Th/TPA-PNR, respectively, resulting from the smooth morphology of the blend films and the intense light absorption that increases the Jsc and FF. Under the same optimization conditions, EDOT-PNR exhibited a low PCE of 1.6% with a remarkably high Voc of 1.14 V because of its higher LUMO energy level, which was one of the highest Voc values reported for organic solar cells using N-annulated PDI derivatives as electron acceptors. Our work offers effective guidelines for the design of non-fullerene acceptors using N-annulated PDI derivatives."
525,237,2015,1.29,1.35,3.42,0.39,1.0,PMI-F (PDI),5.72,3.56,2.16,O=C1N(C(C2=CC=C3C4=C2C1=CC=C4C5=CC=CC6=C(C=CC3=C56)C7=CC8=C(C=C7)C(C=CC=C9)C9C8(CCCCCCCC)CCCCCCCC)=O)C%10=C(C=CC=C%10C(C)C)C(C)C,872.25,P3HT,5.0,3.1,1.9,CC1=CC(CCCCCC)=C(C)S1,21.1,11.6,1.82,1.0,1.0,DCB,,150,,,Organic Electronics,10.1016/j.orgel.2015.03.017,
526,237,2015,2.3,2.14,5.61,0.42,0.98,PMI-F-PMI (PDI),5.74,3.54,2.2,O=C1N(C2=C(C(C)C)C=CC=C2C(C)C)C(C3=CC=C4C5=C3C1=CC=C5C6=CC=CC7=C(C8=CC(C(CCCCCCCC)(CCCCCCCC)C9C%10C=CC(C(C=C%11)=C%12C%13=C%11C%14=CC=C(C(N%15C%16=C(C(C)C)C=CC=C%16C(C)C)=O)C%17=C%14C(C%13=CC=C%12)=CC=C%17C%15=O)=C9)=C%10C=C8)C=CC4=C67)=O,1351.83,P3HT,5.0,3.1,1.9,CC1=CC(CCCCCC)=C(C)S1,21.1,11.6,1.82,1.0,1.0,DCB,,150,,,Organic Electronics,10.1016/j.orgel.2015.03.017,
527,238,2016,0.77,0.77,2.04,0.4398,0.86,AQI-T2,5.55,3.64,1.91,O=C1C2=C(C3=CC=CS3)C4=C(N=C5C(C6=CC=C7C8=C6C5=CC=C8C(N(CC(CC)CCCC)C7=O)=O)=N4)C(C9=CC=CS9)=C2C(N1CC(CC)CCCC)=O,781.0,PTB7-Th,5.22,3.64,1.58,O=C(OCC(CC)CCCC)C1=C(F)C2=C(C)SC(C3=CC4=C(C(C5=CC=C(CC(CC)CCCC)S5)=C(C=C(C)S6)C6=C4C7=CC=C(CC(CC)CCCC)S7)S3)=C2S1,124.0,72.9,1.7,1.0,2.0,DCB,,,,,Organic Electronics,10.1016/j.orgel.2015.12.022,
528,239,2018,7.42,7.3,15.92,0.5482,0.85,ITIC,5.51,3.78,1.73,CCCCCCC(C=C1)=CC=C1C2(C3=CC=C(CCCCCC)C=C3)C4=CC5=C(C(C6=C5SC7=C6SC(/C=C8C(C(C=CC=C9)=C9C\8=C(C#N)\C#N)=O)=C7)(C%10=CC=C(CCCCCC)C=C%10)C%11=CC=C(CCCCCC)C=C%11)C=C4C%12=C2C(SC(/C=C%13C(C(C=CC=C%14)=C%14C\%13=C(C#N)/C#N)=O)=C%15)=C%15S%12,1427.96,Ph00,5.26,3.11,2.15,CC(SC1=C2C(C=C3)=CC=C3CC(CC)CCCC)=CC1=C(C(C=C4)=CC=C4CC(CC)CCCC)C5=C2C=C(S5)C6=CC=C(C(C7=NN(CCCCCCCC)N=C7C(C8=CC=C(C)S8)=C9C(N%10CCCCCCCC)=O)=C9C%10=O)S6,64.512,25.6,2.52,1.0,1.5,CB,DBE,120,100.0,,Organic Electronics,10.1016/j.orgel.2018.03.005,
529,239,2018,7.62,7.48,15.23,0.5558,0.9,ITIC,5.51,3.78,1.73,CCCCCCC(C=C1)=CC=C1C2(C3=CC=C(CCCCCC)C=C3)C4=CC5=C(C(C6=C5SC7=C6SC(/C=C8C(C(C=CC=C9)=C9C\8=C(C#N)\C#N)=O)=C7)(C%10=CC=C(CCCCCC)C=C%10)C%11=CC=C(CCCCCC)C=C%11)C=C4C%12=C2C(SC(/C=C%13C(C(C=CC=C%14)=C%14C\%13=C(C#N)/C#N)=O)=C%15)=C%15S%12,1427.96,Ph100,5.33,3.15,2.18,CC(SC1=C2C3=CC=C(CC(CC)CCCC)S3)=CC1=C(C4=CC=C(CC(CC)CCCC)S4)C5=C2C=C(S5)C6=CC=C(C(C7=NN(CCCCCCCC)N=C7C(C8=CC=C(C)S8)=C9C(N%10CCCCCCCC)=O)=C9C%10=O)S6,115.918,47.9,2.42,1.0,1.5,CB,DBE,120,100.0,,Organic Electronics,10.1016/j.orgel.2018.03.005,
530,240,2018,8.52,8.28,14.16,0.638,0.942,ITCNTC,5.62,3.96,1.66,CCCCCCC(C=C1)=CC=C1C2(C3=CC=C(CCCCCC)C=C3)C4=CC5=C(C(C6=C5SC7=C6SC(/C=C8C(C9=CSC=C9C\8=C(C#N)\C#N)=O)=C7)(C%10=CC=C(CCCCCC)C=C%10)C%11=CC=C(CCCCCC)C=C%11)C=C4C%12=C2C(C=C%13/C=C%14C(C%15=CSC=C%15C\%14=C(C#N)/C#N)=O)=C(S%13)S%12,1440.0,J71,5.4,3.32,2.08,CCC[Si](CCC)(C1=CC=C(C(C2=C3C=C(C4=CC=C(C5=C(F)C(F)=C(C6=CC=C(C)S6)C7=NN(CC(CCCCCC)CCCCCCCC)N=C57)S4)S2)=C8C(SC(C)=C8)=C3C9=CC=C([Si](CCC)(CCC)CCC)S9)S1)CCC,139.0,56.2,2.47,1.0,1.0,CF,,150,100.0,,Organic Electronics,10.1016/j.orgel.2018.07.018,
531,241,2017,1.9,1.9,4.2,0.59,0.78,ITIC,5.61,4.02,1.59,CCCCCCC(C=C1)=CC=C1C2(C3=CC=C(CCCCCC)C=C3)C4=CC5=C(C(C6=C5SC7=C6SC(/C=C8C(C(C=CC=C9)=C9C\8=C(C#N)\C#N)=O)=C7)(C%10=CC=C(CCCCCC)C=C%10)C%11=CC=C(CCCCCC)C=C%11)C=C4C%12=C2C(SC(/C=C%13C(C(C=CC=C%14)=C%14C\%13=C(C#N)/C#N)=O)=C%15)=C%15S%12,1427.96,PDPP3T,5.4,4.07,1.33,O=C1N(C(C2=CC=C(S2)C)=C3C1=C(N(C3=O)CC(CCCCCC)CCCCCCCC)C4=CC=C(S4)C5=CC=C(S5)C)CC(CCCCCCCC)CCCCCC,738.0,369.0,2.0,1.0,2.0,CF,DIO,,75.0,,Phys. Chem. Chem. Phys.,10.1039/c7cp00494j,"In this work, we provide systematic studies on the non-fullerene solar cells based on diketopyrrolopyrrole (DPP) polymers as electron donors and a well-known electron acceptor ITIC. ITIC has been widely reported in non-fullerene solar cells with high power conversion efficiencies (PCEs) above 10%, when it is combined with a wide band gap conjugated polymer, while its application in small band gap DPP polymers has never been reported. Herein, we select four DPP polymers containing different thienyl linkers, resulting in distinct absorption spectra, energy levels and crystalline properties. Non-fullerene solar cells based on DPP polymers as donors and ITIC as an acceptor show PCEs of 1.9-4.1% and energy loss of 0.55-0.82 eV. The PCEs are much lower than those of cells based on fullerene derivatives due to the poor miscibility between the DPP polymers and ITIC, as confirmed by the morphology and charge transport investigation. The results indicate that it is important to tune the miscibility between the donor and acceptor in order to realize optimized micro-phase separation, which can further enhance the performance of DPP polymer based non-fullerene solar cells."
532,241,2017,3.9,3.9,8.0,0.63,0.78,ITIC,5.61,4.02,1.59,CCCCCCC(C=C1)=CC=C1C2(C3=CC=C(CCCCCC)C=C3)C4=CC5=C(C(C6=C5SC7=C6SC(/C=C8C(C(C=CC=C9)=C9C\8=C(C#N)\C#N)=O)=C7)(C%10=CC=C(CCCCCC)C=C%10)C%11=CC=C(CCCCCC)C=C%11)C=C4C%12=C2C(SC(/C=C%13C(C(C=CC=C%14)=C%14C\%13=C(C#N)/C#N)=O)=C%15)=C%15S%12,1427.96,PDPP4T,5.3,3.87,1.43,O=C1N(C(C2=CC=C(S2)C)=C3C1=C(N(C3=O)CC(CCCCCC)CCCCCCCC)C4=CC=C(C5=CC=C(C6=CC=C(S6)C)S5)S4)CC(CCCCCCCC)CCCCCC,312.0,156.0,2.0,1.0,2.0,CF,DIO,,75.0,,Phys. Chem. Chem. Phys.,10.1039/c7cp00494j,"In this work, we provide systematic studies on the non-fullerene solar cells based on diketopyrrolopyrrole (DPP) polymers as electron donors and a well-known electron acceptor ITIC. ITIC has been widely reported in non-fullerene solar cells with high power conversion efficiencies (PCEs) above 10%, when it is combined with a wide band gap conjugated polymer, while its application in small band gap DPP polymers has never been reported. Herein, we select four DPP polymers containing different thienyl linkers, resulting in distinct absorption spectra, energy levels and crystalline properties. Non-fullerene solar cells based on DPP polymers as donors and ITIC as an acceptor show PCEs of 1.9-4.1% and energy loss of 0.55-0.82 eV. The PCEs are much lower than those of cells based on fullerene derivatives due to the poor miscibility between the DPP polymers and ITIC, as confirmed by the morphology and charge transport investigation. The results indicate that it is important to tune the miscibility between the donor and acceptor in order to realize optimized micro-phase separation, which can further enhance the performance of DPP polymer based non-fullerene solar cells."
533,241,2017,4.1,4.1,9.6,0.61,0.69,ITIC,5.61,4.02,1.59,CCCCCCC(C=C1)=CC=C1C2(C3=CC=C(CCCCCC)C=C3)C4=CC5=C(C(C6=C5SC7=C6SC(/C=C8C(C(C=CC=C9)=C9C\8=C(C#N)\C#N)=O)=C7)(C%10=CC=C(CCCCCC)C=C%10)C%11=CC=C(CCCCCC)C=C%11)C=C4C%12=C2C(SC(/C=C%13C(C(C=CC=C%14)=C%14C\%13=C(C#N)/C#N)=O)=C%15)=C%15S%12,1427.96,PDPP5T,5.25,3.8,1.45,O=C1N(C(C2=CC=C(S2)C)=C3C1=C(N(C3=O)CC(CCCCCC)CCCCCCCC)C4=CC=C(C5=CC(CCCCCC)=C(C6=CC=C(C7=C(CCCCCC)C=C(C)S7)S6)S5)S4)CC(CCCCCCCC)CCCCCC,84.0,42.0,2.0,1.0,2.0,CF,DIO,,75.0,,Phys. Chem. Chem. Phys.,10.1039/c7cp00494j,"In this work, we provide systematic studies on the non-fullerene solar cells based on diketopyrrolopyrrole (DPP) polymers as electron donors and a well-known electron acceptor ITIC. ITIC has been widely reported in non-fullerene solar cells with high power conversion efficiencies (PCEs) above 10%, when it is combined with a wide band gap conjugated polymer, while its application in small band gap DPP polymers has never been reported. Herein, we select four DPP polymers containing different thienyl linkers, resulting in distinct absorption spectra, energy levels and crystalline properties. Non-fullerene solar cells based on DPP polymers as donors and ITIC as an acceptor show PCEs of 1.9-4.1% and energy loss of 0.55-0.82 eV. The PCEs are much lower than those of cells based on fullerene derivatives due to the poor miscibility between the DPP polymers and ITIC, as confirmed by the morphology and charge transport investigation. The results indicate that it is important to tune the miscibility between the donor and acceptor in order to realize optimized micro-phase separation, which can further enhance the performance of DPP polymer based non-fullerene solar cells."
534,241,2017,3.8,3.8,9.3,0.6,0.68,ITIC,5.61,4.02,1.59,CCCCCCC(C=C1)=CC=C1C2(C3=CC=C(CCCCCC)C=C3)C4=CC5=C(C(C6=C5SC7=C6SC(/C=C8C(C(C=CC=C9)=C9C\8=C(C#N)\C#N)=O)=C7)(C%10=CC=C(CCCCCC)C=C%10)C%11=CC=C(CCCCCC)C=C%11)C=C4C%12=C2C(SC(/C=C%13C(C(C=CC=C%14)=C%14C\%13=C(C#N)/C#N)=O)=C%15)=C%15S%12,1427.96,PDPP6T,5.33,3.83,1.5,O=C1N(C(C2=CC=C(S2)C)=C3C1=C(N(C3=O)CC(CCCCCC)CCCCCCCC)C4=CC=C(C5=CC(CCCCCC)=C(C6=CC=C(C7=CC=C(C8=C(CCCCCC)C=C(C)S8)S7)S6)S5)S4)CC(CCCCCCCC)CCCCCC,68.0,34.0,2.0,1.0,2.0,CF,DIO,,75.0,,Phys. Chem. Chem. Phys.,10.1039/c7cp00494j,"In this work, we provide systematic studies on the non-fullerene solar cells based on diketopyrrolopyrrole (DPP) polymers as electron donors and a well-known electron acceptor ITIC. ITIC has been widely reported in non-fullerene solar cells with high power conversion efficiencies (PCEs) above 10%, when it is combined with a wide band gap conjugated polymer, while its application in small band gap DPP polymers has never been reported. Herein, we select four DPP polymers containing different thienyl linkers, resulting in distinct absorption spectra, energy levels and crystalline properties. Non-fullerene solar cells based on DPP polymers as donors and ITIC as an acceptor show PCEs of 1.9-4.1% and energy loss of 0.55-0.82 eV. The PCEs are much lower than those of cells based on fullerene derivatives due to the poor miscibility between the DPP polymers and ITIC, as confirmed by the morphology and charge transport investigation. The results indicate that it is important to tune the miscibility between the donor and acceptor in order to realize optimized micro-phase separation, which can further enhance the performance of DPP polymer based non-fullerene solar cells."
