Repository: lunayuehuang/AI-Powered-Materials-Dataset-Construction

# AI-PowerDatasetConstruction
This is the gitHub for the research work of AI-powered workflow for constructing organic materials databases from literature: integrating Large Language Models

File: data/Nonfullerene_OPV_Abstract.csv (part 22 of 22)
ID,Ref,year,PCE_max(%),PCE_ave(%),Jsc(mA/cm2),FF,Voc(V),Nickname(n),-HOMO_n(eV),-LUMO_n(eV),Eg_n(eV),n(SMILES),M (g/mol),Nickname(p),-HOMO_p(eV),-LUMO_p(eV),Eg_p(eV),p(SMILES),Mw (kg/mol),Mn(kg/mol),PDI,p/n ratio (p),p/n ratio (n),Solvent,Additive,TA (oC),thick (nm),Unnamed: 28,Journal,DOI,Abstract
535,242,2013,1.95,1.87,5.83,0.49,0.68,Bis-PDI-BDT-EG,5.48,3.84,1.64,O=C(N(C(CCCCCC)CCCCCC)C1=O)C2=CC=C(C3=C4C(OCCOC)=CC1C32)C5=C(C6=CC7=C(C8=CC=C(CC(CC)CCCC)S8)C9=C(C=C(C%10=CC%11C%12C%13=C%10C%14=CC=C(C(N%15C(CCCCCC)CCCCCC)=O)C%16=C%14C(C%13=CC=C%12C(N(C(CCCCCC)CCCCCC)C%11=O)=O)=C(OCCOC)C=C%16C%15=O)S9)C(C%17=CC=C(CC(CC)CCCC)S%17)=C7S6)C=C%18C%19=C5C4=CC=C%19C(N(C(CCCCCC)CCCCCC)C%18=O)=O,2237.22,P3HT,5.0,3.1,1.9,CC1=CC(CCCCCC)=C(C)S1,21.1,11.6,1.82,1.0,2.2,DCB,,,,,Polym. Chem.,10.1039/c3py00457k,"Two amphiphilic and highly twisting perylene diimide (PDI) dimers, Bis-PDI-BDT-EG, were synthesized by using 4,8-bis(2-(2-ethylhexylthienyl) benzo[1,2-b:4,5-b′]dithiophene (BDT-T) and 4,8-bis(2-ethylhexyloxy) BDT (BDT-O) as covalent bridges at the 7,7′-positions, while at the 1,1′-positions, they were functionalized with weakly solvophobic 2-methoxylethoxyl (EG) units. The subtle structural differences between BDT-O and BDT-T lead to distinct aggregation abilities: with respect to the over-strong aggregation ability of the BDT-O bridged dimer 2, the BDT-T bridged dimer 1 shows largely reduced aggregation ability and is solution-processable in the commonly used organic solvent. The highly twisted conformation between the PDI–BDT–PDI planes produced steric-pairing effects, which directed ordered packing of dimer 1. When dimer 1 was blended with P3HT in a weight D/A ratio of 1 : 2.5, the electron mobility (μe) was 3.4 × 10−5 cm2 V−1 s−1 and the best PCE was 1.72%. Slowing the solvent evaporation speed benefited the packing order of the PDI dimer, and the μe value was slightly increased to 6.0 × 10−5 cm2 V−1 s−1. The best PCE was improved up to 1.87%. The μe was further increased up to 3.4 × 10−4 cm2 V−1 s−1 when the D/A ratio was decreased down to 1 : 2.2 and the best PCE of 1.95% was achieved. Solid absorption spectra and XRD data of the blended films supported the improvement of the packing order of the PDI dimer by slowing the solvent annealing speed. AFM images supported the largely reduced aggregation ability of dimer 1 when blended with P3HT. The observed phase size of 35 nm is formed under the slow solvent annealing speed and a D/A ratio of 1 : 2.2. Our results revealed that the amphiphilic nature of the bridged aromatic unit reduces the aggregation ability and facilitates the ordered packing of the PDI units, contributing to the improvement of efficiency."
536,243,2014,4.16,4.16,7.28,0.56,0.98,CSORG5,5.58,3.4,2.18,CC(C)(C)C1=CC(C2=C3C=CC(C(C)(C)C)=C2)=C(C=C1)N3CCCCCCN4C5=CC=CC=C5SC6=C4C=CC(/C=C(C#N)/C#N)=C6,636.9,P3HT,5.0,3.1,1.9,CC1=CC(CCCCCC)=C(C)S1,21.1,11.6,1.82,1.0,1.0,THF,DIO,,,,RSC Adv.,10.1039/c4ra05584e,"A new organic small molecule, 2-((10-(6-(3,6-di-tert-butyl-9H-carbazole-9-yl)hexyl)-10H-phenothiazine-7-yl)methylene) malononitrile named CSORG5 has been synthesized and successfully applied for organic bulk heterojunction (BHJ) solar cells as a novel electron acceptor along with P3HT as a donor. The CSORG5 molecule possess facile synthesis, solution processability, visible light absorption, a properly matched lowest unoccupied molecular orbital (LUMO) energy level with conjugated polymers and moderate electron mobility, making the molecule an ideal acceptor for P3HT and other low band gap conjugated polymers. The BHJ organic solar cell constructed from a P3HT:CSORG5 (1:1) active layer processed from a DIO/THF solvent, exhibits a high open circuit voltage of up to 0.98 V resulting in an overall power conversion efficiency of 2.80%. Furthermore, the PCE is enhanced up to 4.16% when a thin layer of TiO2 is inserted between the active layer and the Al electrode."
537,244,2015,1.03,0.98,2.34,0.44,1.0,Cz-ECA,5.63,3.37,2.26,CCCCCCCCC(CCCCCCCC)N1C2=C(C=CC(C3=CC=C(/C=C(C(OCC)=O)\C#N)S3)=C2)C(C1=C4)=CC=C4C5=CC=C(/C=C(C(OCC)=O)\C#N)S5,816.13,P3HT,5.2,3.2,2.0,CC1=CC(CCCCCC)=C(C)S1,21.1,11.6,1.82,1.0,1.5,DCB,,,200.0,,RSC Adv.,10.1039/c5ra03607k,"Six small molecules with three different dye units, ethyl cyanoacetate (ECA), 1,3-indandione (IN), and 3-ethylrhodanine (RH), attached to both ends of thiophene-flanked carbazole (Cz) or fluorene (Flu) cores were synthesized and used as acceptors in organic photovoltaic cells (OPVs). Their optical and electrochemical, and consequent photovoltaic parameters varied mainly according to the dye units. The OPV cells were fabricated with the configuration ITO/PEDOT:PSS/poly(3-hexylthiophene):small molecule/LiF/Al and all devices except for Cz-IN showed photovoltaic performances with power conversion efficiencies (PCEs) in the range of 1.03–3.08% and open-circuit voltages as high as 1.03 V. Among them, the ECA and RH series had relatively high open-circuit voltages values because of their high-lying lowest unoccupied molecular orbital energy levels. Devices based on Flu-IN and the RH series showed high short-circuit currents (JSC) because of the strong molecular aggregation, as evidenced by red-shifted UV absorption from solution to film. The adequate molecular aggregation in Flu-IN and RH films enhanced electron transport between the molecules, resulting in devices with high JSC and PCE values. This work demonstrates that the introduction of dye end units onto carbazole- and fluorene-based small molecules provides good candidates for non-fullerene acceptors."
538,244,2015,2.56,2.44,4.69,0.53,1.03,Cz-RH,5.53,3.48,2.05,O=C(/C(S1)=C/C2=CC=C(C3=CC(N4C(CCCCCCCC)CCCCCCCC)=C(C=C3)C(C4=C5)=CC=C5C6=CC=C(/C=C7SC(N(CC)C\7=O)=S)S6)S2)N(CC)C1=S,912.37,P3HT,5.2,3.2,2.0,CC1=CC(CCCCCC)=C(C)S1,21.1,11.6,1.82,1.0,1.5,DCB,,,200.0,,RSC Adv.,10.1039/c5ra03607k,"Six small molecules with three different dye units, ethyl cyanoacetate (ECA), 1,3-indandione (IN), and 3-ethylrhodanine (RH), attached to both ends of thiophene-flanked carbazole (Cz) or fluorene (Flu) cores were synthesized and used as acceptors in organic photovoltaic cells (OPVs). Their optical and electrochemical, and consequent photovoltaic parameters varied mainly according to the dye units. The OPV cells were fabricated with the configuration ITO/PEDOT:PSS/poly(3-hexylthiophene):small molecule/LiF/Al and all devices except for Cz-IN showed photovoltaic performances with power conversion efficiencies (PCEs) in the range of 1.03–3.08% and open-circuit voltages as high as 1.03 V. Among them, the ECA and RH series had relatively high open-circuit voltages values because of their high-lying lowest unoccupied molecular orbital energy levels. Devices based on Flu-IN and the RH series showed high short-circuit currents (JSC) because of the strong molecular aggregation, as evidenced by red-shifted UV absorption from solution to film. The adequate molecular aggregation in Flu-IN and RH films enhanced electron transport between the molecules, resulting in devices with high JSC and PCE values. This work demonstrates that the introduction of dye end units onto carbazole- and fluorene-based small molecules provides good candidates for non-fullerene acceptors."
539,244,2015,0.02,0.02,0.13,0.26,0.61,Cz-IN,5.57,3.57,2.0,O=C(C(C=CC=C1)=C1C/2=C(C#N)/C#N)C2=C/C(S3)=CC=C3C4=CC=C(C(C=CC(C5=CC=C(/C=C6C(C(C=CC=C7)=C7C\6=C(C#N)\C#N)=O)S5)=C8)=C8N9C(CCCCCCCC)CCCCCCCC)C9=C4,978.29,P3HT,5.2,3.2,2.0,CC1=CC(CCCCCC)=C(C)S1,21.1,11.6,1.82,1.0,1.5,DCB,,,200.0,,RSC Adv.,10.1039/c5ra03607k,"Six small molecules with three different dye units, ethyl cyanoacetate (ECA), 1,3-indandione (IN), and 3-ethylrhodanine (RH), attached to both ends of thiophene-flanked carbazole (Cz) or fluorene (Flu) cores were synthesized and used as acceptors in organic photovoltaic cells (OPVs). Their optical and electrochemical, and consequent photovoltaic parameters varied mainly according to the dye units. The OPV cells were fabricated with the configuration ITO/PEDOT:PSS/poly(3-hexylthiophene):small molecule/LiF/Al and all devices except for Cz-IN showed photovoltaic performances with power conversion efficiencies (PCEs) in the range of 1.03–3.08% and open-circuit voltages as high as 1.03 V. Among them, the ECA and RH series had relatively high open-circuit voltages values because of their high-lying lowest unoccupied molecular orbital energy levels. Devices based on Flu-IN and the RH series showed high short-circuit currents (JSC) because of the strong molecular aggregation, as evidenced by red-shifted UV absorption from solution to film. The adequate molecular aggregation in Flu-IN and RH films enhanced electron transport between the molecules, resulting in devices with high JSC and PCE values. This work demonstrates that the introduction of dye end units onto carbazole- and fluorene-based small molecules provides good candidates for non-fullerene acceptors."
540,244,2015,1.26,1.15,2.82,0.44,1.03,Flu-ECA,5.7,3.37,2.33,O=C(OCC)/C(C#N)=C/C1=CC=C(C2=CC(C3(CCCCCCCC)CCCCCCCC)=C(C=C2)C(C3=C4)=CC=C4C5=CC=C(/C=C(C(OCC)=O)\C#N)S5)S1,801.12,P3HT,5.2,3.2,2.0,CC1=CC(CCCCCC)=C(C)S1,21.1,11.6,1.82,1.0,1.0,DCB,,,200.0,,RSC Adv.,10.1039/c5ra03607k,"Six small molecules with three different dye units, ethyl cyanoacetate (ECA), 1,3-indandione (IN), and 3-ethylrhodanine (RH), attached to both ends of thiophene-flanked carbazole (Cz) or fluorene (Flu) cores were synthesized and used as acceptors in organic photovoltaic cells (OPVs). Their optical and electrochemical, and consequent photovoltaic parameters varied mainly according to the dye units. The OPV cells were fabricated with the configuration ITO/PEDOT:PSS/poly(3-hexylthiophene):small molecule/LiF/Al and all devices except for Cz-IN showed photovoltaic performances with power conversion efficiencies (PCEs) in the range of 1.03–3.08% and open-circuit voltages as high as 1.03 V. Among them, the ECA and RH series had relatively high open-circuit voltages values because of their high-lying lowest unoccupied molecular orbital energy levels. Devices based on Flu-IN and the RH series showed high short-circuit currents (JSC) because of the strong molecular aggregation, as evidenced by red-shifted UV absorption from solution to film. The adequate molecular aggregation in Flu-IN and RH films enhanced electron transport between the molecules, resulting in devices with high JSC and PCE values. This work demonstrates that the introduction of dye end units onto carbazole- and fluorene-based small molecules provides good candidates for non-fullerene acceptors."
541,244,2015,3.08,3.0,5.7,0.53,1.03,Flu-RH,5.58,3.48,2.1,O=C(/C(S1)=C/C2=CC=C(C3=CC(C4(CCCCCCCC)CCCCCCCC)=C(C=C3)C(C4=C5)=CC=C5C6=CC=C(/C=C7SC(N(CC)C\7=O)=S)S6)S2)N(CC)C1=S,897.36,P3HT,5.2,3.2,2.0,CC1=CC(CCCCCC)=C(C)S1,21.1,11.6,1.82,1.0,1.5,DCB,,,200.0,,RSC Adv.,10.1039/c5ra03607k,"Six small molecules with three different dye units, ethyl cyanoacetate (ECA), 1,3-indandione (IN), and 3-ethylrhodanine (RH), attached to both ends of thiophene-flanked carbazole (Cz) or fluorene (Flu) cores were synthesized and used as acceptors in organic photovoltaic cells (OPVs). Their optical and electrochemical, and consequent photovoltaic parameters varied mainly according to the dye units. The OPV cells were fabricated with the configuration ITO/PEDOT:PSS/poly(3-hexylthiophene):small molecule/LiF/Al and all devices except for Cz-IN showed photovoltaic performances with power conversion efficiencies (PCEs) in the range of 1.03–3.08% and open-circuit voltages as high as 1.03 V. Among them, the ECA and RH series had relatively high open-circuit voltages values because of their high-lying lowest unoccupied molecular orbital energy levels. Devices based on Flu-IN and the RH series showed high short-circuit currents (JSC) because of the strong molecular aggregation, as evidenced by red-shifted UV absorption from solution to film. The adequate molecular aggregation in Flu-IN and RH films enhanced electron transport between the molecules, resulting in devices with high JSC and PCE values. This work demonstrates that the introduction of dye end units onto carbazole- and fluorene-based small molecules provides good candidates for non-fullerene acceptors."
542,244,2015,1.32,1.21,3.4,0.42,0.92,Flu-IN,5.7,3.63,2.07,O=C(C(C=CC=C1)=C1C/2=C(C#N)/C#N)C2=C/C(S3)=CC=C3C4=CC=C(C(C=CC(C5=CC=C(/C=C6C(C(C=CC=C7)=C7C\6=C(C#N)\C#N)=O)S5)=C8)=C8C9(CCCCCCCC)CCCCCCCC)C9=C4,963.27,P3HT,5.2,3.2,2.0,CC1=CC(CCCCCC)=C(C)S1,21.1,11.6,1.82,1.0,1.0,DCB,,,200.0,,RSC Adv.,10.1039/c5ra03607k,"Six small molecules with three different dye units, ethyl cyanoacetate (ECA), 1,3-indandione (IN), and 3-ethylrhodanine (RH), attached to both ends of thiophene-flanked carbazole (Cz) or fluorene (Flu) cores were synthesized and used as acceptors in organic photovoltaic cells (OPVs). Their optical and electrochemical, and consequent photovoltaic parameters varied mainly according to the dye units. The OPV cells were fabricated with the configuration ITO/PEDOT:PSS/poly(3-hexylthiophene):small molecule/LiF/Al and all devices except for Cz-IN showed photovoltaic performances with power conversion efficiencies (PCEs) in the range of 1.03–3.08% and open-circuit voltages as high as 1.03 V. Among them, the ECA and RH series had relatively high open-circuit voltages values because of their high-lying lowest unoccupied molecular orbital energy levels. Devices based on Flu-IN and the RH series showed high short-circuit currents (JSC) because of the strong molecular aggregation, as evidenced by red-shifted UV absorption from solution to film. The adequate molecular aggregation in Flu-IN and RH films enhanced electron transport between the molecules, resulting in devices with high JSC and PCE values. This work demonstrates that the introduction of dye end units onto carbazole- and fluorene-based small molecules provides good candidates for non-fullerene acceptors."
543,245,2016,6.48,6.13,12.18,0.6013,0.89,ITIC,5.48,3.88,1.6,CCCCCCC(C=C1)=CC=C1C2(C3=CC=C(CCCCCC)C=C3)C4=CC5=C(C(C6=C5SC7=C6SC(/C=C8C(C(C=CC=C9)=C9C\8=C(C#N)\C#N)=O)=C7)(C%10=CC=C(CCCCCC)C=C%10)C%11=CC=C(CCCCCC)C=C%11)C=C4C%12=C2C(SC(/C=C%13C(C(C=CC=C%14)=C%14C\%13=C(C#N)/C#N)=O)=C%15)=C%15S%12,1427.96,J40,5.4,2.9,2.5,CC1=CC(C(S1)=C2OCC(CCCCCCCC)CCCCCCCCCC)=C(C3=C2C=C(C4=CC=C(C5=C(F)C(F)=C(C6=CC=C(C)S6)C7=NN(CC(CC)CCCC)N=C57)S4)S3)OCC(CCCCCCCC)CCCCCCCCCC,153.14,58.9,2.6,1.0,1.0,CF,,120,,,Sci. China Chem.,10.1007/s11426-016-0173-y,
544,246,2017,8.24,8.17,13.12,0.661,0.95,ITIC,5.48,3.88,1.6,CCCCCCC(C=C1)=CC=C1C2(C3=CC=C(CCCCCC)C=C3)C4=CC5=C(C(C6=C5SC7=C6SC(/C=C8C(C(C=CC=C9)=C9C\8=C(C#N)\C#N)=O)=C7)(C%10=CC=C(CCCCCC)C=C%10)C%11=CC=C(CCCCCC)C=C%11)C=C4C%12=C2C(SC(/C=C%13C(C(C=CC=C%14)=C%14C\%13=C(C#N)/C#N)=O)=C%15)=C%15S%12,1427.96,J61-F,5.45,2.91,2.54,CC1=CC(C(S1)=C2C3=CC=C(SCCCCCCCCCCCC)S3)=C(C4=C2C=C(C5=CC=C(C6=C(F)C(F)=C(C7=CC=C(C)O7)C8=NN(CC(CCCCCC)CCCCCCCC)N=C68)O5)S4)C9=CC=C(SCCCCCCCCCCCC)S9,20.874,14.2,1.47,1.0,1.5,CF,,170,,,Sci. China Chem.,10.1007/s11426-017-9030-9,
545,247,2014,4.39,4.39,8.26,0.611,0.87,SDIPBI (PDI),5.95,3.87,2.08,O=C(N(C(CCCCC)CCCCC)C1=O)C2=CC=C(C3=C4C=CC1C32)C5=C(C(C=C6C(N(C(CCCCC)CCCCC)C7=O)=O)=C8C9=C6C7=CC=C9C%10=CC=C(C%11=O)C%12C%10=C8C=CC%12C(N%11C(CCCCC)CCCCC)=O)C=C%13C%14=C5C4=CC=C%14C(N(C(CCCCC)CCCCC)C%13=O)=O,1399.91,PBDB-T,5.32,3.29,2.03,CC(SC1=C2C3=CC=C(CC(CC)CCCC)S3)=CC1=C(C4=CC=C(CC(CC)CCCC)S4)C5=C2C=C(S5)C6=CC=C(C7=C8C(C(C9=C(CC(CC)CCCC)SC(CC(CC)CCCC)=C9C8=O)=O)=C(C%10=CC=C(C)S%10)S7)S6,117.0,58.5,2.0,1.0,1.0,CB,DIO/CN,,85.0,,Small,10.1002/smll.201401082,"Fullerene-based polymer solar cells (PSCs), namely utilizing polymers as electron donors and fullerene derivatives as electron acceptors, have been the subject of organic photovoltaic and the predominant type of polymer solar cells in the past decade. [ 1–6 ] Although fullerene derivatives like [6,6]-phenylC 61 (or C 71 )-butyric acid methyl ester (PC 61 BM or PC 71 BM) have made great success, they still have several drawbacks, including poor absorption of visible light for PC 61 BM and high cost for PC 71 BM, which limit their practical applications. [ 7 ] In contrast, non-fullerene acceptors can be easily produced in large scale at low cost and chemically modifi ed with highly tunable absorption spectra and energy levels than those of fullerene derivatives. [ 8,9 ] Encouragingly, Facchetti et al. [ 10 ] reported a record power conversion effi ciency (PCE) of ≈6.4% in polymer:polymer blend-based PSCs, which demonstrated the great potential of fullerene-free PSCs and signifi cantly promoted the research in the fi eld. Beyond polymers, [ 11–16 ] a variety of non-fullerene small molecules [ 17–32 ]"
546,248,2018,5.86,5.51,9.78,0.6114,0.98,F-ITIC,5.65,4.09,1.56,CCCCCCC(C=C1)=CC=C1C2(C3=CC=C(CCCCCC)C=C3)C4=CC5=C(C(C6=C5SC7=C6SC(/C=C8C(C(C=CC(F)=C9)=C9C\8=C(C#N)\C#N)=O)=C7)(C%10=CC=C(CCCCCC)C=C%10)C%11=CC=C(CCCCCC)C=C%11)C=C4C%12=C2C(SC(/C=C%13C(C(C=CC(F)=C%14)=C%14C\%13=C(C#N)/C#N)=O)=C%15)=C%15S%12,1463.94,PBTIBDTT-S,5.53,3.65,1.88,CC(SC1=C2C3=CC=C(SCC(CC)CCCC)S3)=CC1=C(C4=CC=C(SCC(CC)CCCC)S4)C5=C2C=C(S5)C6=CC(CCCCCCCCCC)=C(C7=CC8=C(C9=C(C(N(CC(CCCCCC)CCCCCCCC)C8=O)=O)C=C(C%10=C(CCCCCCCCCC)C=C(C)S%10)S9)S7)S6,30.72,12.0,2.56,1.0,0.4,CB,,,,,Small,10.1002/smll.201704491,"In recent years, rapid advances are achieved in polymer solar cells (PSCs) using nonfullerene small molecular acceptors. However, no research disclosing the influence of molecular weight (Mn ) of conjugated polymer on the nonfullerene device performance is reported. In this work, a series of polymers with different Mn s are synthesized to systematically investigate the connection between Mn and performance of nonfullerene devices for the first time. It is found that the device performance improves substantially as the Mn increases from 12 to 38 kDa and a power conversion efficiency (PCE) as high as 10.5% is realized. It has to be noted this PCE is achieved without using any additives and post-treatments, which is among the top efficiencies of additive- and post-treatment-free PSCs. Most importantly, the variation trend of the optimal active layer thickness and morphology is significantly different from the device with fullerene as acceptor. The findings clarify the effect of Mn on the performance of nonfullerene PSCs, which would benefit further efficiency improvement of nonfullerene PSCs."
547,248,2018,9.12,8.88,14.4,0.6571,0.96,F-ITIC,5.65,4.09,1.56,CCCCCCC(C=C1)=CC=C1C2(C3=CC=C(CCCCCC)C=C3)C4=CC5=C(C(C6=C5SC7=C6SC(/C=C8C(C(C=CC(F)=C9)=C9C\8=C(C#N)\C#N)=O)=C7)(C%10=CC=C(CCCCCC)C=C%10)C%11=CC=C(CCCCCC)C=C%11)C=C4C%12=C2C(SC(/C=C%13C(C(C=CC(F)=C%14)=C%14C\%13=C(C#N)/C#N)=O)=C%15)=C%15S%12,1463.94,PBTIBDTT-S,5.53,3.65,1.88,CC(SC1=C2C3=CC=C(SCC(CC)CCCC)S3)=CC1=C(C4=CC=C(SCC(CC)CCCC)S4)C5=C2C=C(S5)C6=CC(CCCCCCCCCC)=C(C7=CC8=C(C9=C(C(N(CC(CCCCCC)CCCCCCCC)C8=O)=O)C=C(C%10=C(CCCCCCCCCC)C=C(C)S%10)S9)S7)S6,43.7,23.0,1.9,1.0,0.67,CB,,,,,Small,10.1002/smll.201704491,"In recent years, rapid advances are achieved in polymer solar cells (PSCs) using nonfullerene small molecular acceptors. However, no research disclosing the influence of molecular weight (Mn ) of conjugated polymer on the nonfullerene device performance is reported. In this work, a series of polymers with different Mn s are synthesized to systematically investigate the connection between Mn and performance of nonfullerene devices for the first time. It is found that the device performance improves substantially as the Mn increases from 12 to 38 kDa and a power conversion efficiency (PCE) as high as 10.5% is realized. It has to be noted this PCE is achieved without using any additives and post-treatments, which is among the top efficiencies of additive- and post-treatment-free PSCs. Most importantly, the variation trend of the optimal active layer thickness and morphology is significantly different from the device with fullerene as acceptor. The findings clarify the effect of Mn on the performance of nonfullerene PSCs, which would benefit further efficiency improvement of nonfullerene PSCs."
548,248,2018,9.65,9.37,15.12,0.6792,0.94,F-ITIC,5.65,4.09,1.56,CCCCCCC(C=C1)=CC=C1C2(C3=CC=C(CCCCCC)C=C3)C4=CC5=C(C(C6=C5SC7=C6SC(/C=C8C(C(C=CC(F)=C9)=C9C\8=C(C#N)\C#N)=O)=C7)(C%10=CC=C(CCCCCC)C=C%10)C%11=CC=C(CCCCCC)C=C%11)C=C4C%12=C2C(SC(/C=C%13C(C(C=CC(F)=C%14)=C%14C\%13=C(C#N)/C#N)=O)=C%15)=C%15S%12,1463.94,PBTIBDTT-S,5.53,3.65,1.88,CC(SC1=C2C3=CC=C(SCC(CC)CCCC)S3)=CC1=C(C4=CC=C(SCC(CC)CCCC)S4)C5=C2C=C(S5)C6=CC(CCCCCCCCCC)=C(C7=CC8=C(C9=C(C(N(CC(CCCCCC)CCCCCCCC)C8=O)=O)C=C(C%10=C(CCCCCCCCCC)C=C(C)S%10)S9)S7)S6,56.42,31.0,1.82,1.0,1.0,CB,,,,,Small,10.1002/smll.201704491,"In recent years, rapid advances are achieved in polymer solar cells (PSCs) using nonfullerene small molecular acceptors. However, no research disclosing the influence of molecular weight (Mn ) of conjugated polymer on the nonfullerene device performance is reported. In this work, a series of polymers with different Mn s are synthesized to systematically investigate the connection between Mn and performance of nonfullerene devices for the first time. It is found that the device performance improves substantially as the Mn increases from 12 to 38 kDa and a power conversion efficiency (PCE) as high as 10.5% is realized. It has to be noted this PCE is achieved without using any additives and post-treatments, which is among the top efficiencies of additive- and post-treatment-free PSCs. Most importantly, the variation trend of the optimal active layer thickness and morphology is significantly different from the device with fullerene as acceptor. The findings clarify the effect of Mn on the performance of nonfullerene PSCs, which would benefit further efficiency improvement of nonfullerene PSCs."
549,248,2018,10.55,10.29,16.33,0.6873,0.94,F-ITIC,5.65,4.09,1.56,CCCCCCC(C=C1)=CC=C1C2(C3=CC=C(CCCCCC)C=C3)C4=CC5=C(C(C6=C5SC7=C6SC(/C=C8C(C(C=CC(F)=C9)=C9C\8=C(C#N)\C#N)=O)=C7)(C%10=CC=C(CCCCCC)C=C%10)C%11=CC=C(CCCCCC)C=C%11)C=C4C%12=C2C(SC(/C=C%13C(C(C=CC(F)=C%14)=C%14C\%13=C(C#N)/C#N)=O)=C%15)=C%15S%12,1463.94,PBTIBDTT-S,5.53,3.65,1.88,CC(SC1=C2C3=CC=C(SCC(CC)CCCC)S3)=CC1=C(C4=CC=C(SCC(CC)CCCC)S4)C5=C2C=C(S5)C6=CC(CCCCCCCCCC)=C(C7=CC8=C(C9=C(C(N(CC(CCCCCC)CCCCCCCC)C8=O)=O)C=C(C%10=C(CCCCCCCCCC)C=C(C)S%10)S9)S7)S6,72.96,38.0,1.92,1.0,1.0,CB,,,,,Small,10.1002/smll.201704491,"In recent years, rapid advances are achieved in polymer solar cells (PSCs) using nonfullerene small molecular acceptors. However, no research disclosing the influence of molecular weight (Mn ) of conjugated polymer on the nonfullerene device performance is reported. In this work, a series of polymers with different Mn s are synthesized to systematically investigate the connection between Mn and performance of nonfullerene devices for the first time. It is found that the device performance improves substantially as the Mn increases from 12 to 38 kDa and a power conversion efficiency (PCE) as high as 10.5% is realized. It has to be noted this PCE is achieved without using any additives and post-treatments, which is among the top efficiencies of additive- and post-treatment-free PSCs. Most importantly, the variation trend of the optimal active layer thickness and morphology is significantly different from the device with fullerene as acceptor. The findings clarify the effect of Mn on the performance of nonfullerene PSCs, which would benefit further efficiency improvement of nonfullerene PSCs."
550,249,2018,8.13,8.13,14.66,0.609,0.91,IDT-4CN,5.45,3.95,1.5,O=C(/C(S/1)=C/C(C2=NSN=C32)=CC=C3C(S4)=CC5=C4C6=CC(C(C7=CC=C(CCCCCC)C=C7)(C8=CC=C(CCCCCC)C=C8)C9=C%10SC(C%11=CC=C(/C=C%12S/C(N(CC)C\%12=O)=C(C#N)\C#N)C%13=NSN=C%11%13)=C9)=C%10C=C6C5(C%14=CC=C(CCCCCC)C=C%14)C%15=CC=C(CCCCCC)C=C%15)N(CC)C1=C([N+]#[C-])\C#N,1582.17,PBDB-T,5.27,3.5,1.77,CC(SC1=C2C3=CC=C(CC(CC)CCCC)S3)=CC1=C(C4=CC=C(CC(CC)CCCC)S4)C5=C2C=C(S5)C6=CC=C(C7=C8C(C(C9=C(CC(CC)CCCC)SC(CC(CC)CCCC)=C9C8=O)=O)=C(C%10=CC=C(C)S%10)S7)S6,117.0,58.5,2.0,1.0,1.2,CB,CN,,,,Small Methods,10.1002/smtd.201700330,
551,250,2018,8.7,8.4,13.1,0.639,1.04,TIDT-BT-R2,5.25,3.65,1.6,O=C(/C(S1)=C/C(C2=NSN=C32)=CC=C3C(S4)=CC=C4C5=CC(C(C6=CC=C(CCCCCC)C=C6)(C7=CC=C(CCCCCC)C=C7)C8=C9SC(C%10=CC=C(/C=C%11SC(N(CC)C\%11=O)=S)C%12=NSN=C%10%12)=C8)=C9C=C5)N(CC)C1=S,1185.66,PTB7-Th,5.15,3.44,1.71,O=C(OCC(CC)CCCC)C1=C(F)C2=C(C)SC(C3=CC4=C(C(C5=CC=C(CC(CC)CCCC)S5)=C(C=C(C)S6)C6=C4C7=CC=C(CC(CC)CCCC)S7)S3)=C2S1,124.0,72.9,1.7,1.0,1.0,CB,DIO,,,,Small Methods,10.1002/smtd.201700373,
552,250,2018,5.6,5.0,10.3,0.523,1.03,TIDT-BT-R4,5.28,3.67,1.61,O=C(/C(S1)=C/C(C2=NSN=C32)=CC=C3C(S4)=CC=C4C5=CC(C(C6=CC=C(CCCCCC)C=C6)(C7=CC=C(CCCCCC)C=C7)C8=C9SC(C%10=CC=C(/C=C%11SC(N(CCCCCC)C\%11=O)=S)C%12=NSN=C%10%12)=C8)=C9C=C5)N(CCCCCC)C1=S,1297.88,PTB7-Th,5.15,3.44,1.71,O=C(OCC(CC)CCCC)C1=C(F)C2=C(C)SC(C3=CC4=C(C(C5=CC=C(CC(CC)CCCC)S5)=C(C=C(C)S6)C6=C4C7=CC=C(CC(CC)CCCC)S7)S3)=C2S1,124.0,72.9,1.7,1.0,1.0,CB,DIO,,,,Small Methods,10.1002/smtd.201700373,
553,251,2018,0.37,0.33,1.39,0.327,0.813,ITIC-Th,5.66,3.93,1.73,O=C(C(C=CC=C1)=C1C/2=C(C#N)\C#N)C2=C/C3=CC(S4)=C(S3)C5=C4C6=CC(C(C7=C8SC9=C7SC(/C=C%10C(C(C=CC=C%11)=C%11C\%10=C(C#N)\C#N)=O)=C9)(C%12=CC=C(CCCCCC)S%12)C%13=CC=C(CCCCCC)S%13)=C8C=C6C(C%14=CSC(CCCCCC)=C%14)5C%15=CC=C(CCCCCC)S%15,1452.04,PT5T,5.24,3.3,1.94,CC1=C(C=C(S1)C2=C(C(F)=C(C3=NN(CCC)N=C32)C4=CC(CC(CCCCCCCCCC)CCCCCCCCCCCC)=C(S4)C5=CC=C(C6=CC=C(C7=CC=C(S7)C)S6)S5)F)CC(CCCCCCCCCCCC)CCCCCCCCCC,93.6,44.8,2.089285714,1.0,1.5,CB,,,120.0,,Small Methods,10.1002/smtd.201700415,
554,251,2018,9.69,9.23,16.64,0.708,0.822,ITIC-Th,5.66,3.93,1.73,O=C(C(C=CC=C1)=C1C/2=C(C#N)\C#N)C2=C/C3=CC(S4)=C(S3)C5=C4C6=CC(C(C7=C8SC9=C7SC(/C=C%10C(C(C=CC=C%11)=C%11C\%10=C(C#N)\C#N)=O)=C9)(C%12=CC=C(CCCCCC)S%12)C%13=CC=C(CCCCCC)S%13)=C8C=C6C(C%14=CSC(CCCCCC)=C%14)5C%15=CC=C(CCCCCC)S%15,1452.04,PT5T-2F,5.36,3.45,1.91,CC1=C(C=C(S1)C2=C(C(F)=C(C3=NN(CCC)N=C32)C4=CC(CC(CCCCCCCCCC)CCCCCCCCCCCC)=C(S4)C5=CC=C(C6=C(F)C(F)=C(C7=CC=C(S7)C)S6)S5)F)CC(CCCCCCCCCCCC)CCCCCCCCCC,99.9,58.9,1.696095076,1.0,1.5,CB,,,120.0,,Small Methods,10.1002/smtd.201700415,
555,252,2016,0.82,0.8,2.16,0.3,1.24,NI-TAT-NI-C8,5.84,3.41,2.43,O=C(N(CCCCCCCC)C1=O)C2=CC=CC3=C2C1=CC=C3C4=CC=C(C#CC(S5)=CC=C5C6=CC=C7C8=C6C=CC=C8C(N(CCCCCCCC)C7=O)=O)S4,805.06,PCDTBT,5.23,3.38,1.85,CC1=CC2=C(C=C1)C(C=CC(C3=CC=C(S3)C4=C(OCCCCCCCCCCCC)C(OCCCCCCCCCCCC)=C(C5=NSN=C45)C6=CC=C(S6)C)=C7)=C7N2CCCCCCCC,73.0,37.0,1.972972973,1.0,3.0,DCB,,,75.0,,Synthetic Metals,10.1016/j.synthmet.2016.07.015,
556,252,2016,1.68,1.65,3.71,0.36,1.22,NI-TAT-NI-C12,5.83,3.39,2.44,O=C(N(CCCCCCCCCCCCCC)C1=O)C2=CC=CC3=C2C1=CC=C3C4=CC=C(C#CC(S5)=CC=C5C6=CC=C7C8=C6C=CC=C8C(N(CCCCCCCCCCCCCC)C7=O)=O)S4,973.39,PCDTBT,5.23,3.38,1.85,CC1=CC2=C(C=C1)C(C=CC(C3=CC=C(S3)C4=C(OCCCCCCCCCCCC)C(OCCCCCCCCCCCC)=C(C5=NSN=C45)C6=CC=C(S6)C)=C7)=C7N2CCCCCCCC,73.0,37.0,1.972972973,1.0,3.0,DCB,,,75.0,,Synthetic Metals,10.1016/j.synthmet.2016.07.015,
557,252,2016,0.24,0.23,0.9,0.22,1.2,NI-TAT-NI-C16,5.95,3.49,2.46,O=C(N(CC(CCCCCC)CCCCCCCC)C1=O)C2=CC=CC3=C2C1=CC=C3C4=CC=C(C#CC(S5)=CC=C5C6=CC=C7C8=C6C=CC=C8C(N(CC(CCCCCC)CCCCCCCC)C7=O)=O)S4,1029.5,PCDTBT,5.23,3.38,1.85,CC1=CC2=C(C=C1)C(C=CC(C3=CC=C(S3)C4=C(OCCCCCCCCCCCC)C(OCCCCCCCCCCCC)=C(C5=NSN=C45)C6=CC=C(S6)C)=C7)=C7N2CCCCCCCC,73.0,37.0,1.972972973,1.0,3.0,DCB,,,70.0,,Synthetic Metals,10.1016/j.synthmet.2016.07.015,
558,253,2018,6.41,6.31,11.1,0.56,1.031,m-ITIC,5.54,3.95,1.59,O=C(C(C=CC=C1)=C1C/2=C(C#N)\C#N)C2=C/C3=CC(S4)=C(S3)C5=C4C6=CC(C(C7=C8SC9=C7SC(/C=C%10C(C(C=CC=C%11)=C%11C\%10=C(C#N)\C#N)=O)=C9)(C%12=CC=CC(CCCCCC)=C%12)C%13=CC(CCCCCC)=CC=C%13)=C8C=C6C(C%14=CC(CCCCCC)=CC=C%14)5C%15=CC=CC(CCCCCC)=C%15,1427.96,PJ1,5.38,3.38,2.0,CC1=CC(C(S1)=C2C3=CC=C([Si](CCC)(CCC)CCC)S3)=C(C4=C2C=C(C5=CC(CCCCCCCCCCCC)=C(C6=C7C(C(N(CC(CCCCCC)CCCCCCCC)C7=O)=O)=C(C8=C(CCCCCCCCCCCC)C=C(C)S8)S6)S5)S4)C9=CC=C([Si](CCC)(CCC)CCC)S9,138.724,87.8,1.58,1.0,1.5,CF,DIO,130,111.0,,Energy Environ. Sci.,10.1039/c8ee01546e,"To achieve efficient non-fullerene polymer solar cells (NF-PSCs), an in-depth understanding of the key properties that govern the power output is necessary. Herein, three trialkylsilyl substituted benzodithiophene-based polymer donors (PJ1, PJ2, and PJ3) were synthesized with fine-tuning of the highest occupied molecular orbital (HOMO)/lowest unoccupied molecular orbital (LUMO) and optical absorption. Using the polymer series paired with absorption-complementary small molecular acceptors (SMAs), namely, m-ITIC, IDIC, and AIDIC, we systematically studied the performance of a 3 × 3 matrix of NF-PSCs. An increasing open-circuit voltage with deepening HOMOs of the polymer donors, and the enhanced short-circuit current (JSC) and fill factor (FF) were ascribed to the well-intermixed blend morphology containing enhanced SMA order ranges with mixed face-on and edge-on orientations, the so-called 3-D texture. Such an optimal microstructure is best exemplified in the PJ2:IDIC combination, affording a highest efficiency of 12.01% with a simultaneously high JSC of 17.0 mA cm−2 and FF of 75.3%. The devices with an active layer thickness of 300 nm still maintain an impressive efficiency approaching 10% with a decent FF of 60.0%. Moreover, the Channel II process, i.e., photoinduced hole transfer through acceptor excitation, was demonstrated to be crucially important for photocurrent generation. This study highlights the importance of optimizing the trade-off between charge separation/transport and domain size to achieve high-performance NF-PSCs."
559,253,2018,6.18,6.05,12.0,0.536,0.958,IDIC,5.67,4.1,1.57,O=C(C(C=CC=C1)=C1C/2=C(C#N)\C#N)C2=C/C(S3)=CC4=C3C5=C(C4(CCCCCC)CCCCCC)C=C6C(C(CCCCCC)(CCCCCC)C7=C6SC(/C=C8C(C(C=CC=C9)=C9C\8=C(C#N)/C#N)=O)=C7)=C5,1011.4,PJ1,5.38,3.38,2.0,CC1=CC(C(S1)=C2C3=CC=C([Si](CCC)(CCC)CCC)S3)=C(C4=C2C=C(C5=CC(CCCCCCCCCCCC)=C(C6=C7C(C(N(CC(CCCCCC)CCCCCCCC)C7=O)=O)=C(C8=C(CCCCCCCCCCCC)C=C(C)S8)S6)S5)S4)C9=CC=C([Si](CCC)(CCC)CCC)S9,138.724,87.8,1.58,1.0,1.5,CF,DIO,130,109.0,,Energy Environ. Sci.,10.1039/c8ee01546e,"To achieve efficient non-fullerene polymer solar cells (NF-PSCs), an in-depth understanding of the key properties that govern the power output is necessary. Herein, three trialkylsilyl substituted benzodithiophene-based polymer donors (PJ1, PJ2, and PJ3) were synthesized with fine-tuning of the highest occupied molecular orbital (HOMO)/lowest unoccupied molecular orbital (LUMO) and optical absorption. Using the polymer series paired with absorption-complementary small molecular acceptors (SMAs), namely, m-ITIC, IDIC, and AIDIC, we systematically studied the performance of a 3 × 3 matrix of NF-PSCs. An increasing open-circuit voltage with deepening HOMOs of the polymer donors, and the enhanced short-circuit current (JSC) and fill factor (FF) were ascribed to the well-intermixed blend morphology containing enhanced SMA order ranges with mixed face-on and edge-on orientations, the so-called 3-D texture. Such an optimal microstructure is best exemplified in the PJ2:IDIC combination, affording a highest efficiency of 12.01% with a simultaneously high JSC of 17.0 mA cm−2 and FF of 75.3%. The devices with an active layer thickness of 300 nm still maintain an impressive efficiency approaching 10% with a decent FF of 60.0%. Moreover, the Channel II process, i.e., photoinduced hole transfer through acceptor excitation, was demonstrated to be crucially important for photocurrent generation. This study highlights the importance of optimizing the trade-off between charge separation/transport and domain size to achieve high-performance NF-PSCs."
560,253,2018,2.06,1.95,5.9,0.406,0.961,AIDIC,5.7,4.01,1.69,O=C(C(C=CC=C1)=C1C/2=C(C#N)\C#N)C2=C/C(S3)=CC=C3C4=CC=C5C(C(CCCCCC)(CCCCCC)C6=C5SC(/C=C7C(C(C=CC=C8)=C8C\7=C(C#N)/C#N)=O)=C6)=C4,831.07,PJ1,5.38,3.38,2.0,CC1=CC(C(S1)=C2C3=CC=C([Si](CCC)(CCC)CCC)S3)=C(C4=C2C=C(C5=CC(CCCCCCCCCCCC)=C(C6=C7C(C(N(CC(CCCCCC)CCCCCCCC)C7=O)=O)=C(C8=C(CCCCCCCCCCCC)C=C(C)S8)S6)S5)S4)C9=CC=C([Si](CCC)(CCC)CCC)S9,138.724,87.8,1.58,1.0,1.5,CF,DIO,130,115.0,,Energy Environ. Sci.,10.1039/c8ee01546e,"To achieve efficient non-fullerene polymer solar cells (NF-PSCs), an in-depth understanding of the key properties that govern the power output is necessary. Herein, three trialkylsilyl substituted benzodithiophene-based polymer donors (PJ1, PJ2, and PJ3) were synthesized with fine-tuning of the highest occupied molecular orbital (HOMO)/lowest unoccupied molecular orbital (LUMO) and optical absorption. Using the polymer series paired with absorption-complementary small molecular acceptors (SMAs), namely, m-ITIC, IDIC, and AIDIC, we systematically studied the performance of a 3 × 3 matrix of NF-PSCs. An increasing open-circuit voltage with deepening HOMOs of the polymer donors, and the enhanced short-circuit current (JSC) and fill factor (FF) were ascribed to the well-intermixed blend morphology containing enhanced SMA order ranges with mixed face-on and edge-on orientations, the so-called 3-D texture. Such an optimal microstructure is best exemplified in the PJ2:IDIC combination, affording a highest efficiency of 12.01% with a simultaneously high JSC of 17.0 mA cm−2 and FF of 75.3%. The devices with an active layer thickness of 300 nm still maintain an impressive efficiency approaching 10% with a decent FF of 60.0%. Moreover, the Channel II process, i.e., photoinduced hole transfer through acceptor excitation, was demonstrated to be crucially important for photocurrent generation. This study highlights the importance of optimizing the trade-off between charge separation/transport and domain size to achieve high-performance NF-PSCs."
561,253,2018,10.34,10.19,16.8,0.623,0.988,m-ITIC,5.54,3.95,1.59,O=C(C(C=CC=C1)=C1C/2=C(C#N)\C#N)C2=C/C3=CC(S4)=C(S3)C5=C4C6=CC(C(C7=C8SC9=C7SC(/C=C%10C(C(C=CC=C%11)=C%11C\%10=C(C#N)\C#N)=O)=C9)(C%12=CC=CC(CCCCCC)=C%12)C%13=CC(CCCCCC)=CC=C%13)=C8C=C6C(C%14=CC(CCCCCC)=CC=C%14)5C%15=CC=CC(CCCCCC)=C%15,1427.96,PJ2,5.14,3.33,1.81,CC1=CC(C(S1)=C2C3=CC=C([Si](CCC)(CCC)CCC)S3)=C(C4=C2C=C(C5=CC=C(C6=C7C(C(C8=C(CC(CC)CCCC)SC(CC(CC)CCCC)=C8C7=O)=O)=C(C9=CC=C(C)S9)S6)S5)S4)C%10=CC=C([Si](CCC)(CCC)CCC)S%10,115.344,80.1,1.44,1.0,1.5,CF,DIO,130,113.0,,Energy Environ. Sci.,10.1039/c8ee01546e,"To achieve efficient non-fullerene polymer solar cells (NF-PSCs), an in-depth understanding of the key properties that govern the power output is necessary. Herein, three trialkylsilyl substituted benzodithiophene-based polymer donors (PJ1, PJ2, and PJ3) were synthesized with fine-tuning of the highest occupied molecular orbital (HOMO)/lowest unoccupied molecular orbital (LUMO) and optical absorption. Using the polymer series paired with absorption-complementary small molecular acceptors (SMAs), namely, m-ITIC, IDIC, and AIDIC, we systematically studied the performance of a 3 × 3 matrix of NF-PSCs. An increasing open-circuit voltage with deepening HOMOs of the polymer donors, and the enhanced short-circuit current (JSC) and fill factor (FF) were ascribed to the well-intermixed blend morphology containing enhanced SMA order ranges with mixed face-on and edge-on orientations, the so-called 3-D texture. Such an optimal microstructure is best exemplified in the PJ2:IDIC combination, affording a highest efficiency of 12.01% with a simultaneously high JSC of 17.0 mA cm−2 and FF of 75.3%. The devices with an active layer thickness of 300 nm still maintain an impressive efficiency approaching 10% with a decent FF of 60.0%. Moreover, the Channel II process, i.e., photoinduced hole transfer through acceptor excitation, was demonstrated to be crucially important for photocurrent generation. This study highlights the importance of optimizing the trade-off between charge separation/transport and domain size to achieve high-performance NF-PSCs."
562,253,2018,12.01,11.83,17.0,0.753,0.939,IDIC,5.67,4.1,1.57,O=C(C(C=CC=C1)=C1C/2=C(C#N)\C#N)C2=C/C(S3)=CC4=C3C5=C(C4(CCCCCC)CCCCCC)C=C6C(C(CCCCCC)(CCCCCC)C7=C6SC(/C=C8C(C(C=CC=C9)=C9C\8=C(C#N)/C#N)=O)=C7)=C5,1011.4,PJ2,5.14,3.33,1.81,CC1=CC(C(S1)=C2C3=CC=C([Si](CCC)(CCC)CCC)S3)=C(C4=C2C=C(C5=CC=C(C6=C7C(C(C8=C(CC(CC)CCCC)SC(CC(CC)CCCC)=C8C7=O)=O)=C(C9=CC=C(C)S9)S6)S5)S4)C%10=CC=C([Si](CCC)(CCC)CCC)S%10,115.344,80.1,1.44,1.0,1.5,CF,DIO,130,110.0,,Energy Environ. Sci.,10.1039/c8ee01546e,"To achieve efficient non-fullerene polymer solar cells (NF-PSCs), an in-depth understanding of the key properties that govern the power output is necessary. Herein, three trialkylsilyl substituted benzodithiophene-based polymer donors (PJ1, PJ2, and PJ3) were synthesized with fine-tuning of the highest occupied molecular orbital (HOMO)/lowest unoccupied molecular orbital (LUMO) and optical absorption. Using the polymer series paired with absorption-complementary small molecular acceptors (SMAs), namely, m-ITIC, IDIC, and AIDIC, we systematically studied the performance of a 3 × 3 matrix of NF-PSCs. An increasing open-circuit voltage with deepening HOMOs of the polymer donors, and the enhanced short-circuit current (JSC) and fill factor (FF) were ascribed to the well-intermixed blend morphology containing enhanced SMA order ranges with mixed face-on and edge-on orientations, the so-called 3-D texture. Such an optimal microstructure is best exemplified in the PJ2:IDIC combination, affording a highest efficiency of 12.01% with a simultaneously high JSC of 17.0 mA cm−2 and FF of 75.3%. The devices with an active layer thickness of 300 nm still maintain an impressive efficiency approaching 10% with a decent FF of 60.0%. Moreover, the Channel II process, i.e., photoinduced hole transfer through acceptor excitation, was demonstrated to be crucially important for photocurrent generation. This study highlights the importance of optimizing the trade-off between charge separation/transport and domain size to achieve high-performance NF-PSCs."
563,253,2018,5.56,5.43,11.4,0.509,0.958,AIDIC,5.7,4.01,1.69,O=C(C(C=CC=C1)=C1C/2=C(C#N)\C#N)C2=C/C(S3)=CC=C3C4=CC=C5C(C(CCCCCC)(CCCCCC)C6=C5SC(/C=C7C(C(C=CC=C8)=C8C\7=C(C#N)/C#N)=O)=C6)=C4,831.07,PJ2,5.14,3.33,1.81,CC1=CC(C(S1)=C2C3=CC=C([Si](CCC)(CCC)CCC)S3)=C(C4=C2C=C(C5=CC=C(C6=C7C(C(C8=C(CC(CC)CCCC)SC(CC(CC)CCCC)=C8C7=O)=O)=C(C9=CC=C(C)S9)S6)S5)S4)C%10=CC=C([Si](CCC)(CCC)CCC)S%10,115.344,80.1,1.44,1.0,1.5,CF,DIO,130,119.0,,Energy Environ. Sci.,10.1039/c8ee01546e,"To achieve efficient non-fullerene polymer solar cells (NF-PSCs), an in-depth understanding of the key properties that govern the power output is necessary. Herein, three trialkylsilyl substituted benzodithiophene-based polymer donors (PJ1, PJ2, and PJ3) were synthesized with fine-tuning of the highest occupied molecular orbital (HOMO)/lowest unoccupied molecular orbital (LUMO) and optical absorption. Using the polymer series paired with absorption-complementary small molecular acceptors (SMAs), namely, m-ITIC, IDIC, and AIDIC, we systematically studied the performance of a 3 × 3 matrix of NF-PSCs. An increasing open-circuit voltage with deepening HOMOs of the polymer donors, and the enhanced short-circuit current (JSC) and fill factor (FF) were ascribed to the well-intermixed blend morphology containing enhanced SMA order ranges with mixed face-on and edge-on orientations, the so-called 3-D texture. Such an optimal microstructure is best exemplified in the PJ2:IDIC combination, affording a highest efficiency of 12.01% with a simultaneously high JSC of 17.0 mA cm−2 and FF of 75.3%. The devices with an active layer thickness of 300 nm still maintain an impressive efficiency approaching 10% with a decent FF of 60.0%. Moreover, the Channel II process, i.e., photoinduced hole transfer through acceptor excitation, was demonstrated to be crucially important for photocurrent generation. This study highlights the importance of optimizing the trade-off between charge separation/transport and domain size to achieve high-performance NF-PSCs."
564,253,2018,7.76,7.45,12.7,0.635,0.96,m-ITIC,5.54,3.95,1.59,O=C(C(C=CC=C1)=C1C/2=C(C#N)\C#N)C2=C/C3=CC(S4)=C(S3)C5=C4C6=CC(C(C7=C8SC9=C7SC(/C=C%10C(C(C=CC=C%11)=C%11C\%10=C(C#N)\C#N)=O)=C9)(C%12=CC=CC(CCCCCC)=C%12)C%13=CC(CCCCCC)=CC=C%13)=C8C=C6C(C%14=CC(CCCCCC)=CC=C%14)5C%15=CC=CC(CCCCCC)=C%15,1427.96,PJ3,5.01,3.26,1.75,CC1=CC(C(S1)=C2C3=CC=C([Si](CCC)(CCC)CCC)S3)=C(C4=C2C=C(C5=C(CC(CCCCCCCC)CCCCCCCCCC)C=C(C6=C(F)C(F)=C(C7=CC(CC(CCCCCCCC)CCCCCCCCCC)=C(C)S7)C8=NSN=C68)S5)S4)C9=CC=C([Si](CCC)(CCC)CCC)S9,123.552,79.2,1.56,1.0,1.5,CF,DIO,130,118.0,,Energy Environ. Sci.,10.1039/c8ee01546e,"To achieve efficient non-fullerene polymer solar cells (NF-PSCs), an in-depth understanding of the key properties that govern the power output is necessary. Herein, three trialkylsilyl substituted benzodithiophene-based polymer donors (PJ1, PJ2, and PJ3) were synthesized with fine-tuning of the highest occupied molecular orbital (HOMO)/lowest unoccupied molecular orbital (LUMO) and optical absorption. Using the polymer series paired with absorption-complementary small molecular acceptors (SMAs), namely, m-ITIC, IDIC, and AIDIC, we systematically studied the performance of a 3 × 3 matrix of NF-PSCs. An increasing open-circuit voltage with deepening HOMOs of the polymer donors, and the enhanced short-circuit current (JSC) and fill factor (FF) were ascribed to the well-intermixed blend morphology containing enhanced SMA order ranges with mixed face-on and edge-on orientations, the so-called 3-D texture. Such an optimal microstructure is best exemplified in the PJ2:IDIC combination, affording a highest efficiency of 12.01% with a simultaneously high JSC of 17.0 mA cm−2 and FF of 75.3%. The devices with an active layer thickness of 300 nm still maintain an impressive efficiency approaching 10% with a decent FF of 60.0%. Moreover, the Channel II process, i.e., photoinduced hole transfer through acceptor excitation, was demonstrated to be crucially important for photocurrent generation. This study highlights the importance of optimizing the trade-off between charge separation/transport and domain size to achieve high-performance NF-PSCs."
565,253,2018,8.11,7.93,12.8,0.698,0.908,IDIC,5.67,4.1,1.57,O=C(C(C=CC=C1)=C1C/2=C(C#N)\C#N)C2=C/C(S3)=CC4=C3C5=C(C4(CCCCCC)CCCCCC)C=C6C(C(CCCCCC)(CCCCCC)C7=C6SC(/C=C8C(C(C=CC=C9)=C9C\8=C(C#N)/C#N)=O)=C7)=C5,1011.4,PJ3,5.01,3.26,1.75,CC1=CC(C(S1)=C2C3=CC=C([Si](CCC)(CCC)CCC)S3)=C(C4=C2C=C(C5=C(CC(CCCCCCCC)CCCCCCCCCC)C=C(C6=C(F)C(F)=C(C7=CC(CC(CCCCCCCC)CCCCCCCCCC)=C(C)S7)C8=NSN=C68)S5)S4)C9=CC=C([Si](CCC)(CCC)CCC)S9,123.552,79.2,1.56,1.0,1.5,CF,DIO,130,115.0,,Energy Environ. Sci.,10.1039/c8ee01546e,"To achieve efficient non-fullerene polymer solar cells (NF-PSCs), an in-depth understanding of the key properties that govern the power output is necessary. Herein, three trialkylsilyl substituted benzodithiophene-based polymer donors (PJ1, PJ2, and PJ3) were synthesized with fine-tuning of the highest occupied molecular orbital (HOMO)/lowest unoccupied molecular orbital (LUMO) and optical absorption. Using the polymer series paired with absorption-complementary small molecular acceptors (SMAs), namely, m-ITIC, IDIC, and AIDIC, we systematically studied the performance of a 3 × 3 matrix of NF-PSCs. An increasing open-circuit voltage with deepening HOMOs of the polymer donors, and the enhanced short-circuit current (JSC) and fill factor (FF) were ascribed to the well-intermixed blend morphology containing enhanced SMA order ranges with mixed face-on and edge-on orientations, the so-called 3-D texture. Such an optimal microstructure is best exemplified in the PJ2:IDIC combination, affording a highest efficiency of 12.01% with a simultaneously high JSC of 17.0 mA cm−2 and FF of 75.3%. The devices with an active layer thickness of 300 nm still maintain an impressive efficiency approaching 10% with a decent FF of 60.0%. Moreover, the Channel II process, i.e., photoinduced hole transfer through acceptor excitation, was demonstrated to be crucially important for photocurrent generation. This study highlights the importance of optimizing the trade-off between charge separation/transport and domain size to achieve high-performance NF-PSCs."
566,253,2018,2.25,2.1,4.7,0.554,0.867,AIDIC,5.7,4.01,1.69,O=C(C(C=CC=C1)=C1C/2=C(C#N)\C#N)C2=C/C(S3)=CC=C3C4=CC=C5C(C(CCCCCC)(CCCCCC)C6=C5SC(/C=C7C(C(C=CC=C8)=C8C\7=C(C#N)/C#N)=O)=C6)=C4,831.07,PJ3,5.01,3.26,1.75,CC1=CC(C(S1)=C2C3=CC=C([Si](CCC)(CCC)CCC)S3)=C(C4=C2C=C(C5=C(CC(CCCCCCCC)CCCCCCCCCC)C=C(C6=C(F)C(F)=C(C7=CC(CC(CCCCCCCC)CCCCCCCCCC)=C(C)S7)C8=NSN=C68)S5)S4)C9=CC=C([Si](CCC)(CCC)CCC)S9,123.552,79.2,1.56,1.0,1.5,CF,DIO,130,121.0,,Energy Environ. Sci.,10.1039/c8ee01546e,"To achieve efficient non-fullerene polymer solar cells (NF-PSCs), an in-depth understanding of the key properties that govern the power output is necessary. Herein, three trialkylsilyl substituted benzodithiophene-based polymer donors (PJ1, PJ2, and PJ3) were synthesized with fine-tuning of the highest occupied molecular orbital (HOMO)/lowest unoccupied molecular orbital (LUMO) and optical absorption. Using the polymer series paired with absorption-complementary small molecular acceptors (SMAs), namely, m-ITIC, IDIC, and AIDIC, we systematically studied the performance of a 3 × 3 matrix of NF-PSCs. An increasing open-circuit voltage with deepening HOMOs of the polymer donors, and the enhanced short-circuit current (JSC) and fill factor (FF) were ascribed to the well-intermixed blend morphology containing enhanced SMA order ranges with mixed face-on and edge-on orientations, the so-called 3-D texture. Such an optimal microstructure is best exemplified in the PJ2:IDIC combination, affording a highest efficiency of 12.01% with a simultaneously high JSC of 17.0 mA cm−2 and FF of 75.3%. The devices with an active layer thickness of 300 nm still maintain an impressive efficiency approaching 10% with a decent FF of 60.0%. Moreover, the Channel II process, i.e., photoinduced hole transfer through acceptor excitation, was demonstrated to be crucially important for photocurrent generation. This study highlights the importance of optimizing the trade-off between charge separation/transport and domain size to achieve high-performance NF-PSCs."
